Repository: avanscholar/Battery-LLaMA

Battery-LLaMA: Multi-Objective Optimization Employing Knowledge Graph-Embedded Large Language Model to Strategize Battery Recycling Technology Selection.

The figure below is a complete schematic diagram representing the development of a framework for selecting the optimal battery recycling processes.

File: Data files/BR-KG/Input_Data_874_abstracts.csv (part 1 of 38)
Abstract Number,DOI,Title,Abstract,Battery_Type,Recycling_Process_Used,Process_Conditions/Battery_Properties,Recovered_Materials (from abstract),Final Max Temperature
1,10.1016/j.hydromet.2008.04.012,Leaching of waste battery paste components. Part 1: Lead citrate synthesis from PbO and PbO2,"In this study, as part of developing a new process which can avoid smelting and electro-winning, citric acid based reagents in aqueous media were reacted with PbO and PbO2. These two oxides are important components in the spent lead-acid battery paste and together account for up to 50% of the paste by weight. PbSO4, the main component in a spent battery paste accounting for the remaining 50%, is dealt with in Part 2 in a separate paper. Reaction between PbO and C6H8O7Â·H2O or PbO2 with a mixture of C6H8O7Â·H2O and H2O2 yielded lead citrate, Pb(C6H6O7)Â·H2O, which was characterised by XRD, SEM and FT-IR analysis. Optimal synthesis conditions were determined by investigating the effect of time, temperature, concentration, and the starting Pb oxide/water ratio. The optimal condition for leaching a mol of PbO at room temperature (20 Â°C) was found to be: 1 mol of (C6H8O7)Â·H2O solution; 1/3 as the starting PbO/water ratio and 15 min of reaction time. Pure citrate product, Pb(C6H6O7)Â·H2O was rapidly crystallized from the solution, in the leaching process. Leaching of PbO2 required the use of a mild reducing agent. For each mole of PbO2, the optimum condition at 20 Â°C was found to be: a solution containing 4 mol of C6H8O7Â·H2O and 2 mol of H2O2; 1/5 as the starting solid PbO2/water ratio; and 60 min of reaction time. The product, as with PbO, was pure Pb(C6H6O7)Â·H2O compound. The remaining lead content of the filtrate solution was 0.017% and 1% corresponding to recoveries of 99.98% and 99% of lead as citrate, after the leaching/crystallization/filtration process with PbO and PbO2, respectively. Asymmetric stretching vibrations between 1599 and 1662 cmâˆ’1, whereas symmetric vibrations between 1520 and 1327 cmâˆ’1 for lead citrate synthesised from PbO and asymmetric stretching vibrations between 1600 and 1642 cmâˆ’1 as well as symmetric vibrations between 1517 and 1326 cmâˆ’1 for the product obtained from PbO2 revealed the strong IR adsorptions associated with a carboxylate structure. XRD data was identical to the well documented crystalline Pb(C6H6O7)Â·H2O compound from both the oxides. SEM revealed the formation of plate/sheet like morphologies. The difference in the column size of the Pb(C6H6O7)Â·H2O formed from the two lead oxides can be related to difference in the rate of the respective reactions.",Lead Acid Battery,"XRD, SEM and FT-IR analysis, leaching, crystallization, filtration","20 °C, reaction time: 15 min","Lead Citrate, Pb(C6H6O7)·H2O",20
2,10.1016/j.ceja.2023.100582,Recovery of NixMnyCoz(OH)2 and Li2CO3 from spent Li-ionB cathode leachates using non-Na precipitant-based chemical precipitation for sustainable recycling,"The interest in recycling spent lithium-ion batteries (Li-ionB) has surged due to the rising demand for valuable metals (e.g., Co, Ni, Li and Mn) and concerns about environmental repercussions emanating from conventional battery waste disposal. Conventional precipitation-based hydrometallurgy recycling processes utilise Na-based or metal-based precipitants. The Na, from Na-based precipitants, is present in high concentrations in the process effluent since they are not recovered during the recycling process. The Na-rich effluent cannot be discarded since it doesn't meet environmental regulations as per the U.S. Environmental Protection Agency (EPA) (2023) therefore creating a storage and disposal problem. It is therefore imperative to utilise non-Na-based precipitants to eliminate the effluent disposal problem. This paper focuses on the recovery of NixCoyMnz(OH)2 and Li2CO3, main precursors for Li-ionB cathode production, from a typical spent Li-ionB cathode (NMC 532) using non-Na precipitant-based chemical precipitation. This study reports NixCoyMnz(OH)2 and Li2CO3 recovery from spent Li-ionBs for closed-loop Li-ionB cathode recycling through an integrated hydrometallurgy and chemical precipitation process. Through the utilisation of leachate solutions comprising 2 M H2SO4 + 6 vol.% H2O2, and a 75 g/L S/L ratio and conducting leaching for 120 min at a temperature of 60 Â°C and IS of 350 rpm, the recovery efficiency of 98.1 % for Li, 97.1 % for Co, 96.1 % for Ni, and 95.7 % for Mn. The pH of the NMC leachate was initially adjusted to 5 to precipitate Fe, Al and Cu impurities. Thereafter, active metal species (Ni, Mn and Co) were precipitated at a pH of 13 as Ni0.5Co0.2Mn0.3(OH)2 composite microparticles by adding LiOH precipitant. Thereafter, the Li-rich resultant liquor was further used to recover the Li by adding 3.4 mol of CO2 bubbled at 0.068 mol (CO2)/L.min and 40 Â°C for 45 min. The Li2CO3 precipitates were separated from the suspension through filtration followed by washing using deionised water and hot air drying. The reaction time is 45 mins, and the agitation speed is 150 rpm. Through this multi-stage precipitation process, >98 % of Ni, Co, Mn and > 91 % of Li can be recovered in the form of Ni0.5Mn0.3Co0.2(OH)2 and Li2CO3 respectively. The process exhibits great potential for recovery of valuable materials from spent Li-ionBs. The recovered Ni0.5Co0.2Mn0.3(OH)2 and Li2CO3 materials will be used as precursors in the anhydrous NMC cathode production process.",Lithium-ion batteries (LIBs),Precipitation-based hydrometallurgy,"60 °C, reaction time: 120 min, 350 rpm IS","NixCoyMnz(OH)2, Li2CO3",60
3,10.1016/j.cej.2021.132703,A promising regeneration of waste carbon residue from spent Lithium-ion batteries via low-temperature fluorination roasting and water leaching,"Recycling and reusing the Waste carbon residue (WCR) from spent lithium-ion batteries has substantial significance in environmental protection and economic growth. Nevertheless, research on the regeneration of WCR was seldom reported. Herein, a new environmentally friendly process of low-temperature fluorination roasting and water leaching technology were proposed to achieve optimal purification of WCR. And the transformation mechanism of water-soluble complex ions during fluorination roasting was investigated via DFTB indicating that the ionic bond of F and NH4 group in NH4F broken than form stable covalent bond with metal ions. This process showed that 99.59%, 99.54%, 99.82%, 96.38%, 98.41%, 97.28%, 99.23%, and 98.61% of cobalt, nickel, manganese, aluminum, silicon, iron, lithium, and sulfur in WCR could be removed under optimal conditions. Meanwhile, the high-Purity graphite carbon (PGC) products with purity of 99.98% were obtained. In particular, PGC in half-cell exhibited a stable specific capacity of 340.9 mAh/g and high ICE of 92.13%, and with a more than 96% capacity retention after 100 cycles at 1C, much better performance than WCR and similarly to commercial graphite. Moreover, the discharge capacity of PGC in full-cell was 2302.82 mAh at 0.2C rate with 87.3% ICE. The capacity retention maintained at 96% after 400 cycles at 1C/1C rate. Subsequently, the valuable components in leaching solution were recovered with ammonia as precipitant. The precipitation rates of Al, Co, Mn, Ni, and Si were 99.25%, 81.74%, 98.20%, 62.43% and 86.68%, respectively. Besides, exhaust gas was absorbed in fluorine-containing leachate for recovery of ammonium fluoride products by evaporation crystallization. This proposed process with circular economy and green chemistry characteristics is expected to be employed in the regeneration of WCR while recovering valuable components.",Lithium-ion batteries (LIBs),"low-temperature fluorination roasting, water leaching technology, evaporation crystallization","Half-cell: 340.9 mAh/g, 92.13% ICE, Full-cell: 2302.82 mAh, 0.2C rate, 87.3% ICE","Al, Co, Mn, Ni, Si, high-Purity graphite carbon (PGC), ammonium fluoride",
4,10.1016/j.jclepro.2024.140798,Sustainable regeneration of high-performance cathode materials from spent lithium-ion batteries through magnetic separation and coprecipitation,"Extensive research and application of recycling methods for spent lithium-ion batteries (LIBs) have been undertaken in recent years with great success. However, the separation of valuable metals from the lixivium of spent LIBs, which contains Al, Cu, Ni, Co, Mn, and Li, is complicated, burdensome, and unsustainable. Therefore, there is a need to establish a more sustainable and energy-efficient method for recycling spent LIBs. The study introduced an innovative methodology for replacing the impurity ion removal process in the lixivium with magnetic separation pretreatment. Then, the co-precipitation method was used to directly resynthesize LiNi0.5Co0.2Mn0.3O2 (LNCM523) with recovered metals as raw materials. The results demonstrate that, with a magnetic field intensity of 3000 Oe and feed particle size of âˆ’0.074 mm, the magnetic separation concentrates the following grades: Ni-26.34%, Co-14.26%, Mn-28.30%, Al-0.23%, and Cu-0.41%. The corresponding recovery rates were also determined as follows: Ni-92.57%, Co-94.16%, Mn-85.68%, Al-1.62%, and Cu-2.14%. The total impurities (Al, Cu, and Fe) in the lixivium obtained by magnetic separation concentrate under conventional acid leaching conditions were below 0.05 wt%, while the contents of Ni, Co, and Mn were measured at 13.08 g/L, 7.10 g/L, and 14.06 g/L, respectively. Spherical LNCM523 was successfully regenerated from the lixivium through co-precipitation and sintering. The LNCM523 demonstrated exceptional electrochemical performance, exhibiting a notable initial discharge capacity of 173.9 mAh/g at 0.2 C and remarkable cycling stability with 91.9% retention over 100 cycles at 0.5 C. In comparison to the conventional approach, this method circumvented the intricate procedure of separating metal ions, thereby realizing the resource regeneration of cathode materials and enabling a closed-circuit recycling process. These advancements contributed to fostering sustainable low-carbon development of the spent LIBs.",Lithium-ion batteries (LIBs),"magnetic separation pretreatment, co-precipitation","magnetic field intensity: 3000 Oe, feed particle size: 0.074 mm"," Al, Cu, Ni, Co, Mn, Li, LiNi0.5Co0.2Mn0.3O2 (LNCM523)",
5,10.1016/j.rineng.2024.102802,Optimization of high-temperature thermal pretreatment conditions for maximum enrichment of lithium and cobalt from spent lithium-ion polymer batteries,"Due to their increasingly high demand, lithium-ion batteries (LIBs) will encounter a scarcity of essential resources if recycling is not prioritized. The current pretreatment methods for spent LIBs used in industrial production are inefficient, costly, and hazardous. The study aimed to maximize the yield of lithium and cobalt from the black mass of spent Lithium-ion batteries through an optimized high-temperature thermal pretreatment process, which combined mechanical (direct crushing) and thermal treatments to facilitate the subsequent recovery of these valuable metals. Sieve analysis showed that direct crushing for 2 min resulted in 40.81 % of the anode material in the 4750 + 2500 Î¼m size range, while 5 min of crushing led to a more even distribution, with 28.57 % in the smallest size range (âˆ’75 Î¼m). Heat treatment followed by 2 min of crushing concentrated 52.38 % of the anode material in the 4750 + 2500 Î¼m range. For the cathode material, 2 min of direct crushing distributed 24.49 % in the âˆ’2500 + 1250 Î¼m range, while 5 min of crushing accumulated 38.80 % in the âˆ’75 Î¼m range. Heat treatment and 2 min of crushing resulted in 56.05 % of the cathode material in the âˆ’75 Î¼m range, indicating improved liberation. The combination of heat treatment and mechanical treatment effectively liberates and reduces the size of the active materials, resulting in a higher cumulative mass fraction of finer particles (â‰¤630 Î¼m). Heat treatment at 600 Â°C for 15 min, followed by 2 min of crushing, dissociated current collectors (Al) from the cathode material, minimized the harmful gas emissions and produced fine particles (630 Î¼m) with minimal Al content (0.8 wt%). The optimal heat treatment condition of 600 Â°C for 35 min achieved complete decomposition of PVDF and enriched 73.49 wt% cobalt and 5.41 wt% lithium in the black mass, superior to previous studies.",Lithium-ion batteries (LIBs),"optimized high-temperature thermal pretreatment , mechanical (direct crushing), thermal treatment","600 °C for 35 min, 2 min: crushing","lithium, cobalt ",600
6,10.1016/j.cep.2021.108507,Process intensification for valuable metals leaching from spent NiMH batteries,"Acid leaching is an essential unit in hydrometallurgy, yet it is time consuming and requires concentrated acids. Process intensification is examined for the leaching of valuable and rare earth elements (REEs), such as Ni, Co, La, Nd, and Ce, from spent nickel metal hydride (NiMH) batteries using subcritical water extraction (SWE) and microwave-assisted extraction (MAE). Results of SWE revealed that HCl performed better than H2SO4 and HNO3. Leaching efficiency increased as reaction temperature increased from 100 to 150Â°C, and it increased with HCl concentration. SWE was very effective using 0.5 N HCl, solid concentration of 20 g/L, initial pressure of 9.8 bar, 100Â°C for 5 min, and leaching efficiency of 99.85% for Ni, 91.72% for Co, 96.26% for La, 85.75% for Nd, and 84.37% for Ce was found, and the total energy consumption was 2,640 kJ. Leaching efficiency of MAE using 0.5 N HCl decreased slightly when heating rate increased from 30 to 70Â°C/min, and it increased as reaction time increased from 5 to 30 min. Compared with SWE and conventional leaching, MAE was the most energy-efficient, and total of 874.1 kJ was required to reach 85.93% for Ni, 77.60% for Co, 64.04% for La, 75.01% for Nd, and 57.17% for Ce, respectively under experimental conditions of 1 N of HCl, solid concentration of 20 g/L, 100Â°C for 5 min. Novel acid leaching methods showed promising potential for metals recovery from e-waste.",nickel metal hydride (NiMH) batteries,"subcritical water extraction (SWE), microwave-assisted extraction (MAE)","0.5 N HCl, solid concentration: 20 g/L, initial pressure: 9.8 bar, 100°C-150°C for 5 min","Ni, Co, La, Nd, Ce",150
7,10.1016/j.jece.2024.113521,Recovery of valuable metal elements from spent lithium-ion battery via a low temperature ammonium persulfate roasting approach,"A low-cost and eco-friendly recycling method is crucial for recovering valuable elements from end-of-life lithium-ion batteries (LIBs), which plays a vital role in addressing resource scarcity and reducing the environmental impact. This study aims to develop a low-temperature pyro-metallurgical combined process to recycle spent LiNi0.5Co0.2Mn0.3O2 (NCM523). Unlike traditional pyrometallurgy methods that generate liquid alloys and slags at temperatures exceeding 1000 Â°C, the (NH4)2S2O8 roasting approach operates at 350 Â°C and converts NCM523 to water-soluble sulfates, exhibiting remarkable leaching efficiencies of Li, Ni, Co, and Mn, with values of 99.43â€¯%, 99.87â€¯%, 98.88â€¯%, and 99.19â€¯%, respectively. Systematic studies were conducted to investigate the influence of roasting temperature, (NH4)2S2O8-to-NCM mass ratio, and roasting time on the sulfation process. Furthermore, the mechanism of sulfation reaction was identified by combining experiments with thermodynamic calculation. At temperatures above 160 Â°C, (NH4)2S2O8 decomposes into (NH4)2S2O7, which reacts with NCM. Lithium in a layered structure forms Li2SO4, while transition elements form MnSO4, Li2Co (SO4)2, and NiSO4. At around 350 Â°C, (NH4)2S2O8 further decomposes into NH4HSO4, releasing SO2 and NH3. SO2 reacts with remaining NCM or unsulfated transition metal oxides, converting them into MnSO4, Li2Co (SO4)2, and NiSO4. Above 800 Â°C, the metal sulfates decompose into stable oxides. This study presents a low-temperature sulfation method that effectively disintegrates the crystal structure of lithium metal oxides without the need for acids or reducing agents.",Lithium-ion batteries (LIBs),low-temperature pyro-metallurgical combined process,350 °C,"water-soluble sulfates, NH4HSO4",350
8,10.1016/j.seppur.2023.123156,Recycling lead from waste lead-acid batteries by the combination of low temperature alkaline and bath smelting,"Recycling lead from waste lead-acid batteries has substantial significance in environmental protection and economic growth. Bearing the merits of easy operation and large capacity, pyrometallurgy methods are mostly used for the regeneration of waste lead-acid battery (LABs). However, these processes are generally operated at the temperature higher than 1300 Â°C. To shorten the energy consumption, a novel pyrometallurgy process which consisted of low temperature alkaline and bath smelting was proposed in this work. The reduction of lead and smelting of slag system are the key factors determine the energy consumption. Thermodynamic calculation suggested that the addition of Na2CO3 can make the reduction of PbSO4 spontaneously at the temperature higher than 288 Â°C (PbSO4 â†’ PbCO3 â†’ PbO â†’ Pb), while direct reduction of PbSO4 necessitated the temperature higher than 1499 Â°C (PbSO4 â†’ PbO â†’ Pb). To achieve the efficient reduction of PbSO4, the molar ratios of C/PbSO4 and Na2CO3/PbSO4 should be higher than 0.5 and 1.0, respectively. Meanwhile, a new smelting system (i.e., FeO-SiO2-CaO-Na2O) was established in the presence of Na2CO3. Phases with low melting temperatures, such as NaFe2O3, Na2FeSiO4, Na2Ca2Si2O7, Na14Fe6O16 and Na0.5FeO2, were formed. The melting temperature of Fe-Si-Ca-Na system was lowered to 1050 Â°C at the mass dosage of Na2CO3 at 30%. Recovery of lead under various reduction conditions were systematically evaluated. Under optimum operational conditions, i.e., the dosages of C and Na2CO3 at 10% and m(actual)/m(theory) ratio of 1.3 (all in mass), smelting temperature of 1050 Â°C, and smelting time of 75 min, respectively, the lead recovery efficiency reached >98.0%. Moreover, this method has been successfully applied for the industrial recovery of lead at the scale of 200, 000 tons annually since 2019. Taken together, this method is robust for recovery of lead from the waste LABs and is helpful for building the resource-conserving society.",Lead Acid Battery,low temperature alkaline and bath smelting,"1050 °C, smelting time: 75 min ",lead,1050
9,10.1016/j.jpowsour.2014.03.006,Recycling of the anode from spent Ni-MH batteries for synthesis of the lanthanide oxysulfide/oxysulfate compounds used in an oxygen storage and release system,"In this work, lanthanide oxysulfide/oxysulfate compounds, denominated as an oxygen storage and release system, have been synthesized from the anode electrodes of spent Ni-MH batteries. The rare earth metals have recovered by means of chemical precipitation as a mixture of La2(SO4)3, Ce2(SO4)3, and Nd2(SO4)3. The synthesis of (LaÂ·Nd)O2SÂ·CeO2 have been carried out by subjecting a mixture of La2(SO4)3, Ce2(SO4)3, and Nd2(SO4)3 to a heat treatment in a reducing atmosphere up to 1000 Â°C. The (LaÂ·Nd)O2SO4Â·CeO2 compounds have been obtained after thermal treatment of (LaÂ·Nd)O2SÂ·CeO2 in a synthetic air atmosphere. The oxysulfide/oxysulfate compounds have been subjected to thermal cycles, respectively, in synthetic air as well as in an N2â€“CO atmosphere. The thermogravimetric plot (TG) for (LaÂ·Nd)2O2SÂ·CeO2 shows a mass gain of 14.98% w/w in a temperature range of 300â€“550 Â°C, which is due to the oxidation of (LaÂ·Nd)2O2SÂ·CeO2 to (LaÂ·Nd)2O2SO4CeO2, where 2 mol of O2 are added. Likewise, in the (LaÂ·Nd)2O2SO4CeO2 thermogravimetric plot, a mass loss of 17.16% w/w is observed in the range of 500â€“750 Â°C. This loss of mass can be associated with output of 2 mol of O2 forming again the (LaÂ·Nd)2O2SÂ·CeO2. The transformation of the (LaÂ·Nd)2Â·O2SÂ·CeO2 to (LaÂ·Nd)2O2SO4CeO2 causes an increase in the macropores.",nickel metal hydride (NiMH) batteries,"chemical precipitation, thermal treatment",1000 °C,rare earth metals,1000
10,10.1016/j.jenvman.2023.118205,Removal of polyvinylidene fluoride binder and other organics for enhancing the leaching efficiency of lithium and cobalt from black mass,"The agglomeration and encapsulation of recoverable materials of interest (e.g. metals and graphite) as a result of the presence of polyvinylidene fluoride (PVDF) in spent lithium-ion batteries (LIBs) with mixed chemistries (black mass) lower the extraction efficiency of metals. In this study, organic solvents and alkaline solutions were used as non-toxic reagents to investigate the removal of a PVDF binder from a black mass. The results demonstrated that 33.1%, 31.4%, and 31.4% of the PVDF were removed using dimethylformamide (DMF), dimethylacetamide (DMAc), and dimethyl sulfoxide (DMSO) at 150, 160, and 180 Â°C, respectively. Under these conditions, the peel-off efficiencies for DMF, DMAc, and DMSO were 92.9%, 85.3%, and approximately 92.9%, respectively. Using tetrabutylammonium bromide (TBAB) as a catalyst and 5 M sodium hydroxide (NaOH) at room temperature (RT- 21 Â°Câ€“23 Â°C), 50.3% of PVDF and other organic compounds were eliminated. The removal efficiency was enhanced to approximately 60.5% when the temperature was raised to 80 Â°C using NaOH . Using 5 M potassium hydroxide at RT in a TBAB-containing solution, ca. 32.8% removal efficiency was obtained; raising the temperature to 80 Â°C further enhanced the removal efficiency to almost 52.7%. The peel-off efficiency was 100% for both alkaline solutions. Lithium extraction increased from 47.2% to 78.7% following treatment with DMSO and to 90.1% following treatment with NaOH via leaching black mass (2 M sulfuric acid, solid-to-liquid ratio (S/L): 100 g Lâ€“1 at 50 Â°C, for 1 h without a reducing agent) before and after removal of the PVDF binder. Cobalt's recovery went from 28.5% to 61.3% with DMSO treatment to 74.4% with NaOH treatment.",Lithium-ion batteries (LIBs),"agglomeration and encapsulation, DMSO treatment","21 °C–23 °C, 150, 160, 180 °C, 80 °C",metals and graphite,180
11,10.1016/j.wasman.2017.02.011,Leaching process for recovering valuable metals from the LiNi1/3Co1/3Mn1/3O2 cathode of lithium-ion batteries,"In view of the importance of environmental protection and resource recovery, recycling of spent lithium-ion batteries (LIBs) and electrode scraps generated during manufacturing processes is quite necessary. An environmentally sound leaching process for the recovery of Li, Ni, Co, and Mn from spent LiNi1/3Co1/3Mn1/3O2-based LIBs and cathode scraps was investigated in this study. Ehâ€“pH diagrams were used to determine suitable leaching conditions. Operating variables affecting the leaching efficiencies for Li, Ni, Co, and Mn from LiNi1/3Co1/3Mn1/3O2, such as the H2SO4 concentration, temperature, H2O2 concentration, stirring speed, and pulp density, were investigated to determine the most efficient conditions for leaching. The leaching efficiencies for Li, Ni, Co, and Mn reached 99.7% under the optimized conditions of 1M H2SO4, 1vol% H2O2, 400rpm stirring speed, 40g/L pulp density, and 60min leaching time at 40Â°C. The leaching kinetics of LiNi1/3Co1/3Mn1/3O2 were found to be significantly faster than those of LiCoO2. Based on the variation in the weight fraction of the metal in the residue, the â€œcubic rate lawâ€ was revised as follows: Î¸(1âˆ’ f)1/3 =(1âˆ’ kt/r 0 Ï), which could characterize the leaching kinetics optimally. The activation energies were determined to be 64.98, 65.16, 66.12, and 66.04kJ/mol for Li, Ni, Co, and Mn, respectively, indicating that the leaching process was controlled by the rate of surface chemical reactions. Finally, a simple process was proposed for the recovery of valuable metals from spent LiNi1/3Co1/3Mn1/3O2-based LIBs and cathode scraps.",Lithium-ion batteries (LIBs),leaching process,"1M H2SO4, 1vol% H2O2, stirring speed: 400rpm, pulp density: 40g/L, leaching time: 60min at 40°C","Li, Ni, Co, and Mn",40
12,10.1016/j.cej.2022.137507,"Downstream recovery of Li and value-added metals (Ni, Co, and Mn) from leach liquor of spent lithium-ion batteries using a membrane-integrated hybrid system","The end-of-life management of a large number of discarded lithium-ion batteries (LiBs) has become a global issue because of the steady increase in their usage every year. In this study, a novel membrane-integrated hybrid system was developed for recycling commercially valuable metals while treating acidic leach liquor obtained from spent LiBs (mostly LiFePO4 type). Alkaline (NaOH and NH4OH)-pretreated leach liquor (pH adjusted to 5.53) was ultrafiltered to ensure the effective removal of Fe and Al and reduce the turbidity (âˆ¼1.6 NTU) prior to processing in a nanofiltration system. The nanofiltration membrane (VNF2) was applied successfully to obtain the rejection values of 92.5% (Ni2+), 94.6% (Co2+), and 95.8% (Mn2+) while permeating > 89.6% of Li+ with 7.5 L/m2Â·h of flux under optimized conditions of transmembrane pressure (10 bar) and crossflow rate (2.25 m3/h) in the recirculation mode. The fractionation of monovalent ions from bivalent ions was performed in a concentrated mode to enrich the bivalent metal ions, Ni2+, Co2+, and Mn2+ from 0.74, 0.52, and 0.63 g/L to 6.14, 4.59, 5.62 g/L, respectively, at 90% recovery of the feed solution. The Li+ (21.1 g/L) that was contained in the nanofiltrate permeate stream was crystallized into Li2CO3; a purity of 99.5 wt% was obtained at 88.2% recovery using 4 M K2CO3 at an operating temperature of 70 Â°C. Hence, the proposed novel system can lead to the development of a clean and sustainable process for the recycling of precious metal ions from end-of-life LiBs for reuse on a commercial scale.",Lithium-ion batteries (LIBs),novel membrane-integrated hybrid system,"pH adjusted: 5.53, flux: 7.5 L/m2·h, 10 bar, crossflow rate: 2.25 m3/h, 4 M K2CO3 at an operating temperature of 70 °C",Fe and Al,70
13,10.1016/j.watres.2023.120300,A dual-cycle regeneration to recover high-value and high-purity FePO4 from real wastewater for Li-battery application,"The recovery of high-purity and high-value FePO4 raw materials from wastewater has great prospects in LiFePO4 battery industry due to the huge demand for new energy vehicle. However, the conventional in-situ FePO4 precipitation, as well as ex-situ PO4 3âˆ’ adsorption-alkali regeneration, was incapable of efficiently obtaining high-purity products. To solve these problems, a dual-cycle regeneration method of Fe-NH2-polyacrylonitrile (PAN) adsorbent and H2SO4 desorbing solution was proposed to ex-situ FePO4 recovery from wastewater for Li-battery application. Benefitted from coordination interaction and electrostatic attraction, the maximum PO4 3âˆ’ adsorption capacity of Fe-NH2-PAN reached 73.1 Â± 0.4 mg/g. The average PO4 3âˆ’ removal rate of continuous flow devices were 88.5% and 91.3% when treating low-P-concentration (0.22 mg/L) municipal wastewater (MW) and high-P-concentration (48.9 mg/L) slaughterhouse wastewater (SW) respectively. Furthermore, high-purity FePO4 analyzed by XRD spectra was achieved from the desorption solution at pH âˆ¼1.6, resulting in the ultrahigh P recovery efficiencies of 91.4 Â± 3.2%âˆ’96.3 Â± 2.5% for SW and 82.7 Â± 3.5% for MW. Besides, the LiFePO4/C electrodes made of recycled FePO4 exhibited a better discharge capacity (37.3 âˆ’ 55.8 mAh/g) than that of commercial FePO4 agent (32.2 âˆ’ 35.1 mAh/g) from 80 to 132 cycles, which showed the promising feasibility of recovering FePO4 from wastewater for Li-battery application.",LiFePO4 battery,"dual-cycle regeneration method of Fe-NH2-polyacrylonitrile (PAN) adsorbent and H2SO4 desorbing solution, XRD spectra",pH ∼1.6,FePO4 raw materials,
14,10.1016/j.seppur.2018.09.019,Resource recovery of critically-rare metals by hydrometallurgical recycling of spent lithium ion batteries,"The increasing demand for critical metals and mounting pressure on the environmental impact of solid waste disposal have widely attracted the recycling of spent lithium ion batteries (LIBs). Although the hydrometallurgical recycling of LiCoO2 cathode materials from spent LIBs has been commonly investigated, the studies on LiNixCoyMnzO2 type cathode materials are infrequent. Hence, the present work is focused on sulfuric acid leaching of LiNixCoyMnzO2 cathode material for resource recovery of all the critical and rare metals from spent LIBs. The process parameters viz., pulp density, acid concentration, the dosage of reducing agent (i.e., H2O2), time, and temperature have been optimized for leaching of cathode powder (of weight composition: 7.6% lithium, 20.48% cobalt, 19.47% manganese, and 19.35% nickel). The maximum 92% lithium and nickel, 68% cobalt, and 34.8% manganese could be leached while leaching a 5% pulp density in 3.0â€¯M H2SO4 without H2O2 at 90â€¯Â°C. Leaching efficiencies of metals were found to be increased within 30â€¯min and reaching to >98% by adding 4â€¯vol% H2O2 even at a lower temperature, 50â€¯Â°C. Thereafter selective precipitations of manganese and nickel were carried out from leach liquor using KMnO4 and C4H8N2O2 as suitable precipitants, respectively. Subsequently, a 2-stage solvent extraction using 0.64â€¯M Cyanex 272 (50% saponified) at equilibrium pH 5.0 and O:A of 1:1 was employed for recovery of a highly pure solution of CoSO4. Finally, lithium could be precipitated at Li+:Na2CO3 of 1.2:1.0 and a process flow-sheet has been proposed for the recycling of spent LIBs.",Lithium-ion batteries (LIBs),"sulfuric acid leaching, 2-stage solvent extraction","pulp density: 5%, H2SO4 without H2O2: 3.0 M, 90 °C, 4 vol% H2O2 even at a lower temperature: 50 °C, pH 5.0 and O:A of 1:1",highly pure solution of CoSO4,90
15,10.1016/j.seppur.2024.127069,"A facile route for the efficient leaching, recovery, and regeneration of lithium and iron from waste lithium iron phosphate cathode materials","The recycling of lithium iron phosphate power batteries that have exploded in retirement is urgent, but the focus and difficulty of the recycling is the effective recovery of lithium and iron elements in the cathode active material. In this study, the cathode sheets and other components of the lithium-ion batteries were obtained by pretreatment, and the cathode active material and the Al foil of the collector were recovered by stirring with dilute alkali solution (optimized conditions of alkali solution concentration 0.075 mol L-1, liquidâ€“solid ratio 20 mL gâˆ’1, and stirring time 40 min). The H2SO4-H2O2 system was used to leach used lithium iron phosphate cathode powder, the leaching process conditions were optimized and the leaching mechanism was revealed. The leaching rates of Li and Fe elements reached 98.79 % and 94.97 %, respectively, at a H2SO4 concentration of 2.5 mol L-1, a H2O2 dosage of 6 mL, a liquidâ€“solid ratio of 25 mL gâˆ’1, a leaching temperature of 60 Â°C and a leaching time of 60 min. The pH value was precisely adjusted in the chemical precipitation method to recover lithium and iron elements from cathode active material. The recovered products FePO4 and Li2CO3 were used as the precursors for the regeneration of LiFePO4 cathode material. The electrochemical performance of LiFePO4/C materials regenerated at 700 Â°C from the raw material with a lithium to iron molar ratio of 1.03:1 was relatively good, with a first discharge specific capacity of 160.1 mAh g-1 at 0.1 C, and a charge/discharge efficiency of 96.70 % for the first cycle. The good electrochemical performance was still maintained at a higher rate, with a capacity retention of 99.7 % after 100 cycles at 1 C.",Lithium iron phosphate (LiFePO4) batteries,leaching process,"alkali solution concentration 0.075 mol L-1, liquid–solid ratio 20 mL g−1, and stirring time 40 min), H2SO4 concentration of 2.5 mol L-1, a H2O2 dosage of 6 mL, a liquid–solid ratio of 25 mL g−1, a leaching temperature of 60 °C and a leaching time of 60 min, 700 °C","lithium and iron, cathode active material and the Al foil of the collector ",700
16,10.1016/j.mineng.2023.108169,"Extraction of pure Co, Ni, Mn, and Fe compounds from spent Li-ion batteries by reductive leaching and combined oxidative precipitation in chloride media","The redox equilibria â€“ also taking chloroâ€“complexation into account â€“ and the thermodynamics of the HCl â€“ Co â€“ Ni â€“ Mn system have been examined. The leaching efficiencies of the LiCoO2 (LCO), LiNiMnCoO2 (NMC111), and LiFePO4 (LFP) black masses were studied in the 1 â€“ 10 M HCl concentration and the 25 â€“ 95 Â°C temperature ranges. A minimum of 2 M HCl concentration with an 80-minute contact time at 95 Â°C was sufficient to achieve > 98 % leaching yields from the LCO material. By increasing the HCl concentration to 6 M, the leaching time could be halved. The NMC cathode material could even be leached completely at 80 Â°C with 2, 4, 8, and 10 M HCl in 50, 40, 10, and 8 min, respectively. The same yield could be achieved even at only 25 Â°C using 6, 8, and 10 M HCl for âˆ¼ 310, 125, and 50 min, respectively. A relation was found between the chloride ion activity and the leaching yields, while the evolution of Cl2 was also examined to help explain leaching kinetics. The purity of the graphite residue reached 99.9 % (referring to Co, Ni, Mn, Li) after two cross-current leaching steps. The oxidative precipitation â€“ using hypochlorite solutions - partially generated by utilizing the Cl2 from leaching - was examined in the 1â€“6 pH range showing that selectivity significantly increases with decreasing pH, but the degree of reagent utilization also decreases. Kinetic factors were also pointed out to markedly affect selectivity. The combined hydrolyticâ€“oxidative precipitation process could recover 96â€“98 % pure raw oxides, which were further refined to 98â€“99.8 % purity by scrubbing in acidic MnSO4 and CoSO4 solutions.",alkaline batteries,"acid leaching of a washed residue, alkaline leaching of the original residue,  microwave- or ultrasound-assisted leaching","acid leaching (1.5mol/L H2SO4, 3h, 80°C), alkaline leaching (6mol/L NaOH, 3h, 80°C), microwave-assisted leaching (1 cycle, 30s, 1mol/L H2SO4), ultrasound-assisted leaching (2min, 0.1p, 20% amplitude, 1mol/L H2SO4)",Zn and Mn,80
17,10.1016/j.wasman.2016.12.002,Selective leaching of Zn from spent alkaline batteries using environmentally friendly approaches,"The main aim of this work was to evaluate the possibility of using microwave or ultrasound to assist the efficient and selective leaching of Zn from spent alkaline batteries and compare the results with those obtained using the conventional method. Two different strategies were applied: acid leaching of a washed residue and alkaline leaching of the original residue. In both (acid and alkaline) approaches, the use of microwave- or ultrasound-assisted leaching increased the extraction of Zn compared with the best results obtained using conventional leaching [acid leaching (1.5mol/L H2SO4, 3h, 80Â°C), 90% of Zn extracted; alkaline leaching (6mol/L NaOH, 3h, 80Â°C), 42% of Zn extracted]. With acid leaching, 94% of the Zn was extracted using microwave-assisted leaching (1 cycle, 30s, 1mol/L H2SO4), and 92% of the Zn was extracted using ultrasound-assisted leaching (2min, 0.1p, 20% amplitude, 1mol/L H2SO4). Ultrasound-assisted leaching resulted in a more selective (Zn/Mn ratio of 5.1) Zn extraction than microwave-assisted leaching (Zn/Mn ratio of 3.5); both processes generated a concentrated Zn solution (â©¾18.7g/L) with a purity (83.3% and 77.7%, respectively) that was suitable for electrowinning. With alkaline leaching, microwave- (1 cycle, 3 min, 4mol/L NaOH) and ultrasound-assisted (14min, 0.1p, 20% amplitude, 4mol/L NaOH) leaching extracted about 80% of the Zn and less than 0.01% of the Mn, which resulted in lesser concentrated Zn solutions (approximately 16.5g/L) but with high purity (>99.5%) that was suitable for the recovery of Zn by precipitation. The microwave- and ultrasound-assisted leaching strategies used in this work proved to be efficient and environmentally-friendly approaches for the extraction of Zn from spent alkaline residues since a concentrated Zn solution with adequate purity for subsequent Zn recovery was obtained using significantly decreased leaching times and concentrations of chemicals.",Lithium-ion batteries (LIBs),roasting and water leaching,"600 °C for 30 min, water leaching at 60 °C for 30 min","Li, Mn, Co, and Ni",600
18,10.1016/j.hydromet.2022.105865,Selective leaching of Li from spent LiNi0.8Co0.1Mn0.1O2 cathode material by sulfation roast with NaHSO4â€§H2O and water leach,"Extensive research efforts have been made in recycling spent lithium-ion batteries; however, there has been little focus on the selective recovery of lithium from spent lithium-ion batteries. In this paper, we report a new process for selective extraction of lithium from spent lithium-ion power batteries by roasting a mixture of LiNi0.8Co0.1Mn0.1O2 and NaHSO4Â·H2O followed by water leaching. The most suitable conditions included roasting LiNi0.8Co0.1Mn0.1O2:NaHSO4Â·H2O at 600 Â°C for 30 min in a mass ratio of 1:1.40, followed by water leaching at 60 Â°C for 30 min with a liquid/solid ratio of 25:1 (mL/g). Under the optimal conditions, extraction efficiencies of 99.3%, 0.01%, 3.69%, and 3.90% for Li, Mn, Co, and Ni, respectively, were obtained. X-ray diffraction, in situ X-ray diffraction, scanning electron microscopy, X-ray photoelectron spectroscopy, thermogravimetryâ€“differential scanning calorimetry, and thermogravimetryâ€“mass spectrometry were performed to investigate the transformation of Li, Ni, Co, and Mn in the LiNi0.8Co0.1Mn0.1O2â€“NaHSO4Â·H2O roasting system. The results demonstrated that the SO3 produced by thermal decomposition of NaHSO4Â·H2O considerably affected the transformation of Li, Ni, Co, and Mn in the LiNi0.8Co0.1Mn0.1O2. The surface morphology of the roasted samples showed evidence of sintering and agglomeration. The thermodynamic analysis indicated that the roasting reaction is feasible and that the selective extraction of Li can be achieved by controlling the additive ratio of NaHSO4Â·H2O.","rechargeable batteries, waste saggar",leaching process,5–80 °C,lithium,80
