Repository: avanscholar/Battery-LLaMA

Battery-LLaMA: Multi-Objective Optimization Employing Knowledge Graph-Embedded Large Language Model to Strategize Battery Recycling Technology Selection.

The figure below is a complete schematic diagram representing the development of a framework for selecting the optimal battery recycling processes.

File: Data files/BR-KG/Input_Mastersheet_96_Abstracts.csv (part 1 of 5)
Abstract Number,DOI,Title,Abstract,Battery_Type,Recycling_Process_Used,Process_Conditions/Battery_Properties,Recovered_Materials (from abstract),Final Max Temperature,Recovered Materials,Efficiencies,Type of %,Recovered Element 1,Efficiency 1 (%),Recovered Element 2,Efficiency 2 (%),Recovered Element 3,Efficiency 3 (%),Recovered Element 4,Efficiency 4 (%),Recovered Element 5,Efficiency 5 (%),Total Cost Approx. ($),Total Energy Approx. (J)
4,10.1016/j.wasman.2009.01.008,Vitrification for reclaiming spent alkaline batteries,"The object of this study is to stabilize spent alkaline batteries and to recover useful metals. A blend of dolomite, limestone, and cullet was added to act as a reductant and a glass matrix former in vitrification. Specimens were vitrified using an electrical heating furnace at 1400Â°C and the output products included slag, ingot, flue gas, and fly ash. The major constituents of the slag were Ca, Mn, and Si, and the results of the toxicity leaching characteristics met the standards in Taiwan. The ingot was a good material for use in production of stainless steel, due to being mainly composed of Fe and Mn. For the fly ash, the high level of Zn makes it economical to recover. The distribution of metals indicated that most of Co, Cr, Cu, Fe, Mn, and Ni moved to the ingot, while Al, Ca, Mg, and Si stayed in the slag; Hg vaporized as gas phase into the flue gas; and Cd, Pb, and Zn were predominately in the fly ash. Recovery efficiency for Fe and Zn was >90% and the results show that vitrification is a promising technology for reclaiming spent alkaline batteries.",Alkaline batteries,Vitrification,1400Â°C,Fe and Zn,1400,Iron (Fe)|Zinc (Zn),90|90,recovery efficiency,Fe,90%,Zn,90%,,,,,,,19.42571,0
22,10.1016/j.wasman.2024.07.018,Novel electrochemical process for recycling of valuable metals from spent lithium-ion batteries,"Effective recovery of Li, Co, Ni and Mn from cathode materials of spent lithium-ion batteries (LIBs) has become a global concern. In this study, electrolysis of copper sulfate to produce sulfuric acid and electrons were utilized to recover Li, Co, Ni and Mn from spent LIBs. The obtained results showed that 93 % of Ni, 91 % of Co, 89 % of Mn and 94 % of Li were leached and 99 % of Cu was deposited during leaching process by adopting the 0.225 mol/L of copper sulfate with a solid/liquid ratio of 15 g/L at a current density of 50 mA/m2 and 80 Â°C for 4.5 h. Then, a current efficiency of 72 % for the cathode and 30 % for the anode was achieved at a current density of 40 mA/m2, 70 Â°C and pH 2.5 during electrodeposition process. The Ni-Co deposition followed the principle of anomalous codeposition and the complete deposition time of Co, Ni and Mn were 3 h, 9 h and 10 h, respectively. Eventually, the Ni, Co, Mn, Li and Cu can be recovered as Ni-Co alloy, MnO2 and Li2CO3 and Cu metals with the corresponding recovery rates of 99.40 %, 91.00 %, 90.68 %, 85.59 % and 89.55 %, respectively. This study proposes a promising strategy for recycling cathode materials from spent LIBs without addition of chemical reductants and acids.",Lead Acid Battery,low-temperature thermochemical reduction,"M (SO4 2−: TPb) molar ratio of 1:1, roasting temperature, and time of 340 °C and 1.5 h, respectively","lead, (NH4)2SO4 and (NH4)2CO3",340,Nickel (Ni)|Cobalt (Co)|Manganese (Mn)|Lithium (Li)|Copper (Cu),99.4|91|90.68|85.59|89.55,recovery rate,Ni,99.40%,Co,91%,Mn,90.68%,Li,85.59%,Cu,89.55%,Can't be calculated,Can't be calculated
30,10.1016/j.proenv.2012.10.068,Study on Separation of Cobalt and Lithium Salts from Waste Mobile-phone Batteries,"The metals in waste mobile-phone batteries may cause environmental pollution. In this paper, leaching with H2SO4+H2O2, P507 extraction, and sedimentation with oxalic acid and carbonic acid were used to deal with waste batteries and obtain cobalt and lithium salts by separation, which shows an easy and feasible method with less waste water disposal. The effects of sulphuric acid concentration, pH value, and lithium ions on the recovery were investigated. When the sulphuric acid concentration was over 0.4mol/L, the loss of cobalt increased significantly. If pH value of 3.5 was used, it was easy for cobalt and lithium separation with a low cobalt loss. Over several recycles, the recovery of lithium could reach the maximum with the lithium ion concentration of 27.3g/L. The recovery efficiencies for cobalt and lithium were 90.02% and 86.04%, respectively.",Lead Acid Battery,pyrometallurgical process,"1000 Â°C, 100 min, lead-acid battery",lead,1000,Cobalt (Co)|Lithium (Li),90.02|86.04,recovery efficiency,Co,90.02%,Li,86.04%,,,,,,,Can't be calculated,Can't be calculated
21,10.1016/j.seppur.2023.123156,Recycling lead from waste lead-acid batteries by the combination of low temperature alkaline and bath smelting,"Recycling lead from waste lead-acid batteries has substantial significance in environmental protection and economic growth. Bearing the merits of easy operation and large capacity, pyrometallurgy methods are mostly used for the regeneration of waste lead-acid battery (LABs). However, these processes are generally operated at the temperature higher than 1300 Â°C. To shorten the energy consumption, a novel pyrometallurgy process which consisted of low temperature alkaline and bath smelting was proposed in this work. The reduction of lead and smelting of slag system are the key factors determine the energy consumption. Thermodynamic calculation suggested that the addition of Na2CO3 can make the reduction of PbSO4 spontaneously at the temperature higher than 288 Â°C (PbSO4 â†’ PbCO3 â†’ PbO â†’ Pb), while direct reduction of PbSO4 necessitated the temperature higher than 1499 Â°C (PbSO4 â†’ PbO â†’ Pb). To achieve the efficient reduction of PbSO4, the molar ratios of C/PbSO4 and Na2CO3/PbSO4 should be higher than 0.5 and 1.0, respectively. Meanwhile, a new smelting system (i.e., FeO-SiO2-CaO-Na2O) was established in the presence of Na2CO3. Phases with low melting temperatures, such as NaFe2O3, Na2FeSiO4, Na2Ca2Si2O7, Na14Fe6O16 and Na0.5FeO2, were formed. The melting temperature of Fe-Si-Ca-Na system was lowered to 1050 Â°C at the mass dosage of Na2CO3 at 30%. Recovery of lead under various reduction conditions were systematically evaluated. Under optimum operational conditions, i.e., the dosages of C and Na2CO3 at 10% and m(actual)/m(theory) ratio of 1.3 (all in mass), smelting temperature of 1050 Â°C, and smelting time of 75 min, respectively, the lead recovery efficiency reached >98.0%. Moreover, this method has been successfully applied for the industrial recovery of lead at the scale of 200, 000 tons annually since 2019. Taken together, this method is robust for recovery of lead from the waste LABs and is helpful for building the resource-conserving society.",Lead Acid Battery,low temperature alkaline and bath smelting,"1050 °C, smelting time: 75 min ",lead,1050,Lead (Pb),98,recovery efficiency,Pb,98%,,,,,,,,,4,160494.6
152,10.1016/j.jenvman.2022.115740,A sustainable closed-loop method of selective oxidation leaching and regeneration for lithium iron phosphate cathode materials from spent batteries,"A sustainable closed-loop method for recovering waste lithium iron phosphate batteries is developed in this paper. Li+ was selectively leached from cathode materials in a system of NaHSO4 and H2O2. Under the optimal conditions of leaching temperature of 65 Â°C, 1.1 times molar quantity NaHSO4, 2 vol% H2O2, solid-liquid ratio of 100 g/L and leaching time of 15 min, the leaching efficiency of Li can reach 99.84%, while Fe is only 0.048%. Meanwhile, XRD, FTIR, XPS and TEM analysis were carried out to explore the conversion mechanism in the oxidation leaching process of the original raw and leaching products. Li+ in the filtrate was precipitated with Na2CO3 and converted into Li2CO3. The precipitated salty wastewater can be converted into leaching agent for recycling by adding a certain amount of sulfuric acid. The recycled products are used to synthesize LiFePO4 materials, and regenerated LiFePO4 materials show good electrochemical properties. The discharge capacity displays 141.3 mAhgâˆ’1 at 1C, with the capacity retention rate of 99.4% after 200 cycles. This study provides a sustainable closed-loop process for recycling and reuse of waste LiFePO4 batteries, which promotes resource conservation and environmental protection.",Lithium iron phosphate (LiFePO4) batteries,oxidation leaching,"leaching temperature of 65 Â°C, 1.1 times molar quantity NaHSO4, 2 vol% H2O2, solid-liquid ratio of 100 g/L, leaching time of 15 min",Li2CO3,65,Lithium (Li)|Iron (Fe),99.84|0.048,leaching efficiency,Li,99.84%,Fe,0.05%,,,,,,,36.57572,38036.0448
81,10.1016/j.jece.2023.110407,"Hydrometallurgical recycling of lithium from waste saggar: Studies on influential role of acid/alkaline additives, leaching kinetics and mechanism","Waste recycling has become crucial with the increasing attention paid to environmental rules and the fast-depleting resources of critical elements. Soaring demands for lithium in cathode materials of rechargeable batteries result in a surge in waste saggar after being used in the calcination of cathode precursor. The recycling of lithium from waste saggar is therefore imperative due to the high supply-risk of lithium. Herein, waste saggar composed of various mineral phases (26.26 % LiAlSi4O10 â‰… 0.6 % Li; 6.34 % Li4SiO4 â‰… 1.47 % Li; 0.79 % LiOHâˆ™H2O â‰… 0.13 % Li; 0.03 % Li2CO3 â‰… 0.01 % Li) was leached in water for lithium extraction; while the effects of NaOH, Ca(OH)2, and H2SO4 as potential additives were examined under a wide temperature range of 5â€“80 Â°C. Interestingly, the observed order of leaching efficiency at lower temperature (20 Â°C) H2SO4 > NaOH > Ca(OH)2 was in variance with that at 80 Â°C (NaOH > H2SO4 Ca(OH)2). The apparent activation energy for lithium extraction was determined to be 29.8 kJ/mol using NaOH, 33.8 kJ/mol using Ca(OH)2, and 14.1 kJ/mol using H2SO4, indicating that the overall leaching process follows a mixed-controlled mechanism. The maximum efficiency of 94 % Li-extraction was achieved with NaOH which was used for the precipitation recovery of Li2CO3 of purity above 99 %.",Lithium iron phosphate (LiFePO4) batteries,H3PO4 leaching and precipitation without alkali addition,"H3PO4 concentration of 6 mol L−1, liquid-solid ratio of 7.5 mL g−1, leaching temperature of 75 °C, and leaching time of 180 min, dilution ratio of 3.5, temperature of 90 °C, and crystallization time of 4 h",Fe and P,90,Lithium (Li),94,extraction efficiency,Li,94%,,,,,,,,,501,278531.4
164,10.1016/j.jece.2024.114091,Selective leaching of lithium from mixed spent lithium iron phosphate powder,"In recent years, lithium iron phosphate (LFP) batteries have been widely used in the electric vehicle industry. The recycling of spent LFP will be propitious to conserving resources and alleviating the environmental risks it poses. In this study, a selective extraction method for lithium from spent LFP was proposed using nitric acid. Lithium leached into the liquid phase, while P and Fe remained in the leaching residue. Under the conditions of 120Â°C, HNO3/Li molar ratio of 2, and time of 2â€¯h, the leaching efficiency of lithium reached 99.5â€¯%, with a selectivity reaching 82.1â€¯%. Initially, LFP was decomposed to liberate Li, Fe, and P in the liquid phase. Subsequently, ferrous ions were oxidized to trivalent, high-valent iron ions re-precipitated as FePO4Â·2â€¯H2O. Thermodynamic calculations indicate that the temperature and pH value of the extraction system have significant influence on both the oxidation and reprecipitation steps. An imbalance of Fe/P ratio (<1) in the raw material hinders the selectivity of lithium extraction, and supplementing this portion of Fe can enhance the selectivity to over 90â€¯%. Additionally, LiCO3 and anhydrous FePO4 were effectively regenerated from the leachate and residue. This study provides a novel approach for the recycling of spent LFP and probably contributes to the sustainability of the lithium ion battery industry.",Lithium iron phosphate (LiFePO4) batteries,Selective extraction method using nitric acid,"120Â°C, HNO3/Li molar ratio of 2, time of 2â€¯h",,120,Lithium (Li),95,leaching efficiency,Li,95%,,,,,,,,,417.5,402135
10,10.1016/j.cej.2021.133232,Closed-loop regeneration of battery-grade FePO4 from lithium extraction slag of spent Li-ion batteries via phosphoric acid mixture selective leaching,"FePO4 regeneration from lithium extraction slag (LES) is a key link in the closed-loop recycling of LiFePO4, but this link has not yet been effectively achieved. This study presents a selective leaching treatment for removing impurities from LES, and then the battery-grade FePO4 is recovered. The leaching efficiency of impurity elements such as Ni, Cu, and Mn can reach up to 99.53%, 98.08%, and 97.65%, respectively, while the main element of Fe and P remain as low as 0.3% and 1.6%, and recovered FePO4 (R-FePO4) conformed to China Chemical Industry Standard for battery-grade FePO4 (HG/T 4701â€“2014). The leaching experiment shows that H3PO4 treatment contributes to obtaining excellent crystalline FePO4, while the addition of HCl mainly enhanced the leaching performance of metal impurities. The optimal conditions for recovering battery-grade FePO4 were: 1.5 mol/L H3PO4, H3PO4/HCl molar ratio of 3:1, a liquidâ€“solid ratio of 10 mL/g, leaching at 90 Â°C for 3 h. The thermodynamics of the leaching reactions was analyzed to determine the feasibility of leaching impurities and crystallizing FePO4 from LES. The composition and structure of the regenerated FePO4 were restored, and the electrochemical performance reached the same level as commercial materials. In addition, the cost of R-FePO4 is calculated to be $1.35 kgâˆ’1, which is about 32.5% lower than the cost of commercial FePO4 (C-FePO4, $2.0 kgâˆ’1). This work presents a potential â€œwaste-to-wealthâ€ approach to guide the efficient and environmentally friendly recycling of spent Li-ion batteries (LIBs).",Lithium-ion batteries (LIBs),"electrolysis, leaching process","solid/liquid ratio of 15 g/L at a current density of 50 mA/m2 and 80 °C for 4.5 h, current density of 40 mA/m2, 70 °C and pH 2.5","Li, Co, Ni and Mn",80,Nickel (Ni)|Copper (Cu)|Manganese (Mn)|Iron (Fe)|Phosphorus (P),99.53|98.08|97.65|0.3|1.6,leaching efficiency,Ni,99.53%,Cu,98.08%,Mn,97.65%,Fe,0.30%,P,1.60%,7.21575,26191.188
144,10.1016/j.susmat.2024.e01043,Synergetic recycling of permanent magnet and Li-ion battery cathode material for metals recovery,"Rare earth elements (REEs)-based (NdFeB) magnets and lithiumâˆ’ion batteries (LIBs) are critical for a lowâˆ’carbon economy. Their production depends on critical elements like REEs, Li, Co and Ni. Recycling of these products have been explored separately as a potential solution. Conventional methods for recycling NdFeB magnets and LIBs face challenges like high energy consumption, lengthy processing, excessive reagent usage, and waste generation. In this study, a novel synergetic recycling methodology is proposed to minimize these challenges. The idea is based on using waste ferrous sulfate solution generated during magnet leaching as a reducing and leaching reagent for battery recycling thereby eliminating the need for additional reagents for oxidation of iron in NdFeB and reduction of cathode material in LIBs. The magnet is leached in diluted H2SO4 at 70 Â°C followed by double sulfate precipitation for REEs with Na2SO4. The REE-depleted but acidic ferrous solution is then used for reductive leaching of cathode material at 90 Â°C. The overall recovery rates of REEs, Li, Co, Ni, and Mn in this process are >95%. The iron from magnet material is recovered as crystalline and easily-filterable iron compound that can be converted to goethite and used as a byproduct. This synergetic approach not only reduces reagent consumption and waste generation aligning with the principles of circular economy but also offers improved efficiency, resource conservation, and environmental sustainability.",Lithium-ion batteries (LIBs),leaching with diluted H2SO4,"70 Â°C, diluted H2SO4, 90 Â°C","iron, REEs, Li, Co, Ni, Mn",90,Lithium (Li)|Cobalt (Co)|Nickel (Ni)|Manganese (Mn)|Rare Earth Elements (REEs),95|95|95|95|95,recovery rate,Li,95%,Co,95%,Ni,95%,Mn,95%,REEs,95%,148.93333,71565.08333
31,10.1016/j.jclepro.2018.03.069,Recovery of valuable materials from spent lithium-ion batteries by mechanical separation and thermal treatment,"In this paper, a mechanical separation and thermal treatment process is developed to recover valuable metals and graphite from the âˆ’0.25â€¯mm crushed products of spent lithium-ion batteries (LiBs). Effect of key parameters for roasting such as the temperature and roasting time are investigated to determine the most efficient conditions for surface modification of the mixed electrode materials by roasting. The roasted mixed electrode materials are separated by flotation operation to recover the cathode material and anode materials respectively. The results show that most of the organic outer layer coated on the surface of the mixed electrode materials can be removed at the temperature of 450â€¯Â°C for 15â€¯min. After roasting treatment, the original wettability of LiCoO2 and graphite is regained. The âˆ’0.25â€¯mm crushed products of spent LiBs can be separated into LiCoO2 concentrate and graphite concentrate by flotation process efficiently. The enrichment ratios of Co, Mn, Cu and Al are 1.35, 1.29, 1.25 and 1.19, their recovery rates are 97.66%, 93.66%, 90.14% and 86.29%, respectively. This process proposed for the recovery of valuable materials is simple and of high efficient for the spent lithium-ion batteries recycling industry.",Lithium-ion batteries (LIBs),"roasting, flotation","450 Â°C, 15 min","LiCoO2, graphite",450,Cobalt (Co)|Manganese (Mn)|Copper (Cu)|Aluminium (Al),97.66|93.66|90.14|86.29,recovery rate,Co,97.66%,Mn,93.66%,Cu,90.14%,Al,86.29%,,,49.74874,205623.6178
160,10.1016/j.wasman.2019.09.044,Stepwise recycling of valuable metals from Ni-rich cathode material of spent lithium-ion batteries,"A novel and efficient approach for stepwise recycling of valuable metals from Ni-rich cathode material is developed. First, the spent cathode materials are leached by H2SO4â€¯+â€¯H2O2 solution. The leaching efficiencies of lithium, nickel, manganese and cobalt reach almost 100%, 100%, 94% and 100%, respectively, under the conditions of 2â€¯M sulfuric acid, 0.97â€¯M hydrogen peroxide, 10â€¯mlÂ·gâˆ’1 liquid-solid ratio, 30â€¯min and 80â€¯Â°C. Then, manganese and cobalt are co-extracted from the leaching liquor with PC88A, while almost 99% nickel and 100% lithium remain in the raffinate followed by being separated from each other by solvent extraction with neodecanoic acid (Versatic 10). The results show that 98% manganese and over 90% cobalt are co-extracted at pHâ€¯=â€¯5, 30â€¯vol% PC88A and volume ratio of oil to water (O:A)â€¯=â€¯2:1, while 100% nickel is separated from lithium under the optimum extraction conditions of initial pHâ€¯=â€¯4, O:Aâ€¯=â€¯1:3 and 30â€¯vol% Versatic 10. Finally, cobalt and manganese in the strip liquor of co-extraction are separated by selective precipitation method. Over 90% manganese is separated from cobalt under the conditions of pHâ€¯=â€¯0.5, 0.076â€¯M KMnO4, 80â€¯Â°C and 60â€¯min.",Lithium-ion batteries (LIBs),"chemical leaching, solvent extraction, selective precipitation","pH, vol% PC88A, volume ratio of oil to water (O:A), 30â€¯vol% Versatic 10, pH, 0.076â€¯M KMnO4, 80â€¯Â°C, 60â€¯min","lithium, nickel, manganese, cobalt",80,Lithium (Li)|Nickel (Ni)|Manganese (Mn)|Cobalt (Co),100|100|94|100,leaching efficiency,Li,100%,Ni,100%,Mn,94%,Co,100%,,,1.82,64282
62,10.1016/j.wasman.2017.09.032,Hydrometallurgical recycling of lithium-ion batteries by reductive leaching with sodium metabisulphite,"The hydrometallurgical extraction of metals from spent lithium-ion batteries (LIBs) was investigated. LIBs were first dismantled and a fraction rich in the active material was obtained by physical separation, containing 95% of the initial electrode, 2% of the initial steel and 22% of plastic materials. Several reducers were tested to improve metals dissolution in the leaching step using sulphuric acid. Sodium metabisulphite led to the best results and was studied in more detail. The best concentration of Na2S2O5 was 0.1â€¯M. The metals dissolution increased with acid concentration, however, concentrations higher than 1.25â€¯M are unnecessary. Best results were reached using a stirring speed of 400â€¯minâˆ’1. The metals leaching efficiency from the active material (Li, Mn, Ni, Co) increased with the temperature and was above 80% for temperatures higher than 60â€¯Â°C. The dissolution of metals also rose with the increase in the liquid/solid ratio (L/S), however, extractions above 85% can be reached at L/S as lower as 4.5â€¯L/kg, which is favourable for further purification and recovery operations. About 90% of metals extraction can be achieved after only 0.5â€¯h of leaching. Sodium metabisulphite can be an alternative reducer to increase the leaching of Li, Mn, Co, and Ni from spent LIBs.",Lithium-ion batteries (LIBs),Hydrometallurgical extraction of metals,"Stirring speed of 400â€¯minâˆ’1, Best concentration of Na2S2O5 was 0.1â€¯M, Temperatures higher than 60â€¯Â°C, L/S as lower as 4.5â€¯L/kg","Nickel, cobalt, manganese, lithium",60,Lithium (Li)|Manganese (Mn)|Nickel (Ni)|Cobalt (Co),80|80|80|80,leaching efficiency,Li,80%,Mn,80%,Ni,80%,Co,80%,,,595.73333,34437.33333
165,10.1016/j.jenvman.2021.113710,Leaching kinetics and interface reaction of LiNi0.6Co0.2Mn0.2O2 materials from spent LIBs using GKB as reductant,"The application of green reductant is signification to recycling of cathode materials from spent lithium ions batteries. Here, ginkgo biloba was developed for enhancing leaching of spent LiNi0.6Co0.2Mn0.2O2 materials with systematically analysis of leaching kinetics and interface reaction. The leaching efficiencies of Ni, Mn, Co, and Li reach respectively 98.65 %, 98.25 %, 98.41 % and 99.99 % under optimal condition of 1.8 mol/L H2SO4 concentration, 9 g/L ginkgo biloba, 80 Â°C leaching temperature, 40 min time and 15 g/L pulp density. The apparent activation energies for leaching of Ni, Co, Mn and Li determined as 74.63, 79.33, 73.14 and 23.43 kJ/mol, respectively, indicates that the leaching process was controlled by the surface chemical reaction during the leaching process. Meanwhile, the regenerated material with better electrochemical performance was obtained by co-precipitation and calcination from leachate. Finally, the process is environmental friendly and economical feasible for recycling of spent lithium-ion batteries.",Lithium-ion batteries (LIBs),hydrometallurgical process,"1.8 mol/L H2SO4 concentration, 9 g/L ginkgo biloba, 80 Â°C leaching temperature, 40 min time and 15 g/L pulp density","lithium, nickel, cobalt, manganese",80,Nickel (Ni)|Manganese (Mn)|Cobalt (Co)|Lithium (Li),98.65|98.25|98.41|99.99,leaching efficiency,Ni,98.65%,Mn,98.25%,Co,98.41%,Li,99.99%,,,24.309,64226.167
24,10.1016/j.hydromet.2023.106243,Efficient extraction of valuable metals from spent LiNi0.5Co0.2Mn0.3O2 cathode based on an acid-free leaching process,"The traditional liquid acid leaching method for recycling spent lithium-ion batteries (LIBs) has serious environmental pollution and unsafe transportation. In this study, solid sodium bisulfate was applied as a leaching agent to recover lithium, cobalt, nickel and manganese from the cathode active material of spent LIBs in the presence of a reductant, hydrogen peroxide. It was found that the leaching efficiencies were approximately 93.0, 91.5, 95.5 and 96.6%, respectively, for Ni, Co, Mn and Li under the conditions of 1 mol/L NaHSO4 and 3 vol% H2O2 as reductant within 30 min at 70 Â°C and a pulp density of 20 g/L. Kinetic data for the dissolution of valuable metals in the temperature range 40â€“70 Â°C showed the kinetic model governed by the Avrami equation. The apparent activation energies for leaching of Ni, Co, Mn and Li were determined as 43.8, 44.2, 42.2 and 27.5 kJ/mol, respectively, indicating that the leaching process was controlled by a surface chemical reaction. This process can be a convenient alternative method for recovering valuable metals from spent LiNi0.5Co0.2Mn0.3O2.",Lithium-ion batteries (LIBs),solid sodium bisulfate,"1 mol/L NaHSO4 and 3 vol% H2O2 as reductant, 30 min at 70 Â°C and a pulp density of 20 g/L","lithium, cobalt, nickel and manganese",70,Nickel (Ni)|Cobalt (Co)|Manganese (Mn)|Lithium (Li),93|91.5|95.5|96.6,leaching efficiency,Ni,93.00%,Co,91.50%,Mn,95.50%,Li,96.60%,,,174.04833,51306.65
28,10.1016/j.seppur.2022.121782,A green process to recover valuable metals from the spent ternary lithium-ion batteries,"The traditional inorganic acid leaching method for recycling spent ternary lithium-ion batteries (NCM) materials presents serious environmental pollution and unsafe problems. In this study, a green leaching process for recovering valuable metals from the spent NCM materials using dl-malic acid as the leaching agent and glucose as the reductant is developed, and systematicalsly investigates the leaching kinetics and interface reaction. The results suggest that the leaching efficiencies of Ni, Co, Mn, and Li reach 90.14 %, 90.58 %, 98.66 %, and 98.53 %, respectively, under the optimal conditions of 1 mol/L dl-malic acid, 0.5 g/g glucose, 90â„ƒ leaching temperature, and 25 g/L pulp density for 120 min. The apparent activation energies for leaching of Ni, Co, Mn, and Li are determined as 55.45, 76.08, 39.42, and 42.09 kJ/mol, respectively, indicating that the surface chemical reaction is the rate-controlling step during this leaching process. This process can be an environmentally friendly alternative method to recover valuable metals from spent NCM.",Lithium-ion batteries (LIBs),solvent extraction,"HCl:NH4OH=1:1 molar ratio, pH=1.5, temperature=40Â°C, dilution ratio=1:2, extraction time=24h","lithium, cobalt, manganese, nickel",40,Nickel (Ni)|Cobalt (Co)|Manganese (Mn)|Lithium (Li),90.14|90.58|98.66|98.53,leaching efficiency,Ni,90.14%,Co,90.58%,Mn,98.66%,Li,98.53%,,,169.54063,20733.60167
108,10.1016/j.hydromet.2023.106152,Electric field-assisted leaching of valuable metals from spent lithium-ion batteries in a mixture of acetic acid and ascorbic acid,"Recovery of valuable metals from spent lithium-ion batteries (LIBs) has great economic and environmental value. In this study, mixtures of acetic acid and ascorbic acid were used to leach valuable metals from the cathode plates of spent LIBs with assistance from an electric field. Thermodynamic analysis showed that the metal oxides of spent LIBs could be dissolved in the form of metal ions by adjusting potential and pH. Leaching conditions, including the concentrations of acetic acid and ascorbic acid, working voltage, reaction temperature, and reaction time, were systematically investigated. Under conditions with acetic acid concentration of 1 mol/L, ascorbic acid concentration of 0.1 mol/L, working voltage of 4 V, reaction temperature 25 Â°C and reaction time 70 min, the leaching efficiency of Ni, Co, Mn, and Li reached 99.8%, 99.8%, 99.8%, and 99.9%, respectively. A kinetic study revealed that the surface chemical reaction was the rate-controlling step in the leaching process. The infrared spectra indicated that polyhydroxy groups were transformed into carboxyl or aldehyde groups during mixed acid leaching. The complexity of ascorbic acid and low-valent metal ions increased with leaching time in the ultraviolet spectrum. Finally, the leach residue was analysed using X-ray diffraction (XRD) and scanning electron microscopy-energy dispersive spectroscopy (SEM-EDS), which indicated that the metal oxides in the cathode plate were efficiently leached.",Lithium-ion batteries (LIBs),mixed acid leaching,"acetic acid concentration of 1 mol/L, ascorbic acid concentration of 0.1 mol/L, working voltage of 4 V, reaction temperature of 25 Â°C and reaction time of 70 min","Ni, Co, Mn, Li",25,Nickel (Ni)|Cobalt (Co)|Manganese (Mn)|Lithium (Li),99.8|99.8|99.8|99.9,leaching efficiency,Ni,99.80%,Co,99.80%,Mn,99.80%,Li,99.90%,,,4.56567,5373.599167
131,10.1016/j.cej.2024.152297,A Fe(III)-driven strategy for efficient closed-loop recovery of critical metals from spent LiNi x Co y Mn z O 2 powder,"With the concepts of carbon peaking and carbon neutrality taking hold, the demand for recycling of spent lithium-ion batteries (LIBs) is increasing rapidly. However, current recycling methods are mostly faced with the dilemma of high cost and low efficiency and unable to meet the demand for energy conservation and consumption reduction. Here, inspired by the formation of acid mine drainage (AMD), we propose a Fe(III)-driven recovery approach, in which the leaching of valuable metals is enhanced by the addition of solid reagents Fe2(SO4)3 and pyrite (FeS2) to create an acidic reducing atmosphere. Under optimal conditions, the leaching efficiency of Ni/Co/Mn/Li reached 99.9%. In addition, NH3Â·H2O-NaOH was employed to adjust the pH of the leachate for stepwise precipitation of Fe and Ni/Co/Mn. Li was finally collected as Li2CO3 and Fe(III) could be recycled. We have also made attempts on Ni/Co/Mn co-precipitation and Li2CO3 resynthesis of regenerated LiNi x Co y Mn z O 2 (NCM). It is predicted that this process can provide a green, efficient and economical closed-loop approach for cathode recovery of LIBs, with far-reaching implications for the entire battery recycling industry.",Lithium-ion batteries (LIBs),"leaching, precipitation, regeneration","acidic reducing atmosphere, pH of the leachate, 25 Â°C, pH 1.5","Ni/Co/Mn, Li2CO3, Fe(III)",25,Nickel (Ni)|Cobalt (Co)|Manganese (Mn)|Lithium (Li),99.9|99.9|99.9|99.9,leaching efficiency,Ni,99.90%,Co,99.90%,Mn,99.90%,Li,99.90%,,,2.97867,5375.4525
3,10.1016/j.jece.2024.113521,Recovery of valuable metal elements from spent lithium-ion battery via a low temperature ammonium persulfate roasting approach,"A low-cost and eco-friendly recycling method is crucial for recovering valuable elements from end-of-life lithium-ion batteries (LIBs), which plays a vital role in addressing resource scarcity and reducing the environmental impact. This study aims to develop a low-temperature pyro-metallurgical combined process to recycle spent LiNi0.5Co0.2Mn0.3O2 (NCM523). Unlike traditional pyrometallurgy methods that generate liquid alloys and slags at temperatures exceeding 1000 Â°C, the (NH4)2S2O8 roasting approach operates at 350 Â°C and converts NCM523 to water-soluble sulfates, exhibiting remarkable leaching efficiencies of Li, Ni, Co, and Mn, with values of 99.43â€¯%, 99.87â€¯%, 98.88â€¯%, and 99.19â€¯%, respectively. Systematic studies were conducted to investigate the influence of roasting temperature, (NH4)2S2O8-to-NCM mass ratio, and roasting time on the sulfation process. Furthermore, the mechanism of sulfation reaction was identified by combining experiments with thermodynamic calculation. At temperatures above 160 Â°C, (NH4)2S2O8 decomposes into (NH4)2S2O7, which reacts with NCM. Lithium in a layered structure forms Li2SO4, while transition elements form MnSO4, Li2Co (SO4)2, and NiSO4. At around 350 Â°C, (NH4)2S2O8 further decomposes into NH4HSO4, releasing SO2 and NH3. SO2 reacts with remaining NCM or unsulfated transition metal oxides, converting them into MnSO4, Li2Co (SO4)2, and NiSO4. Above 800 Â°C, the metal sulfates decompose into stable oxides. This study presents a low-temperature sulfation method that effectively disintegrates the crystal structure of lithium metal oxides without the need for acids or reducing agents.",Lithium-ion batteries (LIBs),low-temperature pyro-metallurgical combined process,350 °C,"water-soluble sulfates, NH4HSO4",350,Lithium (Li)|Nickel (Ni)|Cobalt (Co)|Manganese (Mn),99.43|99.87|98.88|99.19,leaching efficiency,Li,99.43%,Ni,99.87%,Co,98.88%,Mn,99.19%,,,21.02587,353012.0385
6,10.1016/j.wasman.2017.02.011,Leaching process for recovering valuable metals from the LiNi1/3Co1/3Mn1/3O2 cathode of lithium-ion batteries,"In view of the importance of environmental protection and resource recovery, recycling of spent lithium-ion batteries (LIBs) and electrode scraps generated during manufacturing processes is quite necessary. An environmentally sound leaching process for the recovery of Li, Ni, Co, and Mn from spent LiNi1/3Co1/3Mn1/3O2-based LIBs and cathode scraps was investigated in this study. Ehâ€“pH diagrams were used to determine suitable leaching conditions. Operating variables affecting the leaching efficiencies for Li, Ni, Co, and Mn from LiNi1/3Co1/3Mn1/3O2, such as the H2SO4 concentration, temperature, H2O2 concentration, stirring speed, and pulp density, were investigated to determine the most efficient conditions for leaching. The leaching efficiencies for Li, Ni, Co, and Mn reached 99.7% under the optimized conditions of 1M H2SO4, 1vol% H2O2, 400rpm stirring speed, 40g/L pulp density, and 60min leaching time at 40Â°C. The leaching kinetics of LiNi1/3Co1/3Mn1/3O2 were found to be significantly faster than those of LiCoO2. Based on the variation in the weight fraction of the metal in the residue, the â€œcubic rate lawâ€ was revised as follows: Î¸(1âˆ’ f)1/3 =(1âˆ’ kt/r 0 Ï), which could characterize the leaching kinetics optimally. The activation energies were determined to be 64.98, 65.16, 66.12, and 66.04kJ/mol for Li, Ni, Co, and Mn, respectively, indicating that the leaching process was controlled by the rate of surface chemical reactions. Finally, a simple process was proposed for the recovery of valuable metals from spent LiNi1/3Co1/3Mn1/3O2-based LIBs and cathode scraps.",Lithium-ion batteries (LIBs),leaching process,"1M H2SO4, 1vol% H2O2, stirring speed: 400rpm, pulp density: 40g/L, leaching time: 60min at 40°C","Li, Ni, Co, and Mn",40,Lithium (Li)|Nickel (Ni)|Cobalt (Co)|Manganese (Mn),99.7|99.7|99.7|99.7,leaching efficiency,Li,99.70%,Ni,99.70%,Co,99.70%,Mn,99.70%,,,8.936,21458.76333
37,10.1016/j.wasman.2023.01.013,Acid-free extraction of valuable metal elements from spent lithium-ion batteries using waste copperas,"A large amount of hazardous spent lithium-ion batteries (LIBs) is produced every year. Recovery of valuable metals from spent LIBs is significant to achieve environmental protection and alleviate resource shortages. In this study, a green and facile process for recovery of valuable metals from spent LIBs by waste copperas was proposed. The effects of heat treatment parameters on recovery efficiency of valuable metals and the redox mechanism were studied systematically through phase transformation behavior and valence transition. At low temperature (â‰¤460 Â°C), copperas reacted with lithium on the outer layer of LIBs preferentially, but the reduction of transition metals was limited. As the temperature rose to 460â€“700 Â°C, the extraction efficiency of valuable metals was greatly enhanced due to the generation of SO2, and the gasâ€“solid reaction proceeded much fast than the solidâ€“solid reaction. In the final stage (â‰¥700 Â°C), the main reactions were the thermal decomposition of soluble sulfates and the combination of decomposed oxides with Fe2O3 to form insoluble spinel. Under the optimum roasting conditions, i.e., at a copperas/LIBs mass ratio of 4.5, and a roasting temperature of 650 Â°C and roasting time of 120 min, the leaching efficiencies of Li, Ni, Co and Mn were 99.94%, 99.2%, 99.5% and 99.65%, respectively. The results showed that valuable metals can be selectively and efficiently extracted from the complex cathode materials by water leaching. This study used waste copperas as an aid to recover metals and provided an alternative technical route for green recycling of spent LIBs.",Lithium-ion batteries (LIBs),roasting,"4.5, 650 Â°C, 120 min","lithium, Ni, Co, Mn",650,Lithium (Li)|Nickel (Ni)|Cobalt (Co)|Manganese (Mn),99.94|99.2|99.5|99.65,leaching efficiency,Li,99.94%,Ni,99.20%,Co,99.50%,Mn,99.65%,,,10.1145,676341.561
54,10.1016/j.hydromet.2022.106000,Separation of Cu impurity from spent lithium-ion batteries by roasting in air and leaching with (NH4)2CO3 solution of low concentration,"Separation of Cu impurities from spent lithium-ion batteries (LIBs) before precipitating other valuable metals is critical to improve the quality of final products. Currently, the main process for separating Cu impurity from spent LIBs by extraction and precipitation has the disadvantage of being high cost and complicated process. In this work, the surface characteristics of spent LIBs materials before and after thermal treatment are explored, and the effects of the concentration of ammonium salts, temperature, and pulp density on the leaching of Cu impurity are investigated. The novel process proposed in this work removes Cu impurities from spent LIBs materials using a solution of (NH4)2CO3 at low concentration. The results suggest that organics on the spent LIBs surface can be effectively removed by heating at a temperature of 505 Â°C to avoid the influence of organics on the removal of Cu impurities. Furthermore, the results of the leaching experiment demonstrate that (NH4)2CO3 displays an excellent leaching effect on Cu compared to NH4Cl, (NH4)2SO4, and NH4HCO3. The leaching efficiency of Cu at the concentration of 0.25 mol/L (NH4)2CO3, temperature 80 Â°C and leaching time of 120 min reaches 99.1%. On the contrary, the leaching efficiencies of Ni, Co, and Mn are <4% on average. The thermodynamic analysis proves the potential for removing Cu impurities from spent LIBs materials using a solution of (NH4)2CO3 at low concentration. The process lays the foundation for the subsequent hydrometallurgical process to recover other metals.",Lithium-ion batteries (LIBs),leaching process,"pulp density of 100 g/L, temperature of 80 Â°C, leaching time of 120 min","lithium, Ni, Co, Mn, and Cu",80,Copper (Cu)|Nickel (Ni)|Cobalt (Co)|Manganese (Mn),99.1|4|4|4,leaching efficiency,Cu,99.10%,Ni,4%,Co,4%,Mn,4%,,,1524.42,4704.95
