Repository: avanscholar/Battery-LLaMA

Battery-LLaMA: Multi-Objective Optimization Employing Knowledge Graph-Embedded Large Language Model to Strategize Battery Recycling Technology Selection.

The figure below is a complete schematic diagram representing the development of a framework for selecting the optimal battery recycling processes.

File: Data files/BR-KG/Input_Data_874_abstracts.csv (part 2 of 38)
Abstract Number,DOI,Title,Abstract,Battery_Type,Recycling_Process_Used,Process_Conditions/Battery_Properties,Recovered_Materials (from abstract),Final Max Temperature
19,10.1016/j.jece.2023.110407,"Hydrometallurgical recycling of lithium from waste saggar: Studies on influential role of acid/alkaline additives, leaching kinetics and mechanism","Waste recycling has become crucial with the increasing attention paid to environmental rules and the fast-depleting resources of critical elements. Soaring demands for lithium in cathode materials of rechargeable batteries result in a surge in waste saggar after being used in the calcination of cathode precursor. The recycling of lithium from waste saggar is therefore imperative due to the high supply-risk of lithium. Herein, waste saggar composed of various mineral phases (26.26 % LiAlSi4O10 â‰… 0.6 % Li; 6.34 % Li4SiO4 â‰… 1.47 % Li; 0.79 % LiOHâˆ™H2O â‰… 0.13 % Li; 0.03 % Li2CO3 â‰… 0.01 % Li) was leached in water for lithium extraction; while the effects of NaOH, Ca(OH)2, and H2SO4 as potential additives were examined under a wide temperature range of 5â€“80 Â°C. Interestingly, the observed order of leaching efficiency at lower temperature (20 Â°C) H2SO4 > NaOH > Ca(OH)2 was in variance with that at 80 Â°C (NaOH > H2SO4 Ca(OH)2). The apparent activation energy for lithium extraction was determined to be 29.8 kJ/mol using NaOH, 33.8 kJ/mol using Ca(OH)2, and 14.1 kJ/mol using H2SO4, indicating that the overall leaching process follows a mixed-controlled mechanism. The maximum efficiency of 94 % Li-extraction was achieved with NaOH which was used for the precipitation recovery of Li2CO3 of purity above 99 %.",LiFePO4 battery,H3PO4 leaching and precipitation without alkali addition,"H3PO4 concentration of 6 mol L−1, liquid-solid ratio of 7.5 mL g−1, leaching temperature of 75 °C, and leaching time of 180 min, dilution ratio of 3.5, temperature of 90 °C, and crystallization time of 4 h",Fe and P,90
20,10.1016/j.jclepro.2024.141194,An economical and closed-loop hydrometallurgical method to prepare battery-grade iron phosphate from delithiated LiFePO4 cathode scrap,"The economical recovery of Fe and P poses a significant challenge in the comprehensive recovery of spent LiFePO4 batteries. A novel approach for the preparation of battery-grade FePO4Â·2H2O from iron phosphate residue by H3PO4 leaching and precipitation without alkali addition was proposed in this study. Under the optimized conditions of H3PO4 concentration of 6 mol Lâˆ’1, liquid-solid ratio of 7.5 mL gâˆ’1, leaching temperature of 75 Â°C, and leaching time of 180 min, the leaching rates of 99.2% and 98.0% were achieved for Fe and P, respectively. During the leaching process, first dissolved Fe and P will recombine to form FePO4Â·2H2O, whereas the complete dissolution of FePO4Â·2H2O requires an increase in leaching temperature. Subsequently, 93.5% of Fe in the leaching solution can be precipitated as FePO4Â·2H2O at dilution ratio of 3.5, temperature of 90 Â°C, and crystallization time of 4 h. The mother liquor can be employed as a leaching agent after simple evaporation; thus, the closed-loop hydrometallurgical method avoids wastewater emissions. The LiFePO4/C cathode materials synthesized from FePO4Â·2H2O precursors exhibited an initial discharge capacity of 157.6 mAh gâˆ’1 at 0.1 C. After 100 cycles at 1 C, the reversible specific capacity remained 136.2 mAh gâˆ’1 with a capacity retention rate of 100%. This study presents an economical and environmental-friendly method for recycling iron phosphate residue, which is promising to address a crucial problem in the comprehensive recovery of spent LiFePO4 batteries.",Lithium-ion batteries (LIBs),oxidizing roasting process,500–800 °C,"Li3Fe2(PO4)3, FePO4 and Li3PO4",800
21,10.1016/j.cej.2021.133232,Closed-loop regeneration of battery-grade FePO4 from lithium extraction slag of spent Li-ion batteries via phosphoric acid mixture selective leaching,"FePO4 regeneration from lithium extraction slag (LES) is a key link in the closed-loop recycling of LiFePO4, but this link has not yet been effectively achieved. This study presents a selective leaching treatment for removing impurities from LES, and then the battery-grade FePO4 is recovered. The leaching efficiency of impurity elements such as Ni, Cu, and Mn can reach up to 99.53%, 98.08%, and 97.65%, respectively, while the main element of Fe and P remain as low as 0.3% and 1.6%, and recovered FePO4 (R-FePO4) conformed to China Chemical Industry Standard for battery-grade FePO4 (HG/T 4701â€“2014). The leaching experiment shows that H3PO4 treatment contributes to obtaining excellent crystalline FePO4, while the addition of HCl mainly enhanced the leaching performance of metal impurities. The optimal conditions for recovering battery-grade FePO4 were: 1.5 mol/L H3PO4, H3PO4/HCl molar ratio of 3:1, a liquidâ€“solid ratio of 10 mL/g, leaching at 90 Â°C for 3 h. The thermodynamics of the leaching reactions was analyzed to determine the feasibility of leaching impurities and crystallizing FePO4 from LES. The composition and structure of the regenerated FePO4 were restored, and the electrochemical performance reached the same level as commercial materials. In addition, the cost of R-FePO4 is calculated to be $1.35 kgâˆ’1, which is about 32.5% lower than the cost of commercial FePO4 (C-FePO4, $2.0 kgâˆ’1). This work presents a potential â€œwaste-to-wealthâ€ approach to guide the efficient and environmentally friendly recycling of spent Li-ion batteries (LIBs).",Lithium-ion batteries (LIBs),"electrolysis, leaching process","solid/liquid ratio of 15 g/L at a current density of 50 mA/m2 and 80 °C for 4.5 h, current density of 40 mA/m2, 70 °C and pH 2.5","Li, Co, Ni and Mn",80
22,10.1016/j.wasman.2024.07.018,Novel electrochemical process for recycling of valuable metals from spent lithium-ion batteries,"Effective recovery of Li, Co, Ni and Mn from cathode materials of spent lithium-ion batteries (LIBs) has become a global concern. In this study, electrolysis of copper sulfate to produce sulfuric acid and electrons were utilized to recover Li, Co, Ni and Mn from spent LIBs. The obtained results showed that 93 % of Ni, 91 % of Co, 89 % of Mn and 94 % of Li were leached and 99 % of Cu was deposited during leaching process by adopting the 0.225 mol/L of copper sulfate with a solid/liquid ratio of 15 g/L at a current density of 50 mA/m2 and 80 Â°C for 4.5 h. Then, a current efficiency of 72 % for the cathode and 30 % for the anode was achieved at a current density of 40 mA/m2, 70 Â°C and pH 2.5 during electrodeposition process. The Ni-Co deposition followed the principle of anomalous codeposition and the complete deposition time of Co, Ni and Mn were 3 h, 9 h and 10 h, respectively. Eventually, the Ni, Co, Mn, Li and Cu can be recovered as Ni-Co alloy, MnO2 and Li2CO3 and Cu metals with the corresponding recovery rates of 99.40 %, 91.00 %, 90.68 %, 85.59 % and 89.55 %, respectively. This study proposes a promising strategy for recycling cathode materials from spent LIBs without addition of chemical reductants and acids.",Lead Acid Battery,low-temperature thermochemical reduction,"M (SO4 2−: TPb) molar ratio of 1:1, roasting temperature, and time of 340 °C and 1.5 h, respectively","lead, (NH4)2SO4 and (NH4)2CO3",340
23,10.1016/j.seppur.2024.126866,An environment-friendly strategy for recovery of Î±-PbO from spent lead paste: Based on the thermochemical reduction of PbO2 with ammonium sulfate,"During the process of recycling lead from waste lead-acid batteries, how to minimize the wastage of chemical reagents and prevent secondary pollution is a significant research subject. In this study, a method for preparing Î±-PbO based on low-temperature thermochemical reduction of PbO2 was proposed. Using (NH4)2SO4 as the roasting agent, the purity of PbSO4 in spent lead paste was improved by reducing PbO2 at low temperatures. The thermochemical mechanism revealed that the thermochemical process consists of three different stages of (NH4)2SO4 decomposition and PbO2 reduction. The purity of PbSO4 in spent lead paste could be increased to 98.43 % by controlling the thermal reaction conditions (M (SO4 2âˆ’: TPb) molar ratio of 1:1, roasting temperature, and time of 340 Â°C and 1.5 h, respectively). Then, the desulfurization of PbSO4 with (NH4)2CO3 obtained PbCO3, and Î±-PbO with a purity of 96.87 %-98.57 % could be obtained by pyrolysis of PbCO3. Finally, 95.63 % of NH4 +, 97.34 % of SO4 2âˆ’, and 77.71 % of CO3 2âˆ’ could also be recovered for the regeneration of (NH4)2SO4 and (NH4)2CO3. This study provides a feasible technology for green recycling of spent lead paste.",Lithium-ion batteries (LIBs),leaching of lithium in hot water followed by the dissolution of all transition metals in HCl solution and their separation using the ionic liquid Cyphos IL104,"leached at 90 °C for 2 h, 3.0 mol·L−1 HCl at 90 °C for a 3 h leaching process, pH value 2.0, and temperature 80 °C, pH value of 10.8, and temperature of 50 °C","CoSO4·xH2O crystals, nickel carbonate NiCO3·2Ni(OH)2, ",90
24,10.1016/j.wasman.2022.10.005,"Recovery of critical metals from spent Li-ion batteries: Sequential leaching, precipitation, and cobaltâ€“nickel separation using Cyphos IL104","This study presents a novel recycling scheme for spent Li-ion batteries that involves the leaching of lithium in hot water followed by the dissolution of all transition metals in HCl solution and their separation using the ionic liquid Cyphos IL104. The parametric studies revealed that >84 % Li was dissolved while the cathode material was leached at 90 Â°C for 2 h. Approximately 98 % Li from the non-acidic solution was directly precipitated as Li2CO3 at a Li+:CO3 2âˆ’ ratio of 1:1.5. The transition metals from the Li-depleted cathode mass were efficiently (>98 %) dissolved in 3.0 molÂ·Lâˆ’1 HCl at 90 Â°C for a 3 h leaching process. Manganese from the chloride leach liquor was selectively precipitated by adding KMnO4 at a 1.25-fold higher quantity than the stoichiometric ratio, pH value 2.0, and temperature 80 Â°C. The remaining co-existing metals (Ni and Co) were separated from the chloride solution by contacting it with a phosphonium-based ionic liquid at an equilibrium pH value of 5.4 and an organic-to-aqueous phase ratio of 2/3. The loaded ionic liquid was quantitatively stripped in 2.0 molÂ·Lâˆ’1 H2SO4 solution, which yielded high-purity CoSO4Â·xH2O crystals after evaporation of the stripped liquor. Subsequently, âˆ¼99 % nickel was recovered as nickel carbonate [NiCO3Â·2Ni(OH)2] from the Co-depleted raffinate by the precipitation performed at Ni2+:CO3 2âˆ’ ratio of 1:2.5, pH value of 10.8, and temperature of 50 Â°C. Finally, a process flow with mass and energy balances yielding a high recovery rate of all metals in the exhausted cathode powder of spent LiBs was proposed.",Lithium-ion batteries (LIBs),"selective precipitation of the leachate with KOH, followed by calcination",calcination for 4.5 h at 450 °C,Co3O4,450
25,10.1016/j.susmat.2023.e00688,Efficient recycling of Co3O4 from spent lithium-ion batteries and its application as an electrochemical sensor and photocatalyst,"Green recycling of spent lithium-ion batteries (LIBs) is a fundamental step toward environmental preservation and increased recovery of raw materials. In this study, lactic acid was used to leach the cathode active material of LIBs. The recycled material (Co3O4) was obtained by selective precipitation of the leachate with KOH, followed by calcination for 4.5 h at 450 Â°C. The composition and microstructure of the recycled material were confirmed by X-ray diffraction, Raman spectroscopy, scanning electron microscopy, and energy dispersive spectroscopy. Co3O4 was applied as a non-enzymatic electrochemical sensor for determination of ascorbic acid and as a photocatalyst in the degradation of methylene blue. The electrochemical sensor consisted of a printed electrode of carbon nanotubes modified with an 85:10:5 (w/w/w) mixture of recycled material, carbon black, and polyvinylidene fluoride (PVDF), respectively. Linear sweep voltammetry was used to measure the oxidation of ascorbic acid at 0.10 V. The analytical curve of the sensor had a coefficient of determination of 0.9915, sensitivity of 0.0498 Â± 0.0023 Î¼A mol Lâˆ’1, and detection limit of 0.0245 mol Lâˆ’1 in the concentration range of 0.166 to 1.0 mmol Lâˆ’1. Co3O4 applied as a photocatalyst reached an efficiency of 61.47% in the decolorization of methylene blue after 120 min of reaction in the presence of H2O2 and UV light. Co3O4 recycled from spent LIBs is a promising source of raw materials for the development of non-enzymatic electrochemical sensors and photocatalysts via a sustainable and environmentally friendly route.",Lithium-ion batteries (LIBs),leaching,"leaching for 1 h at 80 °C and solid/liquid ratio of 800 g L−1, further leach the remaining suspension for 70 min at 70 °C","Al foils, Ni, Co and Mn, Ni1/3Co1/3Mn1/3(OH)2 and Li2CO3",80
26,10.1016/j.jallcom.2021.158775,Separation and recovery of valuable metals from spent lithium-ion batteries via concentrated sulfuric acid leaching and regeneration of LiNi1/3Co1/3Mn1/3O2,"Recycling of spent lithium ion batteries (LIBs) is an urgent task in the view of environmental protection, resources reuse and sustainable development of battery industry. Our work presents a new method for recovery of Al foils and cathode materials from LIBs via a simple process. The concentrated sulfuric acid (18.4 M H2SO4) solution are used as both separation and leaching agent. The complete separation of cathode materials from Al foils and the complete leaching of Li are achieved simultaneously after leaching for 1 h at 80 Â°C and solid/liquid ratio of 800 g Lâˆ’1. Under these conditions, the leaching efficiencies of Ni, Co and Mn reached 25.6%, 23.2% and 18.3%, respectively, and the polyvinylidene fluoride (PVDF) binder is partially decomposed. The concentrated sulfuric acid destroys the structures of cathode materials and PVDF but prevents the Al dissolution by formation of the passivation film, which contributes to the separation of cathode materials from Al foils and no loss of Al foil. After removal of Al foils and adding the 4.5 vol% H2O2 solution to further leach the remaining suspension for 70 min at 70 Â°C, and the metals of Ni, Co and Mn in the cathode materials are totally leached into the solution. The amount of H2SO4 consumed by leaching 1 kg cathode pieces was 23 mol, which is less than the required acid consumption for the traditional acid leaching process. The leaching solution is precipitated step by step to obtain high purity Ni1/3Co1/3Mn1/3(OH)2 and Li2CO3. The obtained Ni1/3Co1/3Mn1/3(OH)2 and Li2CO3 are regenerated to LiNi1/3Co1/3Mn1/3O2 materials with excellent electrochemical performance.",nickel metal hydride (NiMH) batteries,Subcritical water extraction (SWE) process with citric acid as the leaching reagent,"2.0 N of citric acid, S/L of 10 g/L, at 150 °C in 5 min, pH 2.0, and 65 °C","rare earth elements (REEs), nickel (Ni), and cobalt (Co)",150
27,10.1016/j.jece.2022.108000,Recovery of rare earth elements from spent NiMH batteries using subcritical water extraction with citric acid,"Spent nickel-metal hydride (NiMH) batteries contain high concentrations of rare earth elements (REEs), nickel (Ni), and cobalt (Co). Subcritical water extraction (SWE) process with citric acid as the leaching reagent was applied to spent NiMH batteries. The effects of acid concentration, solid to liquid ratio (S/L), reaction time, and reaction temperature were examined. Leaching efficiency increased with increasing acid concentration, reaction time and temperature, and decreased as S/L increased. Total of 90.85% of lanthanum (La), 88.84% of cerium (Ce), 90.85% of neodymium (Nd), 90.70% of Ni, and 91.62% of Co were leached out using 2.0 N of citric acid, S/L of 10 g/L, at 150 Â°C in 5 min. Selective precipitation of REEs was induced by the addition of diluted waste phosphoric acid (H3PO4) to the leaching solutions. At [H3PO4]:[REEs] of 10:1, pH 2.0, and 65 Â°C, 99.3% of La, 98.8% of Ce, and 99.0% of Nd were precipitated, which correspond to overall recovery of 90.2% of La, 87.8% of Ce, and 89.8% of Nd. The results showed that SWE using citric acid followed by selective precipitation with H3PO4 could effectively recover REEs from spent NiMH batteries.",Lithium-ion batteries (LIBs),metal extraction was applied using an HCl solution,CO2 level (1000–2000 ppm),"Li, Ni, Co, Mn, Al, Cu, and Fe, graphite",
28,10.1016/j.cej.2023.144232,Utilizing waste carbon residue from spent lithium-ion batteries as an adsorbent for CO2 capture: A recycling perspective,"Recycling and reusing the carbon-residues (i.e., graphite), as well as recovering valuable metals by leaching from spent lithium-ion batteries, is environmentally and economically significant. In particular, since a large amount of spent lithium-ion batteries (LIBs) will be generated along with the rapid growth of electric vehicles (EVs), research on recycling carbon-residues from LIB anodes is urgently needed. Herein, the battery powder (BP) was obtained from spent lithium-ion batteries (LIBs) through physical-pyrolysis and sieving. Chemical composition analysis confirmed that the battery used in this work was composed of NCM cathode with high-nickel content and graphite anode material. The average particle size of the obtained BP was 87 Î¼m. In order to obtain the residue having high concentration of carbon, the metal extraction was applied using an HCl solution. As a result, metals (Li, Ni, Co, Mn, Al, Cu, and Fe) in the final remnant were found to be less than 2%, and carbon was found to have a purity of 97% or more. The obtained BP was tested as both the adsorbent and support for indoor CO2 capture. Various activation treatments were examined to enhance the textural properties of BP. BP-K (K2CO2 impregnated BP) adsorbents were prepared, and their CO2 adsorption performances were evaluated with CO2 adsorption isotherms, thermogravimetric analysis (TGA), and 0.1 m 3 chamber (CO2 IR analyzer) at low CO2 level (1000â€“2000 ppm). Through XRD and FT-IR analyses, the adsorption mechanism between K2CO3 and CO2 under moisture-containing indoor air conditions was confirmed to depend on chemisorption in the following reaction pathway: R1â€“R3(K2CO3(s) + H2O (g) + CO2 (g) â‡‹ 2KHCO3(s) (R1), K2CO3(s) + 1Â·.5H2O(g) â‡‹ K2CO3Â·1Â·.5H2O(s) (R2), K2CO3Â·1Â·.5H2O(s) + CO2(g) â‡‹ 2KHCO3(s) + 0Â·.5H2O(g)(R3)). The adsorption working capacities of the recycled BP-K adsorbents were remained relatively constant during four consecutive cycles.",Lithium-ion batteries (LIBs),"thermal treatment, incineration, N2 pyrolysis, and CO2 pyrolysis","optimal temperatures of incineration, N2 pyrolysis, and CO2 pyrolysis were 550, 500, and 450 °C, <200 °C","organics, cathode active materials (CAMs)",450
29,10.1016/j.wasman.2023.07.025,Effects of incineration and pyrolysis on removal of organics and liberation of cathode active materials derived from spent ternary lithium-ion batteries,"Removing organics via thermal treatment to liberate active materials from spent cathode sheets is essential for recovering lithium-ion batteries. In this study, the effects of incineration, N2 pyrolysis, and CO2 pyrolysis on the removal of organics and liberation of ternary cathode active materials (CAMs) were compared. The results indicated that the organics in the spent ternary cathode sheets comprised a residual electrolyte and polyvinylidene fluoride (PVDF) binder. Moreover, the organics could be removed to promote the liberation of CAMs via incineration, N2 pyrolysis, and CO2 pyrolysis. When the temperature was <200 Â°C, the chemical properties of the volatilized ester electrolyte remained unchanged during both N2 and CO2 pyrolysis, indicating that the electrolyte can be collected by controlling the pyrolysis temperature and condensation. Furthermore, PVDF binder decomposition occurred at 200â€“600 Â°C. The optimal temperatures of incineration, N2 pyrolysis, and CO2 pyrolysis were 550, 500, and 450 Â°C, respectively, and these treatments increased the liberation efficiency of CAMs from 81.49 % to 98.75 %, 99.26 %, and 97.98 %, respectively. In addition, heat-treated CAMs required less time to achieve adequate liberation. Following three thermal treatment processes, the sizes of the CAM particles were mainly concentrated in the ranges of 0.075â€“0.1 mm and <0.075 mm. Furthermore, for all types of CAMs examined, the Al concentration decreased from 1.09 % to <0.35 %, which increased the separation efficiency and improved the chemical metallurgical performance.",Lithium-ion batteries (LIBs),"pyrolysis, residue grinding, classification (sieving), wet magnetic separation, acid leaching, hydroxide precipitation, and desalination to drying","pyrolysis at 800 °C, half-cell was 120 mAh/g at 15 mA g−1, full-cell using a graphite anode at 0.1 C was 85 mAh/g",ternary Li transition metal oxide (LTMO),800
30,10.1016/j.jelechem.2022.116761,Electrochemical performance of LiNi1/3Co1/3Mn1/3O2 cathode recovered from pyrolysis residue of waste Li-ion batteries,"A methodology for time-effective, automatic, and safe extraction of cathode active materials from waste lithium-ion battery (LIB) stacks without complex mechanical disassembly and using electrically and chemically harmless processes can be beneficial for the sustainable fabrication of LIB. Herein, we present a feasibility study on the recovery of ternary Li transition metal oxide (LTMO) cathode active materials from the residue of a waste automotive LIB stack using pyrolysis at 800 Â°C without exposure to air. Sequential processes from pyrolysis, residue grinding, classification (sieving), wet magnetic separation, acid leaching, hydroxide precipitation, and desalination to drying were used to prepare the precursor of the cathode active material. The precursor was mixed with Li2CO3 and sintered in air at 800 Â°C, which yielded LiNi1/3Co1/3Mn1/3O2 (NCM) with metallic impurities of Al, Cu, and Fe at a total of 4 mass% as well as excess Li and residual F. The electrochemical performance of waste LIB-derived LiNi1/3Co1/3Mn1/3O2 (W-NCM) cathode active materials was evaluated in half-cell and full-cell configurations and compared with that of a commercial LIB cathode active material of LiNi0.5Co0.2Mn0.3O2 (NCM) used in automobile applications. The Li-ion extraction/insertion specific capacity of W-NCM in the half-cell was 120 mAh/g at 15 mA gâˆ’1, which was 70.4 % that of NCM. The specific capacity of W-NCM in a full-cell using a graphite anode at 0.1 C was 85 mAh/g, which was 69.1 % that of NCM. However, W-NCM in the full-cell exhibited much higher capacity retention (91.2 %) after 1000 chargeâ€“discharge cycles at 2 C, while the capacity retention of NCM was 34.0 %. The excellent cycling performance of W-NCM was attributed to the co-existence of metallic impurities. The proposed cathode recovery method may be further explored for applications in large-scale and automatic recycling of waste LIBs.",alkaline batteries,Aqueous Two-Phase System (ATPS) is a liquid-liquid extraction technique,"pH = 3.00, TLL = 41.83% w/w and mTP/mBP = 1",zinc and manganese,
31,10.1016/j.seppur.2018.07.038,Hydrometallurgical recovery of Zn(II) and Mn(II) from alkaline batteries waste employing aqueous two-phase system,"In this study, a greener method for the recovery of zinc and manganese from alkaline batteries waste was developed using Aqueous Two-Phase System (ATPS). ATPS is a liquid-liquid extraction technique. Zn(II) and Mn(II) were extracted using the diluted liquor from samples of spent alkaline batteries, and the experimental conditions were evaluated considering the effects of the following parameters: (i) nature and concentration of the extractants (1-(2-pyridyl-azo)-2-naphthol (PAN), (bis-4-trimethylpentyl) phosphinic acid (Cyanex 272), diphenylthiocarbazone (dithizone, C13H12N4S) and bis-(2-ethylhexyl) phosphoric acid (D2EHPA)); (ii) pH (3.00, 6.00 and 11.0), (iii) ATPS-forming electrolytes (Na2SO4, C6H5Na3O7 or C4H4Na2O6); (iv) ATPS-forming polymers (L35 and L64); and (v) tie-line length (TLL) and mass ratio between top and bottom phases (mTP/mBP). The recovery efficiency was evaluated using the extraction percentage (%E) and separation factor ( S Zn / M n ) between Zn(II) and Mn(II). The best conditions for selective extraction of the metal ions were achieved using an ATPS composed by L64â€¯+â€¯Na2SO4â€¯+â€¯H2O at pHâ€¯=â€¯3.00, TLLâ€¯=â€¯41.83% w/w and mTP/mBPâ€¯=â€¯1 using dithizone as the extracting agent and leach liquor with dilution factor equal to 10. This resulted in a value for separation factor of S Zn / M n â€¯=â€¯1.2â€¯Ã—â€¯106, in one extraction stage.",Lithium-ion batteries (LIBs),"Starch reduction, leaching ","1.5 mol/L H2SO4, 6 g/L starch, stirring speed of 500 r/min, 80 °C and 60 min","Ni, Co, and M",80
32,10.1016/S1003-6326(22)66133-8,Leaching kinetics of de-lithium residue from spent ternary lithium-ion battery cathodic materials with starch as reductant,"Starch was employed as a reductant for the recovery of Ni, Co, and Mn from ternary lithium-ion batteries (LIBs) cathodic materials de-lithium residue, and the leaching kinetics and mechanism were studied. The effects of stirring speed, leaching temperature, H2SO4 concentration, and starch dosage on leaching efficiencies of Ni, Co, and Mn from de-lithium residue were systematically investigated. Optimized conditions (1.5 mol/L H2SO4, 6 g/L starch, stirring speed of 500 r/min, 80 Â°C and 60 min) yielded leaching efficiencies of 98.07%, 96.52%, and 98.06 %, for Ni, Co, and Mn, respectively. Apparent activation energies, described by the chemically controlled unreacted shrinking core model, were 93.32, 102.84, and 95.68 kJ/mol, for Ni, Co, and Mn, and their apparent reaction orders in H2SO4 were 0.9225, 1.0335, and 1.1285, respectively. Starch is abundant, affordable, and exceptionally alternative to conventional reductants for the recovery of valuable metals from spent ternary LIBs.",Lithium-ion batteries (LIBs),"extraction system composed of 0.4 mol/L 2-thenoyltrifluoroacetone (HTTA), 0.4 mol/L trioctylphosphine oxide (TOPO), and ionic liquid (IL) 1-Butyl-3-MethylImidazolium bis (trifluoromethyl sulfonyl) imide","O/A = 1/1, 25 °C, reaction time 20 min, and pH = 3.65",LiNi1/3Co1/3Mn1/3O2,25
33,10.1016/j.cej.2023.145006,Separation of metals from acetic acid leaching solution of spent lithium-ion batteries by ionic liquid system,"Spent Li-ion batteries (LIBs) pollute the environment and endanger human health; however, they are valuable mineral resources. Here, we designed an extraction system composed of 0.4 mol/L 2-thenoyltrifluoroacetone (HTTA), 0.4 mol/L trioctylphosphine oxide (TOPO), and ionic liquid (IL) 1-Butyl-3-MethylImidazolium bis (trifluoromethyl sulfonyl) imide to recover valuable metals from spent LIBs. Under the optimum conditions (O/A = 1/1, 25 Â°C, reaction time 20 min, and pH = 3.65, the pH of the solution does not need to be adjusted), over 99.54% of Co, 99.85% of Mn, and 99.68% of Ni were extracted, while only 2.84% of Li were coextracted. The ultraviolet spectrum analysis showed that the spectral peaks of the stripping solution changed at 266 and 293 nm, indicating that CH3COOâ€“ participated in the extraction reaction. Following stripping with sulfuric acid, the pH of the solution was adjusted with 2.0 mol/L NaOH, and approximately 99% of the Al3+ ions were precipitated. Nickel and manganese sulphates were added to the stripping solution. The precursor was prepared using a coprecipitation method. The precursor was then mixed with lithium hydroxide and calcined at 1000 Â°C for 12 h to obtain LiNi1/3Co1/3Mn1/3O2.",Lithium-ion batteries (LIBs),ultrasound-assisted leaching,"90 W ultrasound power, 1.0 mol/L DL-malic acid, 5 g/L pulp density, 80 °C, 4 vol% H2O2, and 30 min","Ni, Li, Co, and Mn, LiNi0.6Co0.2Mn0.2O2 ",80
34,10.1016/j.wasman.2019.12.002,Recycling of cathode material from spent lithium ion batteries using an ultrasound-assisted DL-malic acid leaching system,"Herein, a novel process involving ultrasound-assisted leaching developed for recovering Ni, Li, Co, and Mn from spent lithium-ion batteries (LIBs) is reported. Carbonate coprecipitation was utilized to regenerate LiNi0.6Co0.2Mn0.2O2 from the leachate. Spent cathode materials were leached in DL-malic acid and hydrogen peroxide (H2O2). The leaching efficiency was investigated by determining the contents of metal elements such as Li, Ni, Co, and Mn in the leachate using atomic absorption spectrometry (AAS). The filter residue and the spent cathode materials were examined using Fourier transform infrared (FTIR) and scanning electronic microscopy. The leaching efficiencies were 97.8% for Ni, 97.6% for Co, 97.3% for Mn, and 98% for Li under the optimized conditions (90 W ultrasound power, 1.0 mol/L DL-malic acid, 5 g/L pulp density, 80 Â°C, 4 vol% H2O2, and 30 min). The leaching kinetics of the cathode in DL-malic acid are in accordance with the log rate law model. The electrochemical analysis indicates that the LiNi0.6Co0.2Mn0.2O2 regenerated at pH 8.5 has good electrochemical performance. The specific capacity of the first discharge at 0.1 C is 168.32 mA h gâˆ’1 at 1 C after 50 cycles with a capacity retention of 85.0%. A novel closed-loop process to recycle spent cathode materials was developed, and it has potential value for practical application and for contributing to resource recycling and environmental protection.",Lithium-ion batteries (LIBs),"two-stage calcination, simple acid leaching, ","1.5 M HCI, 60 min and solid-liquid ratio (S/L) of 100 g·L−1",lithium and graphite,
35,10.1016/j.wasman.2019.01.008,A process for combination of recycling lithium and regenerating graphite from spent lithium-ion battery,"Recycling lithium and graphite from spent lithium-ion battery plays a significant role in mitigation of lithium resources shortage, comprehensive utilization of spent anode graphite and environmental protection. In this study, spent graphite was firstly collected by a two-stage calcination. Secondly, under the optimal conditions of 1.5â€¯M HCI, 60â€¯min and solid-liquid ratio (S/L) of 100â€¯gÂ·Lâˆ’1, the collected graphite suffers simple acid leaching to make almost 100% lithium, copper and aluminum in it into leach liquor. Thirdly, 99.9% aluminum and 99.9% copper were removed from leach liquor by adjusting pH first to 7 and then to 9, and thenthe lithium was recovered by adding sodium carbonate in leach liquor to form lithium carbonate with high purity (>99%). The regenerated graphite is found to have high initial specific capacity at the rate of 37.2â€¯mAÂ·gâˆ’1 (591â€¯mAhÂ·gâˆ’1), 74.4â€¯mAÂ·gâˆ’1 (510â€¯mAhÂ·gâˆ’1) and 186â€¯mAÂ·gâˆ’1 (335â€¯mAhÂ·gâˆ’1), and with the high retention ratio of 97.9% after 100 cycles, it also displays excellent cycle performance at high rate of 372â€¯mAÂ·gâˆ’1. By this process, copper and lithium can be recovered and graphite can be regenerated, serving as a sustainable approach for the comprehensive utilization of anode material from spent lithium-ion battery.",Lithium-ion batteries (LIBs),novel acid-free leaching route,"discharge capacity of 163.9 mAh g−1 at 0.1 C, 120 mAh g−1 at 4 C",Li2CO3 and FePO4,
36,10.1016/j.jpowsour.2007.02.046,Hydrometallurgical process for recovery of cobalt from waste cathodic active material generated during manufacturing of lithium ion batteries,"The paper presents a new leaching-solvent extraction hydrometallurgical process for the recovery of a pure and marketable form of cobalt sulfate solution from waste cathodic active material generated during manufacturing of lithium ion batteries (LIBs). Leaching of the waste was carried out as a function of the leachant H2SO4 concentration, temperature, pulp density and reductant H2O2 concentration. The 93% of cobalt and 94% of lithium were leached at suitable optimum conditions of pulp density: 100gLâˆ’1, 2M H2SO4, 5vol.% of H2O2, with a leaching time 30min and a temperature 75Â°C. In subsequent the solvent extraction study, 85.42% of the cobalt was recovered using 1.5M Cyanex 272 as an extractant at an O/A ratio of 1.6 from the leach liquor at pH 5.00. The rest of the cobalt was totally recovered from the raffinate using 0.5M of Cyanex 272 and an O/A ratio of 1, and a feed pH of 5.35. Then the co-extracted lithium was scrubbed from the cobalt-loaded organic using 0.1M Na2CO3. Finally, the cobalt sulfate solution with a purity 99.99% was obtained from the cobalt-loaded organic by stripping with H2SO4.","zinc-carbon and lithium-ion batteries, nickel-manganese-cobalt (NMC) batteries","acid leaching of zinc-carbon battery pastes, selective leaching in oxalic acid followed by crystallization.","750, 800, and 850 °C, 850°C−10h, voltage range of 2.5–4.3 V",manganese (MnO2) and lithium (C2HLiO4.H2O),850
37,10.1016/j.ceramint.2021.11.216,Preparation of spinel LiMn2O4 cathode material from used zinc-carbon and lithium-ion batteries,"Due to the progressive shortage of primary resources and growing environmental concerns over industrial and household residues, proper management of electronic wastes is of great importance in addressing sustainability issues. Spent batteries are considered as important secondary sources of their constituting components. In this study, the co-recycling of used zinc-carbon and lithium-ion batteries was performed aiming at the recovery of their manganese and lithium contents as compounds which can be used as precursors for the synthesis of spinel LiMn2O4. Manganese was recovered in the form of amorphous, submicron, spherical nodules of MnO2 after acid leaching of zinc-carbon battery pastes. Lithium was obtained from nickel-manganese-cobalt (NMC) batteries as its monohydrate oxalate (C2HLiO4.H2O) through selective leaching in oxalic acid followed by crystallization. Lithium carbonate was also prepared by subsequent calcination of the oxalate. The synthesis of LiMn2O4 spinel cathode was investigated using the reclaimed Li- and Mn-containing compounds via solid-state synthesis method. The effect of such parameters as type of precursors (C2HLiO4.H2O/Li2CO3 with Mn2O3/MnO2), temperature (750, 800, and 850 Â°C), and time (8 and 10 h) on the synthesis of LiMn2O4 was investigated. The products were characterized using X-ray diffraction (XRD) and scanning electron microscopy (SEM) techniques. The crystallographic parameters from XRD analysis were used to predict the electrochemical behavior of the synthesized cathode materials. Based on these, the spinel powder synthesized at 850Â°Câˆ’10h from Li2CO3âˆ’Mn2O3 starting mixture was determined as the cathode material with the best electrochemical properties among the synthesized samples. The galvanostatic charge/discharge evaluation within the voltage range of 2.5â€“4.3 V showed the specific capacity of the 850Â°C-10 h sample to be 127.87 mAhgâˆ’1.",lithium-manganese batteries,"microwave heating process, high-temperature reduction process","e.g., <120 °C, 120°C–220 °C, 220°C–380 °C, 380°C–600 °C, and >600 °C,  microwave penetration depth (Dp) was 4 cm at 900 °C",lithium and manganese,900
38,10.1016/j.renene.2021.09.055,High temperature microwave dielectric and thermochemical properties of waste LixMn2O4 battery cathode materials reduced by moso bamboo,"It is important to effectively and in an environmentally friendly manner, recover metallic elements such as lithium and manganese from waste lithium-manganese batteries. In this work, the changes in the dielectric and thermochemical properties of mixtures of waste LixMn2O4 battery cathode materials and moso bamboo during a microwave heating process were studied in detail using moso bamboo as the reducing agent. The dielectric properties of the mixed materials were measured by the cylindrical cavity perturbation method. The results of the high-temperature reduction process demonstrated that the reduction process could be divided into five temperature ranges (e.g., <120 Â°C, 120Â°Câ€“220 Â°C, 220Â°Câ€“380 Â°C, 380Â°Câ€“600 Â°C, and >600 Â°C), and the reduction reaction mainly occurred in the third and fourth stages, especially in the ranges of 300â€“330 Â°C and 410â€“430 Â°C. The results of the microwave absorption characteristics under different conditions demonstrated that high temperatures were favorable for microwave penetration, and the microwave penetration depth (Dp) was 4 cm at 900 Â°C. In addition, when the moso bamboo content exceeded 16%, the Îµr"" (effective loss factor) and tan Î´ (loss angle tangent) of the mixtures suddenly dropped to lower levels by approximately 0.064 and 0.087, respectively. It was also found that when the moso bamboo content was 12%, the mixture had better thermal reduction and microwave dielectric properties.",nickel metal hydride (NiMH) batteries,hydrometallurgical process followed by effective precipitation,"H3PO4 = 2 mol/L, T = 80 °C, and S/L = 1: 10 g/mL",light rare earth elements (LREEs) oxides,80
39,10.1016/j.jre.2023.02.020,"Hydrometallurgy two stage process for preparation of (Nd, La, Ce)2O3 from end-of-life NiMH batteries","The present work aims to investigate the recovery of light rare earth elements (LREEs) oxides from end-of-life NiMH batteries using a hydrometallurgical process followed by effective precipitation. The operational leaching parameters such as phosphoric acid concentration, temperature, and the solidâ€“liquid ratio were first optimized by Box-Behnken design. The results reveal that under optimum conditions ([H3PO4] = 2 mol/L, T = 80 Â°C, and S/L = 1: 10 g/mL) the leaching efficiencies of Ni, Co reach 98.1% and 99.3%. While La, Ce, and Nd elements remain in the leaching residue as (La, Ce, Nd)PO4 with yields of 98.2%, 98.6%, and 99.6% for La, Ce, and Nd, respectively. Afterward, the (La, Ce, Nd)PO4 is leached with HCl acid, then the rare earth oxalate was precipitated using oxalic acid at a pH of 1.8 and then the product was calcined at 800 Â°C for 2 h in order to synthesize the (Nd, La, Ce)2O3. The analysis using scanning electron microscopy (SEM) coupled with energy dispersive X-ray spectroscopy (EDX) confirms the homogeneity of (Nd, La, Ce)2O3 particles that have two morphologies, i.e., flower and sticks with a particle size between 3 and 6 Î¼m. The unit cell parameters of (Nd, La, Ce)2O3 were calculated after Rietveld refinement of the XRD patterns, in the space group of Fm-3m are a = b = c = 0.57921 nm and the volume equal to 0.194322 nm3.",Ni–Cd battery waste,solvent extraction process,"50gL−1 CdSO4 at pH=0.5, loaded D2EHPA with 75gL−1 of H2SO4","cadmium, from cobalt and nickel",
