Repository: avanscholar/Battery-LLaMA

Battery-LLaMA: Multi-Objective Optimization Employing Knowledge Graph-Embedded Large Language Model to Strategize Battery Recycling Technology Selection.

The figure below is a complete schematic diagram representing the development of a framework for selecting the optimal battery recycling processes.

File: Data files/BR-KG/Input_Data_874_abstracts.csv (part 3 of 38)
Abstract Number,DOI,Title,Abstract,Battery_Type,Recycling_Process_Used,Process_Conditions/Battery_Properties,Recovered_Materials (from abstract),Final Max Temperature
40,10.1016/j.molliq.2012.06.017,Solvent mediated interactions for the selective recovery of Cadmium from Niâ€“Cd battery waste,"This work deals with the development of a solvent extraction process for the selective separation of cadmium, from cobalt and nickel, using DEHPA as an extractant. After mechanical separation, dissolution of the electrode material in H2SO4 and iron removal the leach liquor obtained was subjected to solvent extraction for the extraction and separation of all the three metal ions. The conditions were optimized for the selective recovery of Cd using 20% D2EHPA with 60% saponification. Saturated loading capacity for 20% (60% saponified D2EHPA) was found to be 10.89gLâˆ’1 Cd, 1.404gLâˆ’1 Ni, and 0.032gLâˆ’1 Co at O/A ratio of 1:1. McCabeâ€“Thiele plot at varying O/A ratio indicated the requirement of 4 stages for 100% extraction of Cd at O/A ratio of 1:1.5. The dependence of extraction on pH indicated that the extraction of Cd(II) proceeds according to a cation-exchange reaction at lower acidity and to a solvating reaction at higher acidities. The co-extracted Ni and Co were effectively scrubbed with 50gLâˆ’1 CdSO4 at pH 0.5. 99.6% Cd was stripped from the loaded D2EHPA with 75gLâˆ’1 of H2SO4. Based on the slope analysis of the plots of log DCd versus log [(HR)2] and pH vs log DCd, Cd was found to be extracted as CdR2.(HR)2. The process seems to be promising for the production of pure metal streams which can further be used to produce valuable commercial products vis-a-vis the environmental protection.",Lithium-ion batteries (LIBs),leaching,"(NH4)2SO4 concentration = 1.5 mol/L, Na2SO3 concentration = 0.5 mol/L, NH3 concentration = 4 mol/L, solid-liquid ratio = 10:1, leaching time = 180 min, and temperature = 90 °C","Li, Co, and Ni",90
41,10.1016/j.hydromet.2021.105809,Ammonia leaching of valuable metals from spent lithium ion batteries in NH3-(NH4)2SO4-Na2SO3 system,"The development of green energy technology has necessitated research on methods to recover and reuse spent Li-ion batteries. To increase the recovery efficiency of precious metals from spent Li batteries, the effects of different leaching parameters, such as the temperature, leaching time, leach liquor concentrations, and solid-liquid ratio, on the leaching efficiency of the NH3 + (NH4)2SO4 + Na2SO3 system were systematically investigated in this study. The most suitable leaching conditions were determined as follows: (NH4)2SO4 concentration = 1.5 mol/L, Na2SO3 concentration = 0.5 mol/L, NH3 concentration = 4 mol/L, solid-liquid ratio = 10:1, leaching time = 180 min, and temperature = 90 Â°C. Under the most suitable conditions, the leaching efficiencies of Li, Co, and Ni were 96.2%, 89.9%, and 90.1%, respectively, and up to 90.8% Mn remained as a leach residue with good crystallinity. The leach residue was characterised using X-ray diffraction, scanning electron microscopy, electron probe microanalysis, and other detection techniques. The kinetic modelling showed that the leaching process of Li, Co, and Ni was controlled by the surface chemical reaction with apparent activation energies of 62.0, 81.5 and 76.3 kJ/mol, for Li, Co and Ni, respectively. Moreover, Mn precipitated as (NH4)2Mn(SO3)2Â·H2O in the residue where higher leaching temperatures produced residues of better crystallinity. The optimum temperature to obtain a well-crystallised residue was 90 Â°C.",Lithium-ion batteries (LIBs),controlled pyrolysis,"temperature of 450 °C, holding time of 60 min, and heating rate of 10 °C/min",Al foil,450
42,10.1016/j.jenvman.2021.113500,Efficient separation of aluminum foil from mixed-type spent lithium-ion power batteries,"The disposal of spent lithium-ion power batteries (LIBs) has become an important research topic owing to the booming market for electric vehicles. However, the recovery efficiency of the alkaline solution and organic solvent methods currently used to separate Al foil from cathode materials still has room for improvement. The insufficient separation of Al foil and complexity of the battery types present obstacles to the extraction of valuable metals using simple processes. In this study, an efficient approach is developed to separate the Al foil in mixed-type spent LIBs (M-LIBs), namely, LiNixCoyMnzO2 (NCM), LiFePO4 (LFP), and LiMn2O4 (LMO) LIBs, by controlled pyrolysis. Hundred percent of the Al foil was recovered at the temperature of 450 Â°C, holding time of 60 min, and heating rate of 10 Â°C/min. The purity of Al in the recovered foil was 99.41 %, 99.83 % and 99.92 %, and the recovery efficiency of the active cathode materials was 96.01 %, 99.80 % and 99.15 % for NCM, LFP and LMO, respectively, without the loss of active cathode materials. The obtained active cathode materials exhibited a favorable crystalline structure, and the average particle diameter was reduced from 300.497 to 24.316 Î¼m with a smaller and looser morphology. The process could be well fitted with the Friedman differential equation, and the correlation coefficients were higher than 0.99. The efficient separation could be attributed to the complete rupture of long chain â€“(CH2CF2)â€“n bonds in the poly (vinylidene difluoride) (PVDF) binder, which resulted in the formation of HF, trifluorobenzene, alkanes, and gaseous single molecule CH2 CF2. Therefore, this work potentially provides an alternative approach for the efficient separation of Al foil in M-LIBs, thereby simplifying the process and achieving lower cost, reduced loss of valuable metals, and higher recovery efficiency.",Lithium-ion batteries (LIBs),ammonium sulfate roasting method,"roasting temperature of 450 °C, roasting time of 24 min","Li, Ni, and Mn",450
43,10.1016/j.cej.2023.143441,"Green recovery of Li, Ni, and Mn from spent xLi2MnO3Â·(1-x)LiMO2 cathode materials: Experimental study and mechanism analysis","Recycling of spent lithium-ion batteries (LIBs) cathode materials has become a hot research area owing to limited resources, environmental problems, and strong global demand for LIBs raw materials. However, among multiple types of spent LIBs cathode materials, the recycling of spent xLi2MnO3Â·(1-x)LiMO2 cathode materials has not been studied and remains challenging. Herein, a green and efficient process has been developed for the simultaneous recovery of Li, Ni, and Mn from spent xLi2MnO3Â·(1-x)LiMO2 cathode materials by an ammonium sulfate roasting method. At optimal conditions of the roasting temperature of 450 Â°C, the (NH4)2SO4-to-spent xLi2MnO3Â·(1-x)LiMO2 mass ratio of 3:1, and the roasting time of 24 min, the spent xLi2MnO3Â·(1-x)LiMO2 phase was completely destroyed and converted into water-soluble metal-ammine-sulfates and metal-sulfates, resulting in that 99.41% Li, 98.67% Ni, and 98.61% Mn were rapidly extracted. Furthermore, possible conversion mechanisms and the kinetics for the roasting process were both investigated in detail, combined thermodynamics, DSC-TG, macroâ€“micro scale analyses and DFT calculations. Finally, Mn as high-purity MnSO4 products with a purity of 99.98%, and Li and Ni as Li2SO4-NiSO4 mixture products, were efficiently recovered via (NH4)2SO3 precipitation, oxidation leaching, extraction and stripping, and evaporative crystallization. Compared with other current recovery process, this work shows better economic and environmental benefits, while maintaining the considerable Li, Ni, and Mn extraction yields, which is expected for the recycling of spent xLi2MnO3Â·(1-x)LiMO2 cathode materials in the future.",Lithium iron phosphate (LiFePO4) batteries,reduction leaching of LES,"1.4 times the stoichiometric amount of H2SO4, 1.5 times the amount of Fe powder, an L/S ratio of 5 mL/g, and a reaction duration of 150 min at 60 °C",FePO4,60
44,10.1016/j.jclepro.2023.140091,Efficient recovery and regeneration of FePO4 from lithium extraction slag: Towards sustainable LiFePO4 battery recycling,"The recovery and regeneration of FePO4 from lithium extraction slag (LES) are crucial steps in the closed-loop recycling of waste LiFePO4 batteries. This necessity arises despite the low commercial value of LES, as conventional recovery methods are cost-prohibitive, leading to insufficient attention to LES recovery. The recent surge in retired batteries has resulted in a significant accumulation of LES, posing serious environmental concerns, however, the high content of Fe and P resources in LES presents a potential value. The study begins with a theoretical analysis, concluding that the reduction leaching of LES is a feasible approach. By integrating this with the Fe powder synthesis route for FePO4, it is found that efficient leaching of LES can be achieved using a low concentration of H2SO4, thereby significantly reducing the recovery cost. This method not only efficiently utilize LES but also alleviates environmental pressure. The thermodynamic analysis sheds light on the mechanism of LES leaching and FePO4 synthesis, confirming the feasibility of each reaction. Optimal leaching conditions (1.4 times the stoichiometric amount of H2SO4, 1.5 times the amount of Fe powder, an L/S ratio of 5 mL/g, and a reaction duration of 150 min at 60 Â°C), under which the leaching rates of Fe and P reached 94.66% and 98.23%, respectively. Additionally, the study introduces a method to remove the main impurity Al in LES, achieving a removal rate of over 99%, reducing its concentration to below 100 ppm. Other impurities, such as Ti, Mn, and Zn, also meet the Chinese Chemical Industry Standard (HG/T 4701-2021). Comparative analyses were conducted between regenerated R-FePO4, commercial Câ€“FePO4, and untreated LES (r-FePO4). LiFePO4 materials derived from these sources were synthesized, followed by an evaluation of their electrochemical performance. The regenerated R-FePO4 matched the quality of commercial FePO4 and significantly outperformed r-FePO4. Additionally, the process proposed in this study yields significant economic benefits, estimating a profit of 719.6 $/t of recycled LES. This research proposes a cost-effective and efficient method for regenerating high-quality battery-grade FePO4 from LES, offering a significant contribution to the closed-loop recycling of waste LiFePO4 batteries.",zinc–carbon and alkaline spent batteries,"chemical analysis, TGA/DTA and X-ray powder diffraction","400°C and 10min, 1000°C and 30min residence time, 1200°C and 30min residence time",manganese and zinc,1200
45,10.1016/j.wasman.2012.05.008,Thermal treatment for recovery of manganese and zinc from zincâ€“carbon and alkaline spent batteries,"The aim of this paper is the recovery of manganese and zinc from a mixture of zincâ€“carbon and alkaline spent batteries, containing 40.9% of Mn and 30.1% of Zn, after preliminary physical treatment followed by removal of mercury. Separation of the metals has been carried out on the basis of their different boiling points, being 357Â°C and 906Â°C the boiling point of mercury and zinc and 1564Â°C the melting point of Mn2O3. Characterization by chemical analysis, TGA/DTA and X-ray powder diffraction of the mixture has been carried out after comminution sieving and shaking table treatment to remove the anodic collectors and most of chlorides contained in the mixture. The mixture has been roasted at various temperatures and resident times in a flow of air to set the best conditions to remove mercury that were 400Â°C and 10min. After that, the flow of air has been turned into a nitrogen one (inert atmosphere) and the temperatures raised, thus permitting the zinc oxide to be reduced to metallic zinc by the carbon present in the original mixture and recovered after volatilization as a high grade concentrate, while manganese was left in the residue. The recovery and the grade of the two metals, at 1000Â°C and 30min residence time, were 84% and 100% for zinc and 85% and 63% for manganese, respectively. The recovery of zinc increased to 99% with a grade of 97% at 1200Â°C and 30min residence time, while the recovery and grade of manganese were 86% and 87%, respectively, at that temperature. Moreover, the chlorinated compounds that could form by the combustion of the plastics contained in the spent batteries, are destroyed at the temperature required by the process.",nickel metal hydride (NiMH) batteries,solvent extraction,"O/A=1/1, room temperature, 30min of contact, pH≤2.5, O/A=1/0.5, room temperature, 15min of contact","manganese and zinc, Ni",30
46,10.1016/j.hydromet.2012.08.003,"Separation of manganese, zinc and nickel from leaching solution of nickel-metal hydride spent batteries by solvent extraction","The paper is focused on the use of solvent extraction for purification of leach liquor solutions obtained by leaching of NiMH spent batteries: dissolved nickel is separated from manganese and zinc by liquidâ€“liquid extraction using D2EHPA. Two extractants were investigated: D2EHPA and Cyanex 272 in n-dodecane, and the preliminary tests suggested that D2EHPA is more efficient to separate Mn and Zn from the leaching solutions. Under the optimized conditions it is observed that in extraction circuit a recovery >99% of zinc and >95% of manganese is archived. The experimental results suggested that two cross-flow liquidâ€“liquid extraction steps are adequate to extract 100% of Zn and about 95% of Mn while the residual Ni was about 80% of its initial content. The extracted elements are stripped using a 4M sulfuric acid solution and the stripping yields were very high, >99% for Ni and Zn and about 98% for Mn. Finally, a possible process flowsheet to separate Mn and Zn from leach liquor of NiMH spent batteries by solvent extraction is proposed. The process includes two stages of extraction with 20% v/v of D2EHPA in n-dodecane (O/A=1/1, room temperature, 30min of contact, pHâ‰¤2.5) and one stage of stripping with 4M of H2SO4 (O/A=1/0.5, room temperature, 15min of contact). The raffinate rich in Ni has the following composition: 32g/L of Ni, 0.87g/L of Mn, and the aqueous liquid from the stripping step had the following concentrations: 9.86g/L of Zn, 18g/L of Mn and 7.33g/L of Ni. The first solution could be treated to recover Ni, for example by precipitation, whereas the second liquid could be recycled in electrolytic section to recover metallic zinc and manganese oxide.","LiCoO2 cathodes, lithium-ion batteries (LIBs)","closed-loop oxalate-based process, combined shrinking core model (cSCM) ","0.46 M and 100 °C, 55–75 °C",Li and Co,100
47,10.1016/j.hydromet.2021.105694,Lithium and cobalt recovery for lithium-ion battery recycle using an improved oxalate process with hydrogen peroxide,"Lithium cobalt oxide (LiCoO2) is the first and most commercially successful form of layered transition metal oxide cathode used in lithium-ion batteries (LIBs). Recycling LiCoO2 cathodes is critical for stabilizing the Li and Co economy. In this work, a kinetic investigation of a closed-loop oxalate-based process for recovery and separation of Li and Co from LiCoO2 has been developed. Metal extraction from LiCoO2 is a non-catalytic solid-liquid reaction with both solid and aqueous products. To understand the kinetics and identify the rate-limiting mechanism, a combined shrinking core model (cSCM) was used for LiCoO2 digestions. LiCoO2 in the presence of aqueous oxalic acid (H2C2O4) at the optimum concentration of 0.46 M and 100 Â°C results in efficient extraction and separation of Li and Co. Diffusion of H2C2O4 into LiCoO2 occurs through a product layer of cobalt oxalate dihydrate (CoC2O4Â·2H2O) that forms on the surface and this process was identified as rate-limiting. The CoC2O4Â·2H2O was precipitated in a micro-rod morphology when 0.46 M hydrogen peroxide (H2O2) was added along with 0.23 M H2C2O4, and the reaction was carried out at a temperature of 55â€“75 Â°C. In this case, the chemical reaction at the LiCoO2 surface was identified as the rate-limiting step. Addition of H2O2 resulted in a 33% reduction in the overall activation energy, a 50% reduction in energy consumption, and a 13% reduction in the cost of reagents. This work signifies the importance of a cost-effective, environmentally-friendly, and energy-efficient process for recovering critical metals such as Li and Co from spent LIB cathodes.",Lithium-ion batteries (LIBs),"Leaching, carbothermal reduction process ",discharge capacity can reach 159.3mAhg−1 at 0.1C rate and 86.3mAhg−1 even at 20C rate,LiFePO4,
48,10.1016/j.electacta.2015.12.114,A novel process to recycle spent LiFePO4 for synthesizing LiFePO4/C hierarchical microflowers,"A novel process has been demonstrated to recycle LiFePO4 from spent lithium-ion batteries. The spent LiFePO4 cathode materials were leached by phosphoric acid (H3PO4) solution and followed by subsequent heat treatment to obtain FePO4Â·2H2O hierarchical microflowers. Furthermore, new LiFePO4/C sample was prepared via a carbothermal reduction process of calcining the obtained FePO4Â·2H2O precursor with Li2CO3 and glucose in N2 atmosphere. The re-synthesized LiFePO4/C sample inherits the hierarchical microflower structure of the FePO4Â·2H2O precursor, with a diameter of 1â€“2Î¼m. Electrochemical test indicates that the re-synthesized LiFePO4/C shows excellent electrochemical performance as cathode material for lithium ion batteries. The discharge capacity can reach 159.3mAhgâˆ’1 at 0.1C rate and 86.3mAhgâˆ’1 even at 20C rate, respectively. After 500 cycles at 5C, they still can deliver a discharge capacity of 105mAhgâˆ’1 with a high capacity retention rate of 95.4%. Moreover, the lithium element was also recovered in the form of LiH2PO4 from the filtrate after collecting the FePO4Â·2H2O precipitate. This work provides a promising route for large scale recovery and reuse of spent LiFePO4 cathode materials of lithium-ion batteries.",Lithium-ion batteries (LIBs),Leaching,"2 M H2SO4 and 10% H2O2 at room temperature, in 2 h maintaining pulp density 75 g/L","Mn, Fe, Cu, Li",30
49,10.1016/j.seppur.2018.02.022,"Close loop separation process for the recovery of Co, Cu, Mn, Fe and Li from spent lithium-ion batteries","Lithium-ion batteries (LIBs) are essential energy source used in advanced electronic gadgets for getting constant and continuous power supply. Huge amount of spent LIBs are generated after their end use. LIBs contain metals, organics and plastics which require proper treatment before disposal. Keeping in view of stringent environmental regulations, limited natural resources and energy crisis, adopting recycling will not only protect the environment and pacify the gap between demand and supply but also conserve the natural resources. Present paper reports a complete process for the recycling of LIBs to recover metals and materials as value added products fulfilling zero waste concept. Initially, the spent LIBs were crushed and beneficiated by wet scrubbing process to separate cathodic material, plastic and metallic fractions. The cathodic material contained 20% Co and 2.4% Li along with other impurities (Mn, Fe, Cu). The cathodic material obtained from different LIBs were homogenized and put to leaching studies to optimize various process parameters viz. effect of leachant concentration, temperature, time, etc. About 97% Co and 99.99% Li were leached using 2â€¯M H2SO4 and 10% H2O2 at room temperature, in 2â€¯h maintaining pulp density 75â€¯g/L. Kinetics for leaching of Co fitted well with â€œChemical reaction control dense constant size cylindrical particles modelâ€, i.e. 1â€¯âˆ’â€¯(1â€¯âˆ’â€¯X)1/2â€¯=â€¯Kct. The leach liquor obtained was further processed to recover Mn and Fe using (NH4)2S2O8 as a precipitant whereas 99.99% Cu was extracted using LIX 84 IC at eq. pH 2, O/A ratio 1/1 and mixing time 5â€¯min. Further, from the leach liquor depleted with Mn, Fe and Cu, âˆ¼98% Co was extracted using 20% Cyanex 272 at pH 4.8 in 10â€¯min maintaining phase ratio (O/A) 1/1 in two stages, leaving Li in the raffinate. From the pure Co solution, value added products as metal and salt were produced using electrowinning/evaporation/precipitation techniques. The TCLP test of leached residue shows the presence of metals within permissible limit and the effluent generated was treated in an effluent treatment plant (ETP) with standard procedure and recycled to the system. The developed clean process is economical as well as environment friendly and has potential to be translated in industry after scale-up studies.",Lithium-ion batteries (LIBs),continuously operated ion exchange process ,60 °C with a synthetic leachate with pH 1.8 as the feed,"Co, Li and Ni",60
50,10.1016/j.seppur.2024.128351,Continuous multicolumn ion exchange process for spent lithium-ion battery leachate: Recovery and purification of a Li+Ni+Co mixture,"A continuously operated ion exchange process scheme for the recovery and purification of valuable metals from acid leachates of spent Lithium-ion battery cathodes was developed. The aim is to provide a versatile and industrially feasible alternative for liquidâ€“liquid extraction and precipitation for recycling of spent Li-ion batteries. A chelating resin with aminomethylphosphonic acid functional group (LewatitÂ® MDS TP 260) was used in a laboratory-scale multicolumn configuration that combined counter-current and cross-current operations. The process was operated at 60 Â°C with a synthetic leachate with pH 1.8 as the feed. A two-step desorption procedure (1.0 M sulfuric acid (H2SO4) followed by 0.4 M potassium oxalate (K2C2O4)) was found to prevent accumulation of strongly bound metals in the resin. 1 M H2SO4 was found sufficient for regeneration. Pure raffinate containing Li, Ni, and Co was successfully separated from impurity metals (Mn, Cu, Al, and Fe). In steady state operation, no loss of ion exchange capacity was observed. The process was optimized experimentally with focus on the effect of fresh feed and eluent flow rates to increase the productivity and improve the recovery rates of the target metals while maintaining a raffinate purity of 100 %. Increasing the amount of leachate processed per switch was found to enhance the recovery of Co, Li and Ni due to the displacement effect. Very high recovery yields (96.97 % for Co, 99.15 % for Ni, and 100 % for Li) were achieved. The laboratory scale unit could process 1.64L(LÂ·h)âˆ’1 of leachate to yield 34.04 g(LÂ·h)âˆ’1 of Li+Ni+Co mixture in the raffinate. Moreover, Cu+Mn and Al+Fe rich extract streams with 84.74 % and 97.46 % purities were obtained as by-products. With respect to the recovery rates, the continuous ion exchange process is superior to batchwise operation of ion exchange columns, conventional solvent extraction and not to mention precipitation processes making it a viable alternative in hydrometallurgical LIB recycling.",nickel metal hydride (NiMH) batteries,leaching mechanism,"2M H2SO4, 100g/L pulp density and 348K temperature after 120min of leaching","nickel, cobalt, iron, manganese and zinc",75
51,10.1016/j.hydromet.2015.10.028,Leaching of base metals from spent Niâ€“metal hydride batteries with emphasis on kinetics and characterization,"Nickelâ€“metal hydride (Niâ€“MH) batteries which generally contain nearly 55â€“60% Ni and 4â€“6% Co along with a few other metals may be considered an important resource for recycling and supply of these metals. In this study, leaching kinetics of nickel and cobalt, and other base metals from the spent Niâ€“MH batteries in sulfuric acid solutions have been investigated with an emphasis on the process characterization at different stages of the treatment. The maximum dissolution of nickel, cobalt, iron, manganese and zinc was found to be 91.6, 97.8, 65.5, 93.5 and 99.2%, respectively in a single stage under the optimum conditions comprising of 2M H2SO4, 100g/L pulp density and 348K temperature after 120min of leaching. Kinetic data for the dissolution of all the metals including the rare earths (as a group) showed the best fit to the chemical control shrinking core model. The activation energy of 8.7, 6.8, 7.12, 6.7 and 7.9kJ/mol was determined for the leaching of base metals viz., nickel, cobalt, iron, manganese and zinc, respectively in the temperature range 305â€“348K. With the help of the XRD phase analysis and the change in morphological features along with the elemental mapping in the leach residues with time and the untreated electrode material by SEM-EDS, the leaching mechanism was established. The process characterization corroborated the kinetic model for the leaching of metals which progressed through the chemical reaction of the lixiviant on the surface of the spherical particles of electrode powder. The XRD analysis of the residue showed the presence of metallic nickel which required stringent conditions for improved recovery of this metal.",Lithium-ion batteries (LIBs),solvent extraction techniques,"pH 3 and 4.6,  pH 2.9 to 3.1, 30 °C, pH 4.5","lithium (Li), cobalt (Co) and manganese (Mn)",30
52,10.1016/j.cej.2024.151766,Complete recovery of valuable metals from chlorinated titanium-white waste acids: Focus on solvent extraction for recovery and preparation of battery-grade manganese sulfate (MnSO4Â·H2O) from lab to pilot scale,"Chlorination titanium-white waste acid (CTWA) is known to contain a substantial number of valuable metals, including Mn, which can be utilized in the manufacturing of high-value battery cathode materials. Based on the concept of complete resource recovery and zero pollution, a novel process for metal recovery from CTWA has been developed. D2EHPA was used to extract Sc, V from CTWA. Al was completely removed by slowly adding 1.5 mol/L NaOH until the solution pH reached 4.20 and stabilized for 0.5 h. This process resulted in a limited loss of 11 % for Fe and 5 % for Mn. An oxidative precipitation method was proposed to process the Al-free solution to preparate a pure and easily filterable FePO4 product, which can be used in the production of battery materials. Additionally, the loss of Mn in this process was less than 0.5 %. After removing Fe and Al, the pre-extraction feed has an O/A ratio of 2.5:1, a temperature of 40 Â°C, and an equilibrium pH of 4.5 âˆ¼ 5.0, it is possible to extract Mn at over 99.50 % using a 5-stage extraction. The loaded phase is scrubbed with 5 g/L H2SO4, O/A = 5:1. It is then cyclically stripped with 75 g/L H2SO4, O/A = 8:1, to obtain a battery-grade MnSO4 solution. The stripped solution can be 100 % crystallized to obtain battery-grade MnSO4Â·H2O products after removing heavy metals using BaS and removing oil with activated carbon. The recovery of Mn in the extraction process was 97.59 %. The pilot test was conducted to demonstrate that the extraction process can be efficiently and continuously produced. The process achieved the recovery of valuable metals from CTWA and the preparation of corresponding products. This process is comprehensive and environmentally friendly, which has an industrial foundation.",Lithium-ion batteries (LIBs),thermal treatment-ammoniacal leaching process,300 °C and 550 °C in air atmosphere,"Ni, Co, Mn and Li ",550
53,10.1016/j.wasman.2018.02.024,Thermal treatment and ammoniacal leaching for the recovery of valuable metals from spent lithium-ion batteries,"The recycling of spent commercial lithium-ion batteries (LIBs) generates numerous environmental and economic benefits. In this research, a thermal treatment-ammoniacal leaching process is proposed to recover valuable metals from cathode active powder. Based on the thermal behavior by TG-DSC analysis, the cathode active powder is calcined at 300â€¯Â°C and 550â€¯Â°C in air atmosphere, and the crystalline phase characterization indicates that a new phase of Co3O4 appears in the cathode active powder calcined at 550â€¯Â°C, which signifies that the layer structure of LiCoO2 collapses. The valence of manganese increases to form Li4Mn5O12 in spinel structure of LiMn2O4. Using calcined cathode powder as feed material, ammoniacal leaching is carried out in (NH4)2SO4 -(NH4)2SO3 solution. Under the optimum conditions, Ni, Co, Mn and Li can be completely leached out with efficiencies of 98%, 81%, 92% and 98%, respectively. However, with the increase of ammonia concentration, the leaching efficiency of Mn decreases dramatically to 4% due to the formation of double salts. It is found that Co and Mn can be precipitated into residues in the form of (NH4)2Co(SO4)2Â·H2O, (NH4)2Mn(SO3)2Â·H2O and (NH4)2Mn(SO4)2Â·6H2O under different leaching parameters. Based on the corresponding relationship between the leaching efficiency and phase evolution of object element, selective leaching can be achieved by controlling the formation of double salts.",Lithium-ion batteries (LIBs),organic acids based leaching approach,discharge capacity of 155.3 mAh g−1 at 0.1C,Li and FePO4,
54,10.1016/j.wasman.2020.05.046,Selective recovery of Li and FePO4 from spent LiFePO4 cathode scraps by organic acids and the properties of the regenerated LiFePO4,"To recycle the sharply growing spent lithium-ion batteries and alleviate concerns over shortages of resources, particularly Li, is still an urgent issue. In this work, an organic acids based leaching approach at room temperature is proposed to recover Li and FePO4 from spent LiFePO4 cathode powder. The coexistent metal ions, Cu and Al, have also been investigated. Citrus fruit juices, rich in organic acids, such as citric acid and malic acid, have been used as leaching agents in this work. Among lemon, orange and apple, lemon juice shows the best leaching effect based on its suitable pH of the reaction system. Under the optimized conditions, the leaching rates of Li, Cu and Al can reach up to 94.83%, 96.92% and 47.24%, while Fe and P remain as low as 4.05% and 0.84%, respectively. Li2CO3 and FePO4 can be recovered from the leachate and the leaching residue, respectively. The recovered FePO4 was used to prepare new cathode material LiFePO4. The crystalline carbon, present in the spent LiFePO4 cathode scraps, has a significant effect on the electrochemical performances of the regenerated LiFePO4. The regenerated LiFePO4 cathode material delivered a comparable discharge capacity of 155.3 mAh gâˆ’1 at 0.1C and rate capacity to the fresh LiFePO4. For the cycling stability, it displays capacity retention of 98.30% over 100 cycles at 1 C with a fading rate of 0.017% per cycle. The proposed organic acids-based recycling strategy is much benign for recycling the spent LiFePO4 cathode materials.",Lithium-ion batteries (LIBs),novel green bifunctional deep eutectic solvent (DES) containing ethylene glycol (EG) and tartaric acid (TA) for leaching,"120 °C, 12 h, EG to TA mole ratio (MEG:TA) of 5:1, and solid to liquid ratio (RS/L) of 20 g/L",cathode active materials (LiCoO2 and Li3.2Ni2.4Co1.0Mn1.4O8.3),120
55,10.1016/j.envres.2023.116337,A novel green deep eutectic solvent for one-step selective separation of valuable metals from spent lithium batteries: Bifunctional effect and mechanism,"This study used a novel green bifunctional deep eutectic solvent (DES) containing ethylene glycol (EG) and tartaric acid (TA) for the efficient and selective recovery of cathode active materials (LiCoO2 and Li3.2Ni2.4Co1.0Mn1.4O8.3) used in lithium-ion batteries through one-step in-situ separation of Li and Co/Ni/Mn. The effects of leaching parameters on the recovery of Li and Co (Î· Li and Î· Co) from LiCoO2 are discussed, and the optimal reaction conditions are verified, for the first time, using a response surface method. The results demonstrate that under optimal conditions (120 Â°C, 12 h, EG to TA mole ratio (MEG:TA) of 5:1, and solid to liquid ratio (RS/L) of 20 g/L), the Î· Li from LiCoO2 reached 98.34%, and Co was formed as a purple precipitate of cobalt tartrate (CoC4H4O6), which was transformed into a black powder of Co3O4 after calcination. Notably, the Î· Li for DES 5 EG:1 TA was maintained at 80% after five cycles, indicating good cyclic stability. When the as-prepared DES was used to leach the spent active material Li3.2Ni2.4Co1.0Mn1.4O8.3, the in-situ selective separation of Li (Î· Li = 98.86%) from other valuable elements such as Ni, Mn, and Co, was achieved, indicating the good selective leaching capacity and practical application potential of the DES.",Lithium-ion batteries (LIBs),a novel route using subcritical water-containing polyvinylidene fluoride (PVDF),"350 °C, 2 h, 1:3 mass ratio, and 60:1 mL/g liquid–solid ratio","lithium (Li), nickel (Ni), cobalt (Co), and manganese (Mn) ",350
56,10.1016/j.jece.2022.109160,Rare metals recycling from spent NCM cathode materials and simultaneous dehydrofluorination of polyvinylidene fluoride (PVDF) in subcritical water,"Several studies have examined the recovery of lithium (Li), nickel (Ni), cobalt (Co), and manganese (Mn) from used lithium-ion batteries (LIBs). However, the environmentally friendly and cost-effective leaching and efficient separation of rare metals from the active cathode material of LIBs remains a challenge. In this study, we present a novel route for the extraction of high-value metals from the NCM cathode material of spent LIBs using subcritical water-containing polyvinylidene fluoride (PVDF). The experimental parameters such as reaction temperature, time, liquidâ€“solid and mass ratios, were carefully investigated. The raw cathode material and the solid residues before and after leaching were characterized using ICP-OES, XRD, FT-IR and SEM-EDS analyses. Results showed that the maximum extraction efficiencies of Li, Ni, Co, and Mn of (98.69, 98.24, 97.52, and 99.04) %, respectively, were achieved under the optimized conditions of 350 Â°C, 2 h, 1:3 mass ratio, and 60:1 mL/g liquidâ€“solid ratio. Meanwhile, the experimental results of leaching kinetics revealed that the reaction in the system was controlled by the surface chemical reaction model with the linear fitting degree of (R2 = 0.97â€“0.99) and the calculated activation energies of 63.72 kJ/mol (for Li), 73.55 kJ/mol (for Ni), 74.99 kJ/mol (for Co), and 71.88 kJ/mol (for Mn). The overall findings of this research concluded that the PVDF-assisted subcritical water extraction process is a beneficial and a promising alternative to other existing methods.",zinc-carbon batteries,Low temperature roasting technique,800 °C and 900 °C,zinc and manganese,900
57,10.1016/j.diamond.2023.110387,"Fabrication of electro-conductive thin films of nanoparticles and MXene sheets using reclaimed Zn, Mn, and C from spent batteries","Farseeing sustainable consumption concept, major parts of zincâ€‘carbon battery i.e. zinc, manganese and central graphite rod were up cycled. Low temperature roasting technique was employed for the extraction of zinc and manganese. Optimization of multiple parameters was meticulously adjusted that resulted in the recovery of 99 % Zn and Mn. Respective nanoparticles were derived from leached solutions that were characterized through XRD, FESEM-EDX and further employed in fabrication of semi-conductive thin films via Layer by Layer technique. Central carbon rod of spent cells and recycled aluminum were incorporated for the synthesis of MAX phase composite followed by its conversion to MXene sheets. The MAX phase composites symbolized as MAX/Al2Ti-800 and MAX/Al2Ti-900 were successfully prepared at relatively lower temperatures i.e. 800 Â°C and 900 Â°C respectively. The prepared composites were further etched via MILD method for preparation of MXene800 and MXene900 derived from MAX/Al2Ti-800 and MAX/Al2Ti-900 and were characterized using XRD and SEM. Presence of Al2Ti within MXene800 made it quite stable against hydrolysis as depicted by Raman and UVâ€“visible spectra. Electrical conductivity of MXene800 measured by resistance meter was 3.9 Ã— 102 S/cm; moreover, MXene800 was tailored in free-standing thin films having architecture [CNER-MXene800@PVC] that showed significant thermal resistance as well as exhibit semi-conductive nature.",Lithium-ion batteries (LIBs),combined ammonia leaching with sol-gel process,LR synthesized at 800 °C exhibits a satisfying capacity of 246.5 mAh g−1 at 0.1 C,Li-rich cathode Li1.2Mn0.54Ni0.13Co0.13O2 (LR),800
58,10.1016/j.jclepro.2022.131373,Regeneration of high-performance Li1.2Mn0.54Ni0.13Co0.13O2 cathode material from mixed spent lithium-ion batteries through selective ammonia leaching,"The efficient recycling process of spent lithium-ion batteries (LIBs) to regenerate electrode materials can alleviate the metal resources scarcity and environmental pollution. Here, the Li-rich cathode Li1.2Mn0.54Ni0.13Co0.13O2 (LR) material was successfully re-synthesized via an environment-friendly and impurity-free recycling process combined ammonia leaching with sol-gel process. Compared with the general methods, ammonia leaching is delicately applied to selectively extract valuable metals from spent LiNixCoyMnzO2 materials exclusive of other impurities (Fe, Al). The process facilitates the subsequent recovery without additional purification process. Surprisingly, the leaching efficiency of Li, Ni, and Co elements is up to as high as 99.28%, 99.63%, and 99.76%, respectively. After adding extra metal compounds stoichiometrically, LR with uniform particle size and elements distribution was regenerated from the valuable metals in the lixivium via the sol-gel method. The LR synthesized at 800 Â°C exhibits a satisfying capacity of 246.5 mAh gâˆ’1 at 0.1 C and high-stable cycle performance with a capacity of 163.3 mAh gâˆ’1 after 80 cycles at 0.2 C between 2.0 and 4.8 V. The fundamental results provide inspiration for recovery of the complex spent LIBs, which can selectively separate the multiple metal impurities with high-efficient reutilization.",Lithium iron phosphate (LiFePO4) batteries,methods about using the non-oxidizing inorganic iron salt - Fe2(SO4)3,leached in just 30 min even under a pretty high solid-liquid ratio of 500 g/L,lithium,
59,10.1016/j.jhazmat.2020.122707,"Theoretical-molar Fe3+ recovering lithium from spent LiFePO4 batteries: an acid-free, efficient, and selective process","In spent lithium iron phosphate batteries, lithium has a considerable recovery value but its content is quite low, thus a low-cost and efficient recycling process has become a challenging research topic. In this paper, two methods about using the non-oxidizing inorganic iron salt - Fe2(SO4)3 to recover lithium from LiFePO4 are proposed. The method-1 is theoretical-molar Fe2(SO4)3 (Fe2(SO4)3 : LiFePO4 =1:2) dosage is added and more than 97% of lithium can be leached in just 30 min even under a pretty high solid-liquid ratio of 500 g/L. Spectrophotometry provides the evidence of Fe2+/Fe3+ substitution in the leaching process. In the method-2, the generated Fe2+ originating from LiFePO4 is fully utilized with the addition of H2O2, and the dosage of Fe2(SO4)3 is decreased by two thirds (Fe2(SO4)3 : LiFePO4 =1:6). Several sulphates (CuSO4, NiSO4, MgSO4) are employed to explore the leaching mechanism. All the results reveal that the reaction of Fe3+ substituting Fe2+ has a powerful driving force. In addition, these two leaching processes simultaneously present superior selectivity for the impurities. The Fe2(SO4)3 in two methods does not cause pollution and is easily regenerated by adding H2SO4. The proposed rapid, efficient and selective leaching thought would be a competitive candidate for recycling spent LiFePO4 batteries.",Lithium-ion batteries (LIBs),"high pH ammonia leaching solution, co-precipitation method","organic/aqueous phase ratio of 1, 15% LIX984, and 25 °C reaction for 10 min","Cu, Ni, Co and Li ",25
