Repository: avanscholar/Battery-LLaMA

Battery-LLaMA: Multi-Objective Optimization Employing Knowledge Graph-Embedded Large Language Model to Strategize Battery Recycling Technology Selection.

The figure below is a complete schematic diagram representing the development of a framework for selecting the optimal battery recycling processes.

File: Data files/BR-KG/Input_Data_874_abstracts.csv (part 4 of 38)
Abstract Number,DOI,Title,Abstract,Battery_Type,Recycling_Process_Used,Process_Conditions/Battery_Properties,Recovered_Materials (from abstract),Final Max Temperature
60,10.1016/j.hydromet.2020.105310,Copper extraction from the ammonia leach liquor of spent lithium ion batteries for regenerating LiNi0.5Co0.5O2 by co-precipitation,"The traditional process of separating valuable metals from spent lithium ion battery (LIB) leaching solutions in which Cu, Ni, Co and Li coexist is cumbersome and costly. LIX984 is commonly used to extract copper from acidic environments. In this work, we develop a novel process using LIX984 as extractant to remove the Cu from the high pH ammonia leaching solution of spent LIB batteries. Then, Li, Ni, and Co is recovered from the aqueous phase to regenerate the LiNi0.5Co0.5O2 cathode materials using a co-precipitation method. Up to 97.85% of Cu and 2.89% of Ni are extracted by LIX984, while almost all the Li and Co remained in the liquid phase under the following optimum conditions: organic/aqueous phase ratio of 1, 15% LIX984, and 25 Â°C reaction for 10 min. A H2SO4 solution of 1.5 M or higher could completely strip the extracted Cu from the organic phase. The regenerated cathode material LiNi0.5Co0.5O2 appeared as spherical particles with no impurities and demonstrated excellent electrochemical performance. The discharge specific capacity remained at 145.8 mAhÂ·gâˆ’1 after 100 cycles. Therefore, this process may be a potential alternative technology to simplifying the spent LIB recycling process.",Lithium-ion batteries (LIBs),Three-dimensional microbial-fuel-cell (3D-MFC) two-chamber system with granular activated carbon (GAC) microelectrodes,"500 °C, the recovery efficiency of 96.35%, the power density of 11.34 W/m3, and the columbic efficiency of 28.74%",Cobalt (Co),500
61,10.1016/j.seppur.2019.01.002,Cobalt recovery from the stripping solution of spent lithium-ion battery by a three-dimensional microbial fuel cell,"Cobalt (Co) recycling from the spent LIBs not only favors the ecological protection also meets the supply chain of Co in the international market. In this research, a three-dimensional microbial-fuel-cell (3D-MFC) two-chamber system with granular activated carbon (GAC) microelectrodes was constructed to remove and recover Co from the stripping cobalt sulfate solution. The 3D bio-electrochemical (BE) system exhibited the largest voltage output and power production at 12th day during the acclimation, achieving the maximum power densities (W/m3) of 6.24, 10.29, 14.52, 12.59, and 8.78, respectively. The GAC prepared at 500â€¯Â°C achieved highest removal and recovery efficiencies of Co in the 3D-MFC system. The maximum removal efficiency of 98.47%, the recovery efficiency of 96.35%, the power density of 11.34â€¯W/m3, and the columbic efficiency of 28.74% were obtained in the orthogonal experiments. The influence of the operating time on the removal and recovery of Co was more obvious than the electro-output of the system. The addition of ammonium carbonate to the 3D-MFC systems clearly increased the precipitation of Co. The stacking of GAC particles in MFC had strengthened the adsorption of Co ions by intensifying the acidic-alkaline pathways during the 3D BE process. The removal and recovery of Co ions from the stripping solution in the 3D-MFC experiments were mainly achieved by the electromigration, electrostatic adsorption of GAC, and chemical precipitations of cobalt hydroxide and cobalt carbonate. A continuous process was suggested for the 3D-MFC application integrating to the traditional recovery procedure of Co from the spent LIBs at the pilot scale.",nickel metal hydride (NiMH) batteries,two-stage leaching,"H2SO4 leaching (2 M H2SO4, L/S = 10.4, V = 104 ml, T = 30 °C), H2O leaching (V = 100 ml, T = 25 °C)",rare earth element (REE) ,30
62,10.1016/j.wasman.2017.10.031,Lanthanide-alkali double sulfate precipitation from strong sulfuric acid NiMH battery waste leachate,"In NiMH battery leaching, rare earth element (REE) precipitation from sulfate media is often reported as being a result of increasing pH of the pregnant leach solution (PLS). Here we demonstrate that this precipitation is a phenomenon that depends on both Na+ and SO4 2âˆ’ concentrations and not solely on pH. A two-stage leaching for industrially crushed NiMH waste is performed: The first stage consists of H2SO4 leaching (2 M H2SO4, L/S = 10.4, V = 104 ml, T = 30 Â°C) and the second stage of H2O leaching (V = 100 ml, T = 25 Â°C). Moreover, precipitation experiments are separately performed as a function of added Na2SO4 and H2SO4. During the precipitation, higher than stoichiometric quantities of Na to REE are utilized and this increase in both precipitation reagent concentrations results in an improved double sulfate precipitation efficiency. The best REE precipitation efficiencies (98â€“99%) â€“ achieved by increasing concentrations of H2SO4 and Na2SO4 by 1.59 M and 0.35 M, respectively â€“ results in a 21.8 times Na (as Na2SO4) and 58.3 times SO4 change in stoichiometric ratio to REE. Results strongly indicate a straightforward approach for REE recovery from NiMH battery waste without the need to increase the pH of PLS.",Lithium-ion batteries (LIBs),solvent extraction,"equilibrium pH 5, O/A ratio 1:1 within 5min","cobalt, lithium, copper and aluminum",
63,10.1016/j.seppur.2012.11.024,Selective separation and recovery of cobalt from leach liquor of discarded Li-ion batteries using thiophosphinic extractant,"Plenty of valuable metals especially cobalt is present in spent batteries. The conventional process of disposing the spent batteries as land fill or metal recovery through pyrometallurgical process was not sustainable step to resolve problems. Present work is a part of systematic study involving solvent extraction for the separation and recovery of cobalt from leach liquor of spent batteries containing 21.83g/L, 2.77g/L, 9.14g/L and 4.14g/L of cobalt, lithium, copper and aluminum, respectively. Initially bench scale studies were carried out using synthetic solution of 10.44g/L cobalt and 1.33g/L lithium (composition similar to the leach liquor diluted two times) in sulfate medium to optimize the condition for the metal recovery from the leach liquor of available batteries. 15% Cyanex 272 as extractant, 3% isodecanol as phase modifier and kerosene as diluent extracted about 99.9% cobalt from synthetic solution at equilibrium pH 5, O/A ratio 1:1 within 5min of contact time in two stages. The metal loaded organic was scrubbed with 10% Na2CO3 and stripped with 10% H2SO4. The optimized condition obtained was compared with the leach liquor of batteries which shows the presence of about 99.99% cobalt in the stripped solution and about 95% Li in the raffinate. Hydrated salt of cobalt can be further obtained by using evaporation, crystallization, precipitation and cementation process.",Lithium-ion batteries (LIBs),precipitation and solvent extraction processes,"molar ratio of manganese ions to potassium permanganate: 2 and pH: 2, molar ratio of nickel ions to dimethylglyoxime: 0.5, and pH: 5, Vo/Va: 1, pH: 5, temperature 25 °C, time 20 min and mixing speed 400 rpm, molar ratio of lithium ions to sodium carbonate: 0.7, temperature 100 °C, time 40 min, mixing speed 400 rpm and the pH: 12","manganese, nickel and cobalt",100
64,10.1016/j.mineng.2021.107226,Treatment of valuable metals from leaching solution of spent lithium-ion batteries,"The process of recovering metals from spent lithium-ion batteries is difficult due to the complexity of the metal components. Therefore, the separation and extraction of metal ions from the leaching solution of spent lithium-ion batteries requires a set of hydrometallurgical processes. In this research, precipitation and solvent extraction processes have been used to the final recovery of metals. Initially, by applying potassium permanganate with molar ratio of manganese ions to potassium permanganate: 2 and pH: 2, 96.5% of manganese ions were precipitated and separated from the leaching solution. Then, via dimethylglyoxime in molar ratio of nickel ions to dimethylglyoxime: 0.5, and pH: 5, 96% nickel recovered, approximately. Subsequently, using 30 v/v% D2EHPA and 5 v/v% TBP respectively as an extractant and a modifier of the organic phase, and under optimal conditions of Vo/Va: 1, pH: 5, temperature 25 Â°C, time 20 min and mixing speed 400 rpm, it is possible to achieve 93.38% cobalt extraction efficiency and also control the loss of lithium at 16.74%. Finally, in the molar ratio of lithium ions to sodium carbonate: 0.7, temperature 100 Â°C, time 40 min, mixing speed 400 rpm and the pH: 12, the lithium precipitation efficiency reached to 98.84%.",Lithium-ion batteries (LIBs),leaching process,"pH: 12, time 40 min, mixing speed 400 rpm, temperature 100 Â°C",lithium,100
65,10.1016/j.jhazmat.2014.07.027,Rare earth element recycling from waste nickel-metal hydride batteries,"With an increase in number of waste nickel-metal hydride batteries, and because of the importance of rare earth elements, the recycling of rare earth elements is becoming increasingly important. In this paper, we investigate the effects of temperature, hydrochloric acid concentration, and leaching time to optimize leaching conditions and determine leach kinetics. The results indicate that an increase in temperature, hydrochloric acid concentration, and leaching time enhance the leaching rate of rare earth elements. A maximum rare earth elements recovery of 95.16% was achieved at optimal leaching conditions of 70Â°C, solid/liquid ratio of 1:10, 20% hydrochloric acid concentration, âˆ’74Î¼m particle size, and 100min leaching time. The experimental data were best fitted by a chemical reaction-controlled model. The activation energy was 43.98kJ/mol and the reaction order for hydrochloric acid concentration was 0.64. The kinetic equation for the leaching process was found to be: 1 âˆ’ ( 1 âˆ’ x ) 1 / 3 = A / Ï r 0 [ HCl ] 0.64 exp âˆ’ 439,800 8.314 T t . After leaching and filtration, by adding saturated oxalic solution to the filtrate, rare earth element oxalates were obtained. After removing impurities by adding ammonia, filtering, washing with dilute hydrochloric acid, and calcining at 810Â°C, a final product of 99% pure rare earth oxides was obtained.",Lithium-ion batteries (LIBs),pyrometallurgical process,"600Â°C, 2h, 1000g, 0.5mol/L, 2mol/L, H2SO4",lithium and cobalt,600
66,10.1016/j.materresbull.2020.110855,Regeneration of Al-doped LiNi1/3Co1/3Mn1/3O2 cathode material via a sustainable method from spent Li-ion batteries,"The increase in the use of lithium-ion batteries has led to a rapid increase in the number of used Li-ion batteries. If these used lithium-ion batteries are not handled properly, they will result in environmental pollution and waste of valuable metal resources. In this study, spent lithium cobalt oxide electrode sheets were directly leached using d, l-malic acid and H2O2, and LiNi1/3-xCo1/3Mn1/ 3AlxO2 (xâ€¯=â€¯0.02, 0.04) was resynthesized by sol-gel method. Results show that the prepared materials exhibit typical layered structure, and the doping of Al3+ has a certain effect on inhibiting the mixing of cations. The synthesized LiNi1/3-0.04Co1/3Mn1/3Al0.04O2 maintains an excellent reversible discharge capacity of 148.1â€¯mAhgâˆ’1 at a current density of 0.2 C after 100 cycles, which is higher than that of LiNi1/3Co1/3Mn1/3O2. The good performance of the regenerated positive electrode material indicates that the simple recovery and recycling process is feasible.",Lithium-ion batteries (LIBs),sol-gel method,reversible discharge capacity of 148.1â€¯mAhgâˆ’1 at a current density of 0.2 C after 100 cycles,LiNi1/3-0.04Co1/3Mn1/3Al0.04O2,
67,10.1016/j.hydromet.2023.106243,Efficient extraction of valuable metals from spent LiNi0.5Co0.2Mn0.3O2 cathode based on an acid-free leaching process,"The traditional liquid acid leaching method for recycling spent lithium-ion batteries (LIBs) has serious environmental pollution and unsafe transportation. In this study, solid sodium bisulfate was applied as a leaching agent to recover lithium, cobalt, nickel and manganese from the cathode active material of spent LIBs in the presence of a reductant, hydrogen peroxide. It was found that the leaching efficiencies were approximately 93.0, 91.5, 95.5 and 96.6%, respectively, for Ni, Co, Mn and Li under the conditions of 1 mol/L NaHSO4 and 3 vol% H2O2 as reductant within 30 min at 70 Â°C and a pulp density of 20 g/L. Kinetic data for the dissolution of valuable metals in the temperature range 40â€“70 Â°C showed the kinetic model governed by the Avrami equation. The apparent activation energies for leaching of Ni, Co, Mn and Li were determined as 43.8, 44.2, 42.2 and 27.5 kJ/mol, respectively, indicating that the leaching process was controlled by a surface chemical reaction. This process can be a convenient alternative method for recovering valuable metals from spent LiNi0.5Co0.2Mn0.3O2.",Lithium-ion batteries (LIBs),solid sodium bisulfate,"1 mol/L NaHSO4 and 3 vol% H2O2 as reductant, 30 min at 70 Â°C and a pulp density of 20 g/L","lithium, cobalt, nickel and manganese",70
68,10.1016/j.cej.2017.04.044,Green selective recovery of lanthanum from Ni-MH battery leachate using aqueous two-phase systems,"In view of the importance of resource recycling and the use of environmentally safe systems to extract the metals contained in wastes, the present study concerns the extraction/separation of lanthanum from spent Niâ€“MH batteries. Investigation was made of the extraction behavior of lanthanum using aqueous two-phase systems (ATPSs), and a new environmentally safe hydrometallurgical method was developed for the selective extraction of La from Ni-MH battery leachate. The extraction behavior of La was evaluated considering the influence of the following parameters: concentration of different extractant; pH; ATPS-forming electrolyte (Li2SO4, Na2SO4, MgSO4, Na2C4H4O6, or Na3C6H5O7); ATPS-forming polymer (L64 or PEO1500). The recovery efficiency was evaluated by analyzing the extraction percentage (%E), and the best conditions for analyte extraction were achieved using the ATPS formed by PEO1500+Li2SO4, at pH 6.00, with 1,10-phenanthroline as the extractant agent (%E=74.1%). The method was applied to a real Ni-MH battery leachate. After three successive extraction steps, high separation factor (S) values were obtained for the separation of lanthanum from concomitant metals (SLa,Ce =180; SLa,Pr =184; SLa,Nd =185). A stripping assay was carried out, and after a single step, 88.5% of the lanthanum was available for a possible electrowinning step.",Lithium-ion batteries (LIBs),"Leaching, Solvent extraction, and precipitation","pH 1.5, H2SO4 4.0 mol/L, NH4Cl 1.0 mol/L, 25 Â°C, and 2 h","lithium, manganese, cobalt, nickel, and iron",25
69,10.1016/j.jenvman.2024.121862,A greener method to recover critical metals from spent lithium-ion batteries (LIBs): Synergistic leaching without reducing agents,"Efficient recycling of critical metals from spent lithium-ion batteries is vital for clean energy and sustainable industry growth. Conventional methods often fail to manage large waste volumes, leading to hazardous gas emissions and dangerous materials. This study investigates innovative methods for recovering critical metals from spent LIBs using synergistic leaching. The first step optimized thermal treatment conditions (570 Â°C for 2 h in air) to remove binder materials while maintaining cathode material crystallinity, confirmed by X-ray diffraction (XRD) analysis. Next, response surface methodology (RSM), I-optimal, was used to examine the synergistic effects of sulfuric acid (SA) and organic acids (Org, citric and acetic acids) and their concentrations (SA: 0.5â€“2 M and Org: 0.1â€“2 M) on metal leaching for an eco-friendlier process. Results showed that adding citric acid to SA was more effective, especially at lower concentrations, than using acetic acid. The medium was tested to evaluate the impact of reductant addition. Remarkably, it was discovered that the optimized leaching mixture (1.25 M SA and 0.55 M citric acid) efficiently extracted metals without the need for any reductant like H2O2, highlighting its potential for a simpler and more eco-friendly recycling process. Further optimization identified the ideal solid-to-liquid ratio (62.5 g/L) to minimize acid use. Finally, RSM (D-optimal) was used to investigate the effects of time and temperature on leaching, achieving remarkable recovery rates of 99% Â± 0.7 for Li, 98% Â± 0.0 for Co, 90% Â± 6.6 for Ni, and 92% Â± 0.4 for Mn under optimized conditions at 189 min and 95 Â°C. Chemical cost analysis revealed this method is about 25% more cost-effective than conventional methods.",Lithium-ion batteries (LIBs),"thermal treatment, leaching","570 Â°C for 2 h in air, 189 min and 95 Â°C","lithium, cobalt, nickel, manganese",570
70,10.1016/j.jclepro.2020.121312,The reductive leaching of waste lithium ion batteries in presence of iron ions: Process optimization and kinetics modelling,"Recycling of lithium-ion batteries (LIBs) is essential not only to protect the environment but also to recover valuable metals, such as lithium and cobalt. The effect of ferrous (Fe2+) has been explored on LIBs leaching, as a reducing agent. The influence of four different parameters including agitation rate, pH, ferrous concentration and temperature has been investigated on LIBs leaching to optimize the leaching process and kinetics modelling. While ferrous ions did not have significant effect on lithium recovery, the cobalt recovery was increased from 33.6% to 88.7% when ferrous concentration were increased from 0 g/L to 6 g/L. The results indicated that the highest lithium and cobalt recoveries achieved at agitation rate = 500 rpm, pH = 0.5 (âˆ¼0.57 mol/L H2SO4), ferrous concentration = 6 g/L, and temperature = 75 Â°C. The kinetics modelling indicated that adding ferrous ions to leaching environment decreases the ash layer formation by reducing the metals in particles surface and transfer them in liquid medium. The activation energies for cobalt and lithium dissolution were 58.71 kJ/mol and 37.45 kJ/mol, respectively. After process optimization, the chemical ferrous ions were replaced by iron scraps were obtained from 18650 LIBs shells. The results showed that 92.67% of lithium and 98.91% of cobalt are recovered by adding 6 g/L iron scrap to the leaching environment. Therefore, the iron scrap can be used as an efficient, economic and sustainable reducing agent for LIBs leaching, at low concentrations of sulfuric acid.",Lithium-ion batteries (LIBs),leaching process,"agitation rate = 500 rpm, pH = 0.5 (âˆ¼0.57 mol/L H2SO4), ferrous concentration = 6 g/L, temperature = 75 Â°C",lithium and cobalt,75
71,10.1016/j.wasman.2014.05.009,Reclaiming the spent alkaline zinc manganese dioxide batteries collected from the manufacturers to prepare valuable electrolytic zinc and LiNi0.5Mn1.5O4 materials,"A process for reclaiming the materials in spent alkaline zinc manganese dioxide (Znâ€“Mn) batteries collected from the manufacturers to prepare valuable electrolytic zinc and LiNi0.5Mn1.5O4 materials is presented. After dismantling battery cans, the iron cans, covers, electric rods, organic separator, label, sealing materials, and electrolyte are separated through the washing, magnetic separation, filtrating, and sieving operations. Then, the powder residues react with H2SO4 (2molLâˆ’1) solution to dissolve zinc under a liquid/solid ratio of 3:1 at room temperature, and subsequently, the electrolytic Zn with purity of â©¾99.8% is recovered in an electrolytic cell with a cathode efficiency of â©¾85% under the conditions of 37â€“40Â°C and 300Amâˆ’2. The most of MnO2 and a small quantity of electrolytic MnO2 are recovered from the filtration residue and the electrodeposit on the anode of electrolytic cell, respectively. The recovered manganese oxides are used to synthesize LiNi0.5Mn1.5O4 material of lithium-ion battery. The as-synthesized LiNi0.5Mn1.5O4 discharges 118.3mAhgâˆ’1 capacity and 4.7V voltage plateau, which is comparable to the sample synthesized using commercial electrolytic MnO2. This process can recover the substances in the spent Znâ€“Mn batteries and innocuously treat the wastewaters, indicating that it is environmentally acceptable and applicable.",Lithium-ion batteries (LIBs),leaching-solvent extraction process,"pH 1.5, 300g/L H2SO4, 200g/L H2O2, 100g/L Na2SO4, 100g/L Na2CO3, 100g/L NaHCO3, 100g/L NaOH, 100g/L HCl","cobalt, nickel, manganese, lithium, copper, alkaline solution",
72,10.1016/j.jclepro.2023.140428,Fast ammonium sulfate salt assisted roasting for selectively recycling degraded LiFePO4 cathode,"Selectively recycling degraded cathode materials from retired lithium-ion battery is an efficient approach which could shorten recovery processes and reduce energy consumption and carbon emissions. Herein, we propose a fast ammonium sulfate ((NH4)2SO4) salt roasting method to extract Li and recycle FePO4 from commerical LiFePO4 cathode materials. Compared with the traditional hydrometallurgy recovery process, (NH4)2SO4 assisted roasting achieved the fast delithiation of LiFePO4 within 5 min at 300 Â°C, and converted LiFePO4 to FePO4 in air atmosphere. Almost 98% of Li was converted to soluble Li2SO4, and air acted as a clean and cheap oxidant. TG-DSC analysis in different atmospheres indicated that the whole reaction mainly consisted of two steps: (NH4)2SO4 firstly decomposed to NH4HSO4 and (NH4)2S2O7, and then the LiFePO4 reacted with O2, (NH4)2SO4 and (NH4)2S2O7 at âˆ¼300 Â°C. Thermodynamic analysis also supported the above reaction mechanism. In a word, (NH4)2SO4 salt assisted roasting provides an effective approach to selectively extracting Li from polyanionic cathode materials.",Lithium-ion batteries (LIBs),roasting method,300 Â°C,Li2SO4,300
73,10.1016/j.wasman.2020.01.014,Valorization of waste NiMH battery through recovery of critical rare earth metal: A simple recycling process for the circular economy,"The process flowsheet consists of three main circuits, i.e., metal extraction by acid leaching, critical rare earth metal (REM) recovery from leach liquor and pure Co/Ni recovery by solvent extraction. Quantitative metal extraction using 1 M H2SO4, pulp density of 25 g/L at 90 Â°C from waste NiMH battery was achieved. From leach liquor using 10 M NaOH, at pH 1.8, more than 99% REM was precipitated out and isolated through calcination at 600 Â°C. Undesired metals like Mn, Al, Zn, and Fe were scrubbed out from the leach liquor using 0. 7 M D2EPHA at the equilibrium pH of 2.30. From the scrubbed raffinate Co and Ni was separated using 0.5 M Cyanex 272 at pH 4.70 through solvent extraction. At pH 4.70 Co was completely extracted from solution leaving Ni in solution, which can be recovered completely. From Co loaded Cyanex 272, the Co was stripped by 1 M H2SO4 and regenerated Cyanex 272 can be reused and close the loop. Similarly, the undesired metal loaded D2EPHA can be regenerated and reused and close the loop. As the process is close-loop process recovers critical REMs, Co, and Ni, the valorization process efficiently addresses the circular economy and recycling challenges associated with waste NiMH battery.",Lithium-ion batteries (LIBs),pyrometallurgical process,"600 Â°C, 1000 Â°C, 1200 Â°C","lithium, Ni, Co",1200
74,10.1016/j.jenvman.2022.115740,A sustainable closed-loop method of selective oxidation leaching and regeneration for lithium iron phosphate cathode materials from spent batteries,"A sustainable closed-loop method for recovering waste lithium iron phosphate batteries is developed in this paper. Li+ was selectively leached from cathode materials in a system of NaHSO4 and H2O2. Under the optimal conditions of leaching temperature of 65 Â°C, 1.1 times molar quantity NaHSO4, 2 vol% H2O2, solid-liquid ratio of 100 g/L and leaching time of 15 min, the leaching efficiency of Li can reach 99.84%, while Fe is only 0.048%. Meanwhile, XRD, FTIR, XPS and TEM analysis were carried out to explore the conversion mechanism in the oxidation leaching process of the original raw and leaching products. Li+ in the filtrate was precipitated with Na2CO3 and converted into Li2CO3. The precipitated salty wastewater can be converted into leaching agent for recycling by adding a certain amount of sulfuric acid. The recycled products are used to synthesize LiFePO4 materials, and regenerated LiFePO4 materials show good electrochemical properties. The discharge capacity displays 141.3 mAhgâˆ’1 at 1C, with the capacity retention rate of 99.4% after 200 cycles. This study provides a sustainable closed-loop process for recycling and reuse of waste LiFePO4 batteries, which promotes resource conservation and environmental protection.",Lithium iron phosphate (LiFePO4) batteries,oxidation leaching,"leaching temperature of 65 Â°C, 1.1 times molar quantity NaHSO4, 2 vol% H2O2, solid-liquid ratio of 100 g/L, leaching time of 15 min",Li2CO3,65
75,10.1016/j.cjche.2023.12.022,Study on metal recovery process and kinetics of oxidative leaching from spent LiFePO4 Li-batteries,"A green environmental protection and enhanced leaching process was proposed to recover all elements from spent lithium iron phosphate (LiFePO4) lithium batteries. In order to reduce the influence of Al impurity in the recovery process, NaOH was used to remove impurity. After impurity removal, the spent LiFePO4 cathode material was used as raw material under the H2SO4 system, and the pressure oxidation leaching process was adopted to achieve the preferential leaching of lithium. The E-pH diagram of the Feâ€“Pâ€“Alâ€“H2O system can determine the stable region of each element in the recovery process of spent LiFePO4 Li-batteries. Under the optimal conditions (500 rÂ·minâˆ’1, 15 h, 363.15 K, 0.4 MPa, the liquidâ€“solid ratio was 4:1 mlÂ·gâˆ’1 and the acidâ€“material ratio was 0.29), the leaching rate of Li was 99.24%, Fe, Al, and Ti were 0.10%, 2.07%, and 0.03%, respectively. The Fe and P were precipitated and recovered as FePO4Â·2H2O. The kinetic analysis shows that the process of high-pressure acid leaching of spent LiFePO4 materials depends on the surface chemical reaction. Through the life cycle assessment (LCA) of the spent LiFePO4 whole recovery process, eight midpoint impact categories were selected to assess the impact of recovery process. The results can provide basic environmental information on production process for recycling industry.",Lithium-ion batteries (LIBs),microwave-assisted leaching,"microwave power of 1200 W, leaching time of 120 min, pH of 2.0, temperature of 120 Â°C, solid/liquid ratio of 10 g/L, H2SO4 concentration of 2.0 mol/L",cathode active material,120
76,10.1016/j.wasman.2015.12.033,Utilization of automotive shredder residues in a thermal process for recovery of manganese and zinc from zincâ€“carbon and alkaline spent batteries,"The aim of the study is the recovery by thermal treatment of manganese and zinc from a mixture of zincâ€“carbon and alkaline spent batteries, on the basis of the different phase change temperatures of the two metal-bearing phases. ASR (Automotive Shredder Residue), containing 68% of carbon, was added to the mixture to act as a reductant to metallic Zn of the zinc-bearing phases. The mixture was subsequently heated in different atmospheres (air, CO2 and N2) and at different temperatures (900Â°C, 1000Â°C and 1200Â°C) and stoichiometric excess of ASR (300%, 600% and 900%). Characterization of the mixture and of the residues of thermal treatment was carried out by chemical analysis, TGA/DTA, SEM and XRD. The results show that recovery of 99% of zinc (grade 97%) is achieved at 1000Â°C in N2 with a stoichiometric excess of car-fluff of 900%. This product could be suitable for production of new batteries after refining by hydrometallurgical way. Recovery of Mn around 98% in the residue of the treatment is achieved at any temperature and atmosphere tested with a grade of 57% at 900% excess of car-fluff. This residue is enriched in manganese oxide and could be used in the production of ironâ€“manganese alloys.",Lithium-ion batteries (LIBs),"Leaching, Solvent extraction","pH 1.5, 25 Â°C, and 240 min, 50 g/L of H2SO4, and 20 g/L of Na2SO4","cobalt, lithium, nickel, and manganese",25
77,10.1016/j.wasman.2016.08.005,Studies on mathematical modeling of the leaching process in order to efficiently recover lead from the sulfate/oxide lead paste,"Increasing global lead consumption has been mainly supported by the acid battery manufacturing industry. As the lead demand will continue to grow, to provide the necessary lead will require an efficient approach to recycling lead acid batteries. In this paper was performed a mathematical modeling of the process parameters for lead recovery from spent lead-acid batteries. The results of the mathematical modeling compare well with the experimental data. The experimental method applied consists in the solubilisation of the sulfate/oxide paste with sodium hydroxide solutions followed by electrolytic processing for lead recovery. The parameters taken into considerations were NaOH molarity (4M, 6M and 8M), solid/liquid ratio - S/L (1/10, 1/30 and 1/50) and temperature (40Â°C, 60Â°C and 80Â°C). The optimal conditions resulted by mathematical modeling of the electrolytic process of lead deposition from alkaline solutions have been established by using a second-order orthogonal program, in order to obtain a maximum efficiency of current without exceeding an imposed energy specific consumption. The optimum value for the leaching recovery efficiency, obtained through mathematical modeling, was 89.647%, with an error of Î´y =3.623 which leads to a maximum recovery efficiency of 86.024%. The optimum values for each variable that ensure the lead extraction efficiency equal to 89.647% are the following: 3M - NaOH, 1/35 - S/L, 70Â°C - temperature.",Lithium-ion batteries (LIBs),leaching process,"H2SO4: LiOH molar ratio 1:1, H2SO4: LiOH molar ratio 1:2, H2SO4: LiOH molar ratio 1:3, H2SO4: LiOH molar ratio 1:4, H2SO4: LiOH molar ratio 1:5, H2SO4: LiOH molar ratio 1:6, H2SO4: LiOH molar ratio 1:7, H2SO4: LiOH molar ratio 1:8, H2SO4: LiOH molar ratio 1:9, H2SO4: LiOH molar ratio 1:10",lithium,
78,10.1016/j.jclepro.2019.119665,A novel and efficient ammonia leaching method for recycling waste lithium ion batteries,"Effective recycling waste lithium-ion batteries (LIBs) are of great economic and environmental benefits. This study proposes a novel and efficient ammonia leaching method for recovering Co and Li from waste LIBs. This method yields a Co and Li leaching rate of 91.16% and 97.57%, respectively, under the optimal conditions (NH3Â·H2O 120 g/L, NH4HCO3 75 g/L, n (Na2SO3): n (Co) = 2:1, 353 K, 240 min). Leaching kinetics also show that the speed-limiting step in this process is the interfacial chemical reaction, and the activation energy of Co and Li is 58.45 kJ molâˆ’1 and 50.05 kJ molâˆ’1, respectively. Moreover, scanning electron microscopy (SEM), energy dispersion spectrum (EDS), and x-ray diffraction (XRD) results indicate that the morphology of waste LIB powder are irregular granular and lamellar. Under the optimal condition, however, the leaching residues are scattered particles at a smaller size and the as formed MnCO3 particles are smooth with a uniform cubic structure. Besides, MnCO3 and graphite in the leaching residues can be separated and recovered. After that MnCO3 was further calcined to Mn3O4, a precursor for the production of new LIBs. Hence, a new and effective way for spent LIBs circular recycling is put forward, providing another choice for spent LIBs recycling industry.",Lithium-ion batteries (LIBs),leaching method,"NH3Â·H2O 120 g/L, NH4HCO3 75 g/L, n (Na2SO3): n (Co) = 2:1, 353 K, 240 min","MnCO3, Mn3O4",
79,10.1016/j.seppur.2022.121782,A green process to recover valuable metals from the spent ternary lithium-ion batteries,"The traditional inorganic acid leaching method for recycling spent ternary lithium-ion batteries (NCM) materials presents serious environmental pollution and unsafe problems. In this study, a green leaching process for recovering valuable metals from the spent NCM materials using dl-malic acid as the leaching agent and glucose as the reductant is developed, and systematicalsly investigates the leaching kinetics and interface reaction. The results suggest that the leaching efficiencies of Ni, Co, Mn, and Li reach 90.14 %, 90.58 %, 98.66 %, and 98.53 %, respectively, under the optimal conditions of 1 mol/L dl-malic acid, 0.5 g/g glucose, 90â„ƒ leaching temperature, and 25 g/L pulp density for 120 min. The apparent activation energies for leaching of Ni, Co, Mn, and Li are determined as 55.45, 76.08, 39.42, and 42.09 kJ/mol, respectively, indicating that the surface chemical reaction is the rate-controlling step during this leaching process. This process can be an environmentally friendly alternative method to recover valuable metals from spent NCM.",Lithium-ion batteries (LIBs),solvent extraction,"HCl:NH4OH=1:1 molar ratio, pH=1.5, temperature=40Â°C, dilution ratio=1:2, extraction time=24h","lithium, cobalt, manganese, nickel",40
80,10.1016/j.susmat.2023.e00767,Recycling of glass waste and spent alkaline batteries cathodes into insulation materials,"Expanded glass with thermal and acoustic insulation properties are obtained from a foaming blend composed of 97% glass waste and 3% expanding agent. This latter is a blend of carbon and manganese oxides, recovered from exhausted alkaline batteries. The samples are produced after heating the mixture in a ventilated furnace at temperatures between 850 and 950 Â°C, for times between 15 and 60 min. Mechanical, thermal and acoustic properties are characterized as a function of process parameters. The glass foam samples have densities in the range of 290â€“350 kg/m3, porosity of 86â€“90%, thermal conductivity values of 107â€“120 mW mâˆ’1 Kâˆ’1, noise reducing factors of 0.2â€“0.3 and compressive strengths up to 4.6 MPa. Although the resulting insulating performances are not as outstanding as those of polymer foams or mineral wool, these materials can emerge as competitive candidates for applications requiring low weight and moderate thermal and acoustic insulation properties, in combination with non-flammability and high temperature load bearing-capacity. Moreover, the use of 100% recycled raw materials limits the energy and the resource required for their production, if compared to those needed for the extraction, transportation, and processing of primary raw materials, making these foams attractive also in terms of environmental impact.",Lithium-ion batteries (LIBs),"leaching, electrochemical extraction, oxidation, pyrolysis, acid leaching, oxidation, roasting, hydrometallurgical process","temperature of 900 Â°C, voltage of 1.0 V, current of 50 mA, for 20 min, of 200 Â°C, for 2 h, and 300 Â°C, for 1 h","cathode active material (CAM), lithium",900
81,10.1016/j.wasman.2004.12.012,Nickel and cobalt recycling from lithium-ion batteries by electrochemical processes,"The presence of LiCoO2 and LiCo x Ni(1âˆ’ x)O2 in the cathodic material of Li-ion and Li-polymer batteries has stimulated the recovery of Co and Ni by hydrometallurgical processes. In particular, the two metals were separated by SX method and then recovered by electrochemical (galvanostatic and potentiostatic) processes. The metallic Ni has been electrowon at 250 A/m2, pH 3â€“3.2 and 50 Â°C, with 87% current efficiency and 2.96 kWh/kg specific energy consumption. Potentiostatic electrolysis produces a very poor Ni powder in about 1 h with current efficiency changing from 70% to 45% depending on Ni concentration in the electrolyte. Current efficiency of 96% and specific energy consumption of 2.8 kWh/kg were obtained for Co at 250 A/m2, pH 4â€“4.2 and 50 Â°C, by using a solution containing manganese and (NH4)2SO4. The Co powder, produced in potentiostatic conditions (âˆ’0.9 V vs. SCE, pH 4, room temperature) appears particularly suitable for Co recycling as cobaltite in new batteries.",Lithium-ion batteries (LIBs),solvent extraction,"pH 4â€“4.2, 50 Â°C, 250 A/m2",Co,50
82,10.1016/j.nxener.2024.100122,Effective upcycling of NMC 111 to NMC 622 cathodes by hydrothermal relithiation and Ni-enriching annealing,"It is imperative that a sustainable approach to the recycling of lithium-ion batteries (LIBs)â€”in particular the spent NMC cathodesâ€”which reach their end-of-life (EOL) is realized as 11 million metric tonnes are expected to reach EOL by 2030. The current recycling processes based on pyrometallurgy and hydrometallurgy are not fully sustainable options as they recover only the value metals. By contrast direct recycling that aims in regenerating EOL LIB cathodes without breaking down the active compoundâ€™s crystal structure offers the most sustainable option. In this paper the direct recycling of NMC cathodes is investigated in combination with their upcycling. Upcycling is going to be in growing demand since the first generation NMC 111 cathode chemistries evolve to higher energy/nickel-rich formulations. In this work, the baseline is established for direct recycling of low and high nickel NMC cathodes by analyzing the three key steps of chemical delithiation of pristine NMC cathode material, hydrothermal relithiation (4M LiOH for 4â€¯h at 220â€¯Â°C), and annealing (4â€¯h at 850â€¯Â°C) in order to set the ground for investigating the upcycling of NMC 111 to NMC 622. Upcycling is affected via the co-addition of pre-calculated excess NiSO4 and Li2CO3 salts during annealing, following the hydrothermal relithiation step. Use of NiSO4 that is commonly used as p-CAM provides a lower cost alternative to Ni(OH)2 as Ni source. Characterization revealed the upcycled material to have been endowed with the typical Î±-NaFeO2 layered structure and have surface morphology and composition similar to pristine NMC material. The upcycled NMC 622 cathode yielded good cycling stability (91.5% retention after 100 cycles) and >99% Coulombic efficiency albeit with certain polarization loss justifying further optimization studies.",Lithium-ion batteries (LIBs),Hydrometallurgical process,Leaching of the spent cathode material with H2SO4 (H2SO4/Water ratio 1:1) and subsequent precipitation of Fe2+ and Ni2+,"FeSO4, NiSO4, Ni(OH)2",
