Repository: avanscholar/Battery-LLaMA

Battery-LLaMA: Multi-Objective Optimization Employing Knowledge Graph-Embedded Large Language Model to Strategize Battery Recycling Technology Selection.

The figure below is a complete schematic diagram representing the development of a framework for selecting the optimal battery recycling processes.

File: Data files/BR-KG/Input_Data_874_abstracts.csv (part 5 of 38)
Abstract Number,DOI,Title,Abstract,Battery_Type,Recycling_Process_Used,Process_Conditions/Battery_Properties,Recovered_Materials (from abstract),Final Max Temperature
83,10.1016/j.seppur.2024.127605,Precise recovery of highly-purified iron phosphate from complex lithium extraction slag leach solution: Theory guiding experiment,"Different decommissioned lithium iron phosphate (LiFePO4) battery models and various recycling technologies resulted in lithium extraction slag (LES) with multiple and complex compositions, necessitating ongoing experimentation and optimization to recover iron phosphate (FePO4). This work proposes a one-step precise selective precipitation strategy for recovering high-purity FePO4 from complex LES acid leach solution by guiding experiments through theoretical analysis. Thermodynamic simulations and dynamic precipitation-dissolution equilibrium calculations elucidated metals' migration and transformation patterns. Under optimal conditions, the precipitation rate for Fe exceeds 94 %, whereas the levels of impurities such as Ni, Cu, and Al are significantly low, at 3.2 %, 0.9 %, and 9.7 %, respectively. Quantitative analysis of XRD patterns through Rietveld refinements confirms high crystallinity and Low impurities in recovery FePO4 at pH = 1.0. The recovered FePO4 closely approximates battery-grade specifications, demonstrating superior electrochemical performance characterized by an initial chargeâ€“discharge capacity of 159.34/151.68 mAh gâˆ’1 and maintaining a capacity retention rate of 94.4 % after 100 cycles at 0.5C. The life cycle analysis reveals that this process reduces 29.3 % of energy consumption and 28.4 % of greenhouse gas (GHG) emissions compared to traditional processes. This work presents a theory-guided optimization strategy that promises to achieve full component closed-loop recycling of decommissioned LiFePO4.",Lithium iron phosphate (LiFePO4) batteries,acid leach process,pH = 1.0,high-purity FePO4,
84,10.1016/j.jclepro.2018.03.069,Recovery of valuable materials from spent lithium-ion batteries by mechanical separation and thermal treatment,"In this paper, a mechanical separation and thermal treatment process is developed to recover valuable metals and graphite from the âˆ’0.25â€¯mm crushed products of spent lithium-ion batteries (LiBs). Effect of key parameters for roasting such as the temperature and roasting time are investigated to determine the most efficient conditions for surface modification of the mixed electrode materials by roasting. The roasted mixed electrode materials are separated by flotation operation to recover the cathode material and anode materials respectively. The results show that most of the organic outer layer coated on the surface of the mixed electrode materials can be removed at the temperature of 450â€¯Â°C for 15â€¯min. After roasting treatment, the original wettability of LiCoO2 and graphite is regained. The âˆ’0.25â€¯mm crushed products of spent LiBs can be separated into LiCoO2 concentrate and graphite concentrate by flotation process efficiently. The enrichment ratios of Co, Mn, Cu and Al are 1.35, 1.29, 1.25 and 1.19, their recovery rates are 97.66%, 93.66%, 90.14% and 86.29%, respectively. This process proposed for the recovery of valuable materials is simple and of high efficient for the spent lithium-ion batteries recycling industry.",Lithium-ion batteries (LIBs),"roasting, flotation","450 Â°C, 15 min","LiCoO2, graphite",450
85,10.1016/j.jece.2020.104358,Recovering valuable metals from the leaching liquor of blended cathode material of spent lithium-ion battery,"Blended cathode material for lithium-ion battery has been widely applied in electric vehicles, but effectively recovering valuable metals from the leaching liquor of blended cathode material is difficult due to the high content of manganese. In this study, an effective approach for recovering valuable metals from high-manganese leaching liquor of spent blended cathode materials is proposed. Firstly, 97.5% nickel and 100% cobalt in high-manganese leaching liquor are co-precipitated by sodium ethyl-xanthate under the optimum conditions of pH=5, 2 h, 50 Â°C and the dosage of sodium ethyl xanthate of 55 gÂ·L-1. Then, over 95% nickel in precipitate is selectively leached into solution while almost 100% cobalt is still left in precipitate through a two-step ammonia leaching under the conditions of 2 molÂ·L-1 ammonia, 50 gÂ·L-1 ammonium sulfate, L/S=8 mlÂ·g-1, 1 h and 40 Â°C. Finally, the manganese and lithium left in leaching liquor are separated by solvent extraction. Over 99% manganese is effectively extracted and separated from lithium on the conditions of 40% vol D2EHPA, pH=5, 25 Â°C, the ratio of organic to aqueous (O:A)=1.25 and extraction time of 10 min. The whole recovering process is facile and can help effectively recycle lithium, nickel, cobalt and manganese from spent blended cathode materials.",Lithium-ion batteries (LIBs),solvent extraction,"pH=5, 2 h, 50 Â°C, 2 molÂ·L-1 ammonia, 50 gÂ·L-1 ammonium sulfate, L/S=8 mlÂ·g-1, 1 h, 40 Â°C","lithium, nickel, cobalt and manganese",50
86,10.1016/j.resconrec.2020.105385,A novel approach to recover lead oxide from spent lead acid batteries by desulfurization and crystallization in sodium hydroxide solution after sulfation,"With the increasing demand for lead acid batteries, there were a great number of spent lead acid batteries generated. They have the dual characteristics of resource and harm, making the recovery an important subject. In this paper, a novel approach to recover lead oxide from spent lead acid batteries by desulfurization and crystallization in sodium hydroxide solution after sulfation was proposed. During sulfation process, 85% sulfuric acid (17.786 g sulfuric acid per 2 g negative pastes) was the best for negative lead pastes, and the content of lead sulfate was up to 91.34%. For positive lead pastes, the optimal conditions were 85% sulfuric acid (17.786 g sulfuric acid per 2 g positive pastes) at 65 Â°C, and the content of lead sulfate was 95.69%. In the process of desulfurization and crystallization, the optimal parameters for the recovery ratio of lead oxide were 90 mg/L of solid-liquid ratio, 42 mL of mother liquor retention, and 8.24 mol/L of sodium hydroxide concentration. The recovery ratio and purity of lead oxide were 95.72% and 95.31% under the optimal conditions. Compared to pyrometallurgy and traditional hydrometallurgy, this novel approach greatly shortens the process flow. It reduces the energy consumption and secondary pollution, having great potential for industrial application.",Lithium-ion batteries (LIBs),leaching and precipitation process,"leaching rate of 98.45%, pulp density of 200 g/L, pulp pH of 1.5, and leaching time of 120 min",LiCoO2,
87,10.1016/j.seppur.2022.122614,Recovery of cobalt as mesoporous Co3O4 from ammonia leaching solution of spent lithium battery cathode material via reductive ammonia distillation and thermal decomposition,"Ammoniacal leaching system is widely applied to cobalt extraction due to its selectivity and mild leaching conditions. However, in ammonia leach liquor, the complexation of Co3+ and ammonia is stable (K[Co(NH3)6 3+] = 4.5 Ã— 1033), which brings difficulties to cobalt recovery. In this work, a clean and sustainable process for recovering Co3+ as mesoporous Co3O4 product was proposed from NH3 (NH4)2CO3 system, which included reductive ammonia distillation and thermal decomposition. Firstly, through ammonia distillation with simultaneous addition of hydrazine hydrate as a reducing agent, more than 97 % of cobalt can be precipitated in the form of (NH4)1.89Co7.88(CO3)6(OH)6(H2O)4.27 under the optimal conditions. Mechanism analysis shows that the addition of hydrazine hydrate can reduce part of Co3+ to Co2+, which is beneficial to the precipitation of cobalt. Subsequently, the Co3O4 products were prepared at 300 Â°C for 3 h via thermal decomposition of the precipitation. Meanwhile, the phase transformation and morphology changes of the product were investigated in-depth via relevant characterization methods. This process not only achieves efficient recovery of cobalt from the ammoniacal solutions but also the evaporated ammonia and residual solution can be returned to ammonia leaching.",Lithium-ion batteries (LIBs),leaching and precipitation process,"200 Â°C, 300 Â°C",cobalt,300
88,10.1016/j.seppur.2021.119611,Study on the high-efficiency separation of Fe and Mn from low-grade pyrolusite and the preparation of LiMn2O4 materials for lithium-ion batteries,"There is a serious shortage of high-grade manganese ore resources, so the development and utilization of low-grade manganese ore are of great significance. In this paper, the mixed roasting/water leaching method of sulfuric acid and pyrolusite is used to efficiently recover Mn and Fe elements. Under the optimal process conditions, acid/ore ratio of 2:1, water/acid ratio of 1:5, the roasting temperature of 650 Â°C, and holding time of 4 h, the leaching rates of Mn and Fe are 99.10% and 0.67%, respectively. Additionally, the conversion process between manganese-containing precipitate and manganese oxide is studied, and high-purity Mn3O4 is obtained. LiMn2O4, an electrode material for lithium-ion batteries, is successfully prepared by solid-phase synthesis with Mn3O4 as a manganese source. The initial charge specific capacity of the LiMn2O4 is 115.7 mAhÂ·gâˆ’1 at 0.1C. Additionally, the charge specific capacity of the LiMn2O4 is still 78.64 mAhÂ·gâˆ’1 after 100 cycles at 1C. The process does not use any reducing agents, surfactants, etc., and has the characteristics of short, simple, easy-to-operate, economical, and reasonable process, which is helpful to realize the efficient recovery and reuse of manganese and iron resources in the pyrolusite.",Lithium-ion batteries (LIBs),"leaching, alkaline leaching, oxidation, pyrometallurgical process","pH of 2.0, pH of 3.0, pH of 4.0, pH of 5.0, pH of 6.0, pH of 7.0, pH of 8.0, pH of 9.0, pH of 10.0",cathode materials,
89,10.1016/j.jpowsour.2008.05.043,Process for the recycling of alkaline and zincâ€“carbon spent batteries,"In this paper a recycling process for the recovery of zinc and manganese from spent alkaline and zincâ€“carbon batteries is proposed. Laboratory tests are performed to obtain a purified pregnant solution from which metallic zinc (purity 99.6%) can be recovered by electrolysis; manganese is recovered as a mixture of oxides by roasting of solid residue coming from the leaching stage. Nearly 99% of zinc and 20% of manganese are extracted after 3h, at 80Â°C with 10% w/v pulp density and 1.5M sulphuric acid concentration. The leach liquor is purified by a selective precipitation of iron, whereas metallic impurities, such as copper, nickel and cadmium are removed by cementation with zinc powder. The solid residue of leaching is roasted for 30min at 900Â°C, removing graphite completely and obtaining a mixture of Mn3O4 and Mn2O3 with 70% grade of Mn. After that a technical-economic assessment is carried out for a recycling plant with a feed capacity of 5000tyâˆ’1 of only alkaline and zincâ€“carbon batteries. This analysis shows the economic feasibility of that plant, supposing a battery price surcharge of 0.5â‚¬kgâˆ’1, with a return on investment of 34.5%, gross margin of 35.8% and around 3 years payback time.",Alkaline batteries,"Leaching, Precipitation, Cementation","10% w/v pulp density, 1.5M sulphuric acid concentration, 3h, 900Â°C","metallic zinc (purity 99.6%), Mn3O4 and Mn2O3 with 70% grade of Mn",900
90,10.1016/j.hydromet.2023.106223,Molecular dynamic (MD) simulation and density function theory (DFT) calculation relevant to green leaching of metals from spent lithium-ion battery cathode materials using glucose-based deep eutectic solvent (DES),"Deep eutectic solvents (DES), as environmentally-friendly solvents, have shown potential for recovering metals in the cathodes of spent lithium-ion batteries (LIBs). This study employed a glucose-based DES of choline chloride to recover cobalt, manganese, nickel, and lithium from LIB cathode materials, optimizing temperature and time parameters in the range of 60â€“110 Â°C and 2â€“24 h for leaching the cathode materials. The highest metal recoveries were observed between 60 and 110 Â°C, with 82.4% for Ni, 94.2% for Co, 97.6% for Ni, and 93.7% for Li after 24 h of leaching at 100 Â°C. The Co, Mn, Ni, and Li recoveries in the DES solution increased with time at 100 Â°C. UVâ€“visible spectroscopy analysis investigated the leaching mechanisms for cathode metals, confirming that the spent LIBs leaching in DES (ChCl:G) is not completely associated with the reduction of cobalt. It appears that other metal ions, such as Li, Mn, and Ni, form complexes with chloride ions originating from the choline chloride agent. The results of the MD simulation show that hydrogen of the OH in choline chloride has a very strong attractive interaction with the Clâˆ’ ion. Also, H atoms of OH groups in glucose molecules interact considerably with the chloride ion of choline chloride. In addition, all H atoms of OH groups in glucose form hydrogen bonds with O5 of the glucose. All metal ions, including Co3+, Li+, Mn2+, and Ni2+, have very strong electrostatic interactions with the Clâˆ’ of the choline chloride molecule. The MD calculations show that metal ions are complexed with some oxygen atoms of the glucose molecule. Results show that the choline chloride molecule (via Clâˆ’ ion) and glucose molecule (via oxygen atoms) play a significant role in the leaching of metal ions from LIBs via electronegative atoms. Another finding is that the molecules of choline chloride and glucose have no selectivity towards the leaching of ions, which agrees with the experimental results, so all ions are almost 100% extracted.",Lithium-ion batteries (LIBs),"leaching, acidic solution","2-24 h, 100 Â°C","cobalt, manganese, nickel, lithium",100
91,10.1016/j.seppur.2023.125508,Regeneration behavior of FePO4Â·2H2O from spent LiFePO4 under extremely acidic condition (pH < 0.8): Mechanism study and the properties of regenerated LiFePO4,"With the large-scale application of LiFePO4 batteries in electric vehicles and energy storage, the recycling of spent LiFePO4 cathode materials is receiving increasing attention. Hydrometallurgical derived full-component separation strategy has been verified as the most capable recycling process for LiFePO4 cathode. During which, complete elements (i.e., Li, Fe and P) are dissolved into a solution of excessive acidic leachate, and subsequently separated to obtain battery-grade FePO4Â·2H2O and lithium salt, enabling high element recovery rates of up to 100 %. However, the use of excessive leaching agent leads to high acidity of the leaching solution (pH < 0.8), which brings a necessary of pH regulation prior to the regeneration of FePO4Â·2H2O, markedly complicating the succedent separation and purification. In this investigation, a practical method for directly regenerating FePO4Â·2H2O from H2SO4-based full-component leaching solution is proposed. In this process, H2SO4 as leaching agent is used to digest LiFePO4 completely, and then Fe and P are premeditatedly recovered from the extremely acidic filtrate (pH < 0.8) as FePO4Â·2H2O via direct precipitation without any pH regulator. Consequently, there are no extra impurities affecting the recovery of Fe and P during regeneration. The regeneration behavior of FePO4Â·2H2O under extremely acidic condition are investigated and the growth mechanism is also clarified by monitoring the overall microstructure and phase evolutions. The results demonstrate that the above regeneration is found to be an exponential growth process driven by the quantity of nucleation site, and meanwhile influenced by the dissolution-reprecipitation equilibrium of amorphous iron phosphate. Specifically, the process can be accelerated by introducing FePO4Â·2H2O or amorphous iron phosphate to increase the nucleation sites. Additionally, the primary nanosheet size of regenerated FePO4Â·2H2O causes a smaller primary particle size of the corresponding LiFePO4/C material, contributing to its better physical and electrochemical properties. This work provides a guidance for the direct regeneration of FePO4Â·2H2O from excessive acidic leachate and has potential industrial applications.",Lithium-ion batteries (LIBs),pyrolysis-based process,"pyrolysis temperature: 450 Â°C, pyrolysis time: 2 h, pulp density: 15 g/L, pulp particle size: 200â€“400 Î¼m, pulp moisture content: 30%",graphite,450
92,10.1016/j.jclepro.2017.09.238,Investigation of the effects of thermal treatment on the leachability of Zn and Mn from discarded alkaline and ZnC batteries,"Spent alkaline and ZnC batteries are a potential source of Zn and Mn. This study reports on the effects of thermal treatment on the leachability of metals from such products. Black mass originating from alkaline and ZnC batteries was thermally treated under four different atmospheres: O2, N2, H2 and air at different temperatures (300â€“950 Â°C). Samples without prior thermal treatment and solid residues after thermal treatment were subsequently leached with H2SO4. Leaching of the samples without the thermal treatment was done to determine the reference leaching conditions, which were established to be 0.5 M H2SO4 at 25 Â°C for 60 min. Subsequently, samples which had been thermally treated were leached using the aforementioned reference conditions. The effect of thermal treatment on the leaching of Mn and Zn was studied to determine which conditions may improve or hinder subsequent hydrometallurgical processing of alkaline batteries. The use of O2 during the thermal treatment led to formation of ZnMn2O4, which inhibited effective leaching. ZnMn2O4 was decomposed in N2 atmosphere and in the presence of C, improving further dissolution of Mn. The use of H2 led to formation of Mn3O4. This compound showed low dissolution, being possible to be separated from impurities such as Fe, Ni and K by leaching with 0.5 M H2SO4. To increase the purity of recovered Mn3O4, oxalic acid was used as reduction agent. A final solid product, Mn3O4, with a purity of 99.95%, was obtained. Data provided by this research can lead to improvements of existing recycling processes, allowing for higher leaching efficiency of alkaline and ZnC battery materials. Also, overall material recovery rates can be increased by producing manganese oxide with high purity.",Lead Acid Battery,pyrometallurgical process,"600 Â°C, 1200 Â°C, 300 Â°C","lead, battery sludge",600
93,10.1016/j.jhazmat.2021.127586,A sodium salt-assisted roasting approach followed by leaching for recovering spent LiFePO4 batteries,"Mild-temperature (<1000 Â°C) carbothermic reduction has been proven as an effective way to recover Li and transition metals by converting lithium transition metal oxides to transition metals/alloys and Li2CO3. However, LiFePO4 cannot be reduced by carbon because of its thermodynamically stable olivine structure. Herein, LiFePO4 is converted to Fe and lithium salts by carbon with the assistance of Na2CO3 that acts as an activating agent to break down the chemical bonds of LiFePO4 and thereby enable the carbothermic reduction. Using Na2CO3 as the activating agent, LiFePO4 was reduced to Fe, NaLi2PO4, and LiNa5(PO4)2 which can be separated by magnetic separation with a Li recovery rate of 99.2%. Using NaOH as the activating agent, LiFePO4 was oxidized to Fe3O4, NaLi2PO4 and LiNa5(PO4)2 at 600 Â°C, and the roasted products can be separated by magnetic separation process with a Li recovery rate of 92.7%. Various sodium salts were tested to screen proper salts for the reduction process, and a 400-g scale roasting-separation process has been demonstrated. Overall, the salt-assisted roasting is a promising way to recycle spent LiFePO4 batteries without using strong mineral acids and shows great potential for the industrial-scale implementation.",Lithium-ion batteries (LIBs),roasting-leaching-solvent extraction process,"temperature: 400 Â°C, leaching time: 2 h, solvent extraction time: 2 h, pH: 1.5, H2SO4: 0.25 M, H2O2: 0.1 M, Na2S2O3: 0.1 M","lithium, iron, nickel, cobalt",400
94,10.1016/j.wasman.2018.04.032,Recovery of value-added products from cathode and anode material of spent lithium-ion batteries,"Herein we report a low cost and eco-friendly approach for the recovery of metals from cathode and anode materials of mobile phone spent lithium-ion batteries (LIBs). Li-based metal oxide and graphite were efficiently separated from their respective foils and used for lixiviation. Acetic acid (CH3COOH) and water were used as lixiviants for the recovery of metals from cathode and anode materials respectively. It was found that with 3â€¯M Acetic acid and 7.5â€¯vol% H2O2 as reducing agent 99.9% Li, 98.7% Co, and 99.5% Mn were leached out from cathode material in 40â€¯min at 70â€¯Â°C and a pulp density of 20â€¯g/L. Besides the cathode leaching, Li was also extracted from anodic material graphite using water as a solvent and further recovered as solid Li2CO3 (99.7% Li). The kinetic evaluation of the cathode lixiviate process was studied using three different shrinking-core kinetic Models and established that the reaction follows the product layer diffusion controlled mechanism. From the cathode leach liquor, 99% Co was recovered as metal sulfide by controlled sulfide precipitation with 99.2% purity, and subsequently, MnCO3 and Li2CO3 were obtained with the purity of 98.7% and 99.4%, respectively. The purity of the salts revealed that these products recovered from spent LIBs might be utilized in the electrochemical energy-storage applications. In addition, this recycling process would promote the sustainable development of the battery industry.",Lithium-ion batteries (LIBs),Acetic acid and water,"70 Â°C, pulp density of 20 g/L",lithium-ion batteries,70
95,10.1016/j.hydromet.2016.03.007,Cobalt and lithium recovery from active mass of spent Li-ion batteries: Theoretical and experimental approach,"The paper is focused on the experimental study of cobalt and lithium recovery from active mass of spent lithium batteries with theoretical explanation of behavior of components in this process. Two leaching agents â€” H2SO4 and HCl were used in order to compare their effects on cobalt and lithium extraction. It follows from the results that using HCl as a leaching reagent is more appropriate than using H2SO4. Optimal conditions for cobalt and lithium recovery were: 2M HCl, 60â€“80Â°C, leaching time 90min. The work also explains the influence of temperature on cobalt and lithium extraction from active mass by activation energy in case of both leaching agents. It was found that the cobalt extraction in sulfuric acid occurs in two time periods. In the first time period, in 15 to 20min from the beginning of leaching, the process is controlled by the rate of a chemical reaction (Ea(Co)=43â€“48kJÂ·molâˆ’1). In second time period, the process changes to diffusion controlled, as it is evidenced from the value of Ea(Co)=3â€“3.5kJÂ·molâˆ’1. In the case of HCl, cobalt extraction in first time period is controlled by the rate of chemical reaction, Ea(Co)=40â€“44kJÂ·molâˆ’1. In the second time period, process is converted to a mixed mechanism, Ea(Co)=20â€“26kJÂ·molâˆ’1. Lithium extraction is controlled by the diffusion in both of time periods, or occurs in mixed mode. Ea(Li) is between 2 and 20kJÂ·molâˆ’1 in both of leaching agent. The study of the fine structure confirmed the hypothesis that on the cobalt and lithium extraction affects the internal structure of the active mass, which consists primarily of LiCoO2 and the cobalt extraction is dependent on lithium extraction from the LiCoO2 structure.",Lithium-ion batteries (LIBs),chemical leaching,"H2SO4 2M, 60â€“80Â°C, leaching time 90min","cobalt, lithium",80
96,10.1016/j.jclepro.2022.132442,Degradation of ciprofloxacin by peroxymonosulfate activation using catalyst derived from spent lithium-ion batteries,"The recovery and reuse of anode materials from spent lithium-ion batteries has attracted increasing attention. This study provides a strategy for the high-value utilization of waste anode materials. Two kinds of catalysts containing different graphite C content were prepared by a calcination process using the anode material of spent lithium-ion batteries. The synthesized AM (AM-450/AM-850) catalysts were applied to activate peroxymonosulfate and degrade ciprofloxacin in water. The AM catalysts consist of CuO and graphite C, which can effectively activate peroxymonosulfate. Under optimal conditions (ciprofloxacin = 10 mg/L; catalyst = 0.4 g/L; [peroxymonosulfate] = 1.0 mM), the degradation efficiencies of AM-450 and AM-850 for ciprofloxacin were 90% and 84% separately within 60 min. Both radical pathways (SO4 Â·âˆ’, HOÂ· and Â·O2 âˆ’) and non-radical pathways (1O2, surface electron transfer) participated in the degradation of ciprofloxacin in AM-450/PMS and AM-850/PMS systems with a noticeable difference. The surface electron transfer non-radical channel was the main channel for ciprofloxacin degradation in AM-450/PMS, while the radical degradation channel played a crucial role in AM-850/PMS system. This work presented a novel insight into the peroxymonosulfate heterogeneous activation mechanism with the use of spent lithium-ion batteries derived-catalyst.",Lithium-ion batteries (LIBs),"leaching, electrochemical treatment","pH = 2, H2SO4 = 100 mL/L, current density = 10 mA/g","lithium, cobalt",
97,10.1016/j.jmrt.2023.03.133,Effect of roasting pretreatment on micro-nanobubble-assisted flotation of spent lithium-ion batteries,"In this research study, a novel process of roasting-assisted flotation was developed for the separation of spent vehicle lithium-ion batteries (LIBs) in the presence of micro-nanobubbles (MNBs). For this purpose, roasting technology along with MNBs was applied to overcome the challenge of poor efficiency of electrode active materials flotation. The roasting properties (temperature: 300â€“500 Â°C and time: 1 h) and corresponding surface alterations of the electrode active materials (zeta potential, contact angle, and X-ray photoelectron spectroscopy (XPS)) were analyzed to explore the surface properties of roasting materials in the presence of MNBs. MNB-assisted flotation was employed to effectively separate the cathode active materials (CMs) from anode active materials (AMs). Results showed that the efficiency of electrode materials flotation without the roasting process was low due to the existence of residual organic binders and electrolytes. Scanning electron microscope (SEM) coupled with energy dispersive spectroscopy (EDS), XPS and zeta potential analyses showed that the electrolyte residuals and organic binders were eliminated following roasting at 400 Â°C for 1 h. After roasting, the zeta potential of the CMs and AMs increased from âˆ’55 Â± 2 to âˆ’26 Â± 1 mV and âˆ’46 Â± 1 to âˆ’30 Â± 1 mV, respectively. These improvements indicated that CM surfaces were more hydrophilic, while the AM surfaces were more hydrophobic. In the presence of MNBs, contact angle measurements showed the highest and lowest values of 91 Â± 1Â° and 29 Â± 1Â° for the AMs and CMs, respectively at 400 Â°C. It was found that the flotation performance was improved after the roasting process and in the presence of MNBs and relatively lower reagent consumption (50%) was required to obtain higher recovery. Two-stage flotation processes in the presence of MNBs could further upgrade the grade of CMs from 65 Â± 2% to 93 Â± 3%.",Lithium-ion batteries (LIBs),roasting-assisted flotation,temperature: 300â€“500 Â°C and time: 1 h,cathode active materials (CMs),500
98,10.1016/j.wasman.2016.11.037,Leaching of electrodic powders from lithium ion batteries: Optimization of operating conditions and effect of physical pretreatment for waste fraction retrieval,"Experimental results of leaching tests using waste fractions obtained by mechanical pretreatment of lithium ion batteries (LIB) were reported. Two physical pretreatments were performed at pilot scale in order to recover electrodic powders: the first including crushing, milling, and sieving and the second granulation, and sieving. Recovery yield of electrodic powder was significantly influenced by the type of pretreatment. About 50% of initial LIB wastes was recovered by the first treatment (as electrodic powder with size <0.5mm, Sample 1), while only 37% of powder with size <1mm (Sample 2) can be recovered by the second treatment. Chemical digestion put in evidence the heterogeneity of recovered powders denoting different amounts of Co, Mn, and Ni. Leaching tests of both powders were performed in order to determine optimized conditions for metal extraction. Solid/liquid ratios and sulfuric acid concentrations were changed according to factorial designs at constant temperature (80Â°C). Optimized conditions for quantitative extraction (>99%) of Co and Li from Sample 1 are 1/10g/mL as solid/liquid ratio and +50% stoichiometric excess of acid (1.1M). Using the same solid/liquid ratio, +100% acid excess (1.2M) is necessary to extract 96% of Co and 86% of Li from Sample 2. Best conditions for leaching of Sample 2 using glucose are +200% acid excess (1.7M) and 0.05M glucose concentration. Optimized conditions found in this work are among the most effective reported in the literature in term of Co extraction and reagent consumption.",Lithium-ion batteries (LIBs),mechanical pretreatment,"80Â°C, 1/10g/mL as solid/liquid ratio, 1.1M, 1.2M, 0.05M, +200% acid excess (1.7M)",electrodic powder,80
99,10.1016/j.seppur.2018.06.022,Recovery of lithium from spent lithium-ion batteries using precipitation and electrodialysis techniques,"At present, the projected demand for lithium calls for processing all viable resources especially secondary resources. This paper presents a promising approach for recovering lithium from low lithium high-salt solution which is usually produced in the spent LIBs recycling process. The solution was firstly purified, and then lithium was precipitated by phosphate, the effects of operating conditions on the Li3PO4 precipitation behaviors were evaluated. The results indicated that temperature is a more important factor than seed crystal or flocculant. After that, Li3PO4 was dissolved by acid as the anolyte, and electrodialysis with cation-exchange membranes was used to investigate the separation performance of Li and P. The results showed that Li and P was effectively separated by electrodialysis, and the P/Li mass ratio of the catholyte was reduced to 0.23 (6.5 times lower compared to a feed P/Li ratio of 1.48). Deep separation of lithium and phosphorus in the catholyte was achieved by raising pH to make the lithium precipitated with the permeated phosphorus. The lithium concentration of purified catholyte was 22.5â€¯g/L and was used to prepare lithium carbonate. The Li2CO3 precipitation rate reached 88.3% at 80â€¯Â°C under CO3 3âˆ’/Li+ molar ratio of 1.1:2. The final product of lithium carbonate was in accord with the standard specification (Li2CO3-0, GB/T 11075-2013). The results of this study provide an efficient and green cyclic process for recovering lithium from spent LIBs.",Lithium-ion batteries (LIBs),electrochemical leaching process,"25â€¯Â°C, pH 1.2, 120â€¯min, 2.0â€¯g/L H2SO4, 100â€¯g/L Na3PO4, 300â€¯g/L Na2CO3, 200â€¯g/L H2O, pH 1.2, 120â€¯min, 2.0â€¯g/L H2SO4, 100â€¯g/L Na3PO4, 300â€¯g/L Na2CO3, 200â€¯g/L H2O","lithium, phosphorus",25
100,10.1016/j.arabjc.2014.04.001,Acid leaching of mixed spent Li-ion batteries,"Acid leaching for different types of mixed spent Li-ion mobile batteries is carried out after alkali decomposition using NH4OH followed by H2SO4 +H2O2 leaching. In the alkali decomposition step, the effects of reaction time, NH4OH concentration, liquid/solid mass ratio and reaction temperature on the decomposition process are investigated to remove Al, Cu, Mn, Ni, Co, and Li. After alkaline treatment, the alkali paste is treated to leach the remaining metals using H2SO4 +H2O2. The significant effects of reaction time, acid concentration, H2O2 concentration, liquid/solid mass ratios and reaction temperature on the leaching rate are studied. More than 97% of Al, Mn, Ni, Co, and Li and about 65% Cu are leached in two stages. Kinetic analysis shows that, the data fit with chemical reaction control mechanism and the activation energies for the investigated metals using the Arrhenius equation ranged from 30.1 to 41.4kJ/mol. Recovered metals are precipitated from the leaching liquor at varying pH values using NaOH solution and Na2CO3. Firstly, Mn is precipitated as MnCO3 at pH=7.5. Secondly, at pH=9.0, nickel is precipitated as NiCO3. Thirdly, as the pH of the leaching liquor reaches 11â€“12, Co(OH)2 is precipitated and the remaining Li is readily precipitated as Li2CO3 using a saturated Na2CO3 solution. Based on the experimental data, a flow sheet is developed and tested for the recovery process.",Lithium-ion batteries (LIBs),"leaching, precipitation","pH 7.5, pH 9.0, pH 11â€“12","Mn, Ni, Co, Li",
101,10.1016/j.cej.2022.135941,Sulfonation of chitosan for enhanced sorption of Li(I) from acidic solutions â€“ Application to metal recovery from waste Li-ion mobile battery,"The functionalization of cross-linked chitosan (Chito) by an original sulfonating process allows synthesizing a highly efficient sorbent (Sulfo-C) for Li(I) recovery from acidic solution (at pH â‰ˆ2). FTIR and XPS analyses show the main contributions of amine and sulfonic groups in the binding mechanism. Maximum sorption capacity reaches 20 mmol Li gâˆ’1, and the sorption isotherms are fitted by the Langmuir Dual Site equation; the process being spontaneous, exothermic and enthalpy-driven. The sorption remains highly efficient in 1 M NaCl solution, while the uptake remains strongly selective in the presence of equimolar concentrations of alkali-earth and heavy elements (Fe > Zn > Mg > Ca > Ni > Al cations). This selectivity (SCLi/Metal varying between 14 and 36) is controlled by the pH (optimum close to 2.2) and slightly increases (up to 16â€“69) with adding oxalic acid (1% w/w). The equilibrium is achieved, under selected experimental conditions, within 30â€“90 min of contact (depending on temperature). Uptake kinetics are fitted by the pseudo-first order rate equation, though the contribution of resistance to intraparticle diffusion cannot be neglected. Bound metal can be completely desorbed using hydrochloric acid solution (0.2 M); the kinetics of desorption is fast (within 20 to 30 min). Both sorption and desorption performances are remarkably stable for 18 cycles (loss in sorption less than 10.4% at the 18th cycle). The functionalized sorbent is highly efficient for the recovery of lithium from a spent Li-ion battery (mobile cell battery). The sorbent shows high selectivity for Li(I) against Co(II), Mn(II), Ni(II), Fe(III) and Al(III) (SCLi/Metal: 26â€“85); much lower against Cd(II) (i.e., 2.3).",Lithium-ion batteries (LIBs),acid leaching,HCl (0.2 M),lithium,
102,10.1016/j.jclepro.2024.142685,Recycling the spent cobalt-based perovskites for the high-active oxygen catalysts in zinc-air batteries,"Cobalt (Co) is widely used in energy storage and conversion devices, although its content on our planet is not adequate. Therefore, recycling Co from the spent Co-enriched materials is indispensable. Co-based perovskites, which contain abundant Co, are extensively utilized in solid oxide fuel cells, three-way catalysts, and oxygen-permeable membranes, and the recovery of Co from the spent Co-based perovskites is necessary to meet the long-term requirement of Co. In this work, a facile and universal thermal reduction method (750 Â°C and N2 atmosphere) is employed to convert the spent cobalt-based perovskites into high-performance bifunctional oxygen catalysts for zinc-air batteries (ZABs), achieving high-efficient Co recovery and re-utilization. At high temperatures, melamine and dopamine hydrochloride are transformed into carbon nanotubes, C3N4 and reducing gases (such as NH3 and H2). Simultaneously, the metal elements in the spent Co-based perovskites (SrNb0.1Co0.7Fe0.2O3,SNCF) are converted into nano-scale alloy particles and metal nitrides. Then, the phase structures, micromorphology, and element valences of the obtained multiphase oxygen catalyst (SNCFâ€“Ni-PM) are characterized by X-ray diffraction, scanning/transmission electron microscopy, and X-ray photoelectron spectroscopy, respectively. The electrochemical properties, including oxygen catalytic activities and stability, of SNCF-Ni-PM are measured by linear sweep voltammetry, chronopotentiometry, chronoamperometry, and cyclic voltammetry methods. Considering the practical applications, the aqueous and solid-state ZABs are assembled and measured. The results demonstrate that the multiphase SNCF-Ni-PM mainly includes carbon nanotubes, C3N4 nanosheets, and FeNiN or CoFe nanoparticles. Moreover, SNCF-Ni-PM exhibits excellent bifunctional oxygen catalytic activity, with an oxygen evolution reaction (OER) potential at 10 mA cmâˆ’2 of 1.51 V and an oxygen reduction reaction (ORR) half-wave potential of 0.77 V, outperforming most of the reported oxygen catalysts. Using SNCF-Ni-PM, the aqueous and solid-state ZABs can achieve high power densities of 295.9 and 228.4 mW cmâˆ’2, respectively, being superior to most ZABs. In addition, the aqueous ZAB with SNCF-Ni-PM can operate stably for 300 h with a slight degradation. This work provides a feasible method for effectively recycling Co from the spent Co-based perovskites.",Lithium-ion batteries (LIBs),microwave-assisted leaching process,"microwave power of 800 W and leaching time of 30 min, leaching efficiency of 98.57 %, pH value of 2.0","cobalt (Co), manganese (Mn), nickel (Ni), lithium (Li), aluminum (Al)",
103,10.1016/j.scp.2022.100725,Lithium recovery from production waste by thermal pre-treatment,"Among the two types of lithium batteries, non-rechargeable primary-type batteries, and secondary-type rechargeable lithium-ion batteries (LIB), there have been efforts to recycle lithium only for LIB. Primary lithium batteries experience a vast market expansion with a present market volume of 2500â€“3200 t Li/a. Owed to a lack of apt technology, approx. 25% of this lithium is disposed of as lithium foil punching residues and is not recycled. The non-uniform lithium metal waste qualities, the high hazard potential when handling metallic lithium as well as the intake of impurities through the processing procedure are the main reasons why lithium from this source has not been recycled, yet. These problems have been solved through thermally converting lithium into Li2O and Li3N, followed by dissolution in water and precipitation with CO2, allowing for obtaining Li2CO3 already in battery-grade quality as a crude product (>99.5% purity) after precipitation. Accompanying iodine is recovered in analytical grade quality through sublimation. By means of design of experiments (DoE), a process has been developed and optimized that displays broad input material variability and consumes only water and CO2 as process chemicals. 83 Â± 2.5% isolated yield of Li2CO3 was obtained by conducting the oxidation at 400 Â°C with 0.25 g residue of whatever origin for 2.5 h. As the products bg-Li2CO3, I2, and Fe2O3 are all marketable it is almost zero waste.",Lithium-ion batteries (LIBs),"thermally converting lithium into Li2O and Li3N, dissolution in water and precipitation with CO2",400 Â°C with 0.25 g residue for 2.5 h,Li2CO3,400
