Repository: avanscholar/Battery-LLaMA

Battery-LLaMA: Multi-Objective Optimization Employing Knowledge Graph-Embedded Large Language Model to Strategize Battery Recycling Technology Selection.

The figure below is a complete schematic diagram representing the development of a framework for selecting the optimal battery recycling processes.

File: Data files/BR-KG/Input_Data_874_abstracts.csv (part 6 of 38)
Abstract Number,DOI,Title,Abstract,Battery_Type,Recycling_Process_Used,Process_Conditions/Battery_Properties,Recovered_Materials (from abstract),Final Max Temperature
104,10.1016/j.psep.2023.02.053,Gaseous reduction of NMC-type cathode materials using hydrogen for metal recovery,"The ever-growing demand for rechargeable LIBs in portable electronic devices and electric vehicles has resulted in massive spent NMC-type batteries with the strong urge to recycle these batteries. Hydrogen reduction (pure and mixed gas (10 % H2 + 90% Ar)) of retrieved active cathode powder is investigated for the selective recovery of Li with Ni, Co, and Mn values. The research study was complimented with detailed characterization (XRD, SEM-EDS, XPS, and HRTEM) to analyze the processing mechanism. The thermodynamic evaluation followed by reduction experiments shows the NMC structure dissociation to metal/oxides above 400 Â°C. The magnetic fraction obtained from water-leached reduced mass possessed a saturation magnetization of 43 emu/g at 500 Â°C, 60 min containing MnO, Ni, Co, and Li2CO3 in the reduced powder (pure hydrogen) with 91 % Li recovery. Complete decomposition of the NMC structure was observed with 10 % hydrogen gas, but lower Li recovery was seen due to the formation of water-insoluble LiF. Lithium powder (Li2CO3 and LiOH mixture) of âˆ¼0.19 kg and âˆ¼0.62 kg of magnetic powder containing Co (15.2 %), Ni (38.1 %), and Mn (30.1 %) as MnO can be processed and is economical per kg of cathode powder.",Lithium-ion batteries (LIBs),hydrogen reduction,"400 Â°C, 60 min",lithium powder (Li2CO3 and LiOH mixture),400
105,10.1016/j.ultsonch.2018.05.019,Ultrasound-assisted leaching of cobalt and lithium from spent lithium-ion batteries,"Recovery of cobalt and lithium from spent Li-ion batteries (LIBs) has been studied using ultrasound-assisted leaching. The primary purpose of this work is to investigate the effects of ultrasound on leaching efficiency of cobalt and lithium. The results were compared to conventional leaching. In this study sulfuric acid was used as leaching agent in the presence of hydrogen peroxide. The cathode active materials from spent battery were characterized by X-ray diffraction (XRD) and scanning electron microscopy (SEM) before and after leaching. Effects of leaching time, leaching temperature, H2SO4 concentration, H2O2 concentration, solid/liquid ratio, and ultrasonic power have been studied. Optimal leaching efficiency of 94.63% for cobalt, and 98.62% for lithium, respectively, was achieved by using 2â€¯M H2SO4 with 5%â€¯(v/v) H2O2 at a solid/liquid ratio of 100â€¯g/L, and an ultrasonic power of 360â€¯W, and the leaching time being 30â€¯min under 30â€¯Â°C. Compared with conventional leaching, the ultrasound-assisted leaching gave a higher leaching rate and improved leaching efficiency under the same experimental conditionals. The kinetic analysis of ultrasound-assisted leaching showed that the activation energy of cobalt and lithium were 3.848â€¯KJ/mol and 11.6348â€¯KJ/mol, respectively, indicating that ultrasound-assisted leaching of cobalt and lithium from spent LIBs was controlled by diffusion.",nickel metal hydride (NiMH) batteries,pyrolysis,"1000â€¯Â°C, 2â€¯h, 40â€¯vol.% CO2, 20â€¯vol.% H2O",nickel and cobalt,1000
106,10.1016/j.jallcom.2013.04.015,Sustainable preparation of Li(FeM)PO4/C from converter sludge and its electrochemical performance as a cathode material for lithium ion batteries,"Li(FeM)PO4/C (M =Mg, Al, Zn and Mn) cathode material for lithium ion batteries is prepared by using converter sludge as a raw material through a sustainable wet chemistry method. The valuable elements (Fe, Mg, Al, Zn and Mn) are recovered from converter sludge through acidolysis process, and used as source materials of Fe and dopants for preparing Li(FeM)PO4/C. XRD and SEM analyses show that the obtained Li(FeM)PO4/C delivers single olivine-type phase with higher crystallinity, and presents a fine particle size less than 100nm and a homogeneous elemental distribution in its contexture. Especially, Li(FeM)PO4/C prepared from the sludge gives outstanding capacity of 157, 154, 143, 127 and 118mAhgâˆ’1 at a current density of 15, 75, 150, 300 and 750mAgâˆ’1, respectively, and exhibits excellent cycling performance. The results demonstrate that a novel route to synthesize Li(FeM)PO4/C cathode material for lithium ion batteries by utilizing converter sludge as a abundant and inexpensive source of iron and dopants has been proposed.",Lithium-ion batteries (LIBs),wet chemistry method,"15, 75, 150, 300 and 750mAgâˆ’1",Fe and dopants,
107,10.1016/j.wasman.2018.03.046,"Hydrometallurgical recovery of metals: Ce, La, Co, Fe, Mn, Ni and Zn from the stream of used Ni-MH cells","The utilization of the stream of waste secondary nickel-metal hydride (Ni-MH) and lithium-ion (Li-ion) cells, representing annually about 33% of all consumer batteries and accumulators placed on the Polish market, will soon become a big challenge for both legislators and plants dealing with the recycling of this type of hazardous waste. It is due to the fact that no company in Poland operating on the market has a complete technology for the processing of a full stream of waste chemical energy sources produced in this country. Until now, the most commonly used techniques of processing this type of waste were pyrometallurgical process. In this paper, the quantitative and qualitative characteristics of the stream of waste batteries and accumulators collected at separate collection points are presented. The results of metal recovery: caesium, lanthanum, cobalt, iron, manganese, nickel and zinc from the stream of waste Ni-MH cells, type R6 (AA), using hydrometallurgical methods are also offered. The paper demonstrates that one-stage leaching at an initial temperature of 25.0â€¯Â°C, with 3â€¯M H2SO4 and at the solid to liquid ratio of s/lâ€¯=â€¯1/10, within 75â€¯min, at a mixing speed of 500â€¯rpm and in a strongly acidic environment should be adopted as optimal parameters for acid leaching of the paramagnetic fraction created after mechanical machining of Ni-MH battery, for which the leaching rates of individual metals were as follows: Ce - 97.7%, La - 88.7%, Co - 79.4%, Fe - 68.5%, Mn - 91.9%, Ni - 66.2% and Zn - 100%.",Lithium-ion batteries (LIBs),"Hydrometallurgical leaching, roasting, alkaline leaching, oxidation, pre-treatment","pH, temperature, time, solid/liquid ratio, leaching agent, roasting temperature, roasting time, alkaline leaching time, alkaline leaching pH, oxidation temperature, oxidation time","cobalt, lithium, manganese, nickel, copper, alkaline leaching residue",30
108,10.1016/j.seppur.2023.125095,"Improving the sorption properties of mesoporous carbons for the removal of cobalt, nickel and manganese from spent lithium-ion batteries effluent","The competitive sorption of Co2+, Li+, Ni2+, and Mn2+, strategic metals from spent lithium-ion batteries and their leachates, was studied using activated mesoporous carbons. The mesoporous carbon was synthesized by the replica method using silica gel as a template and exhibited a high surface area with an accessible pore volume due to mesopores (Vmeso > 95%). Fast kinetics and high sorption capacities of these metals were achieved with the chemical activation of mesoporous carbons. The surface modification of the mesoporous carbon was carried out by physical activation with O2 at 450 Â°C and chemical activation under mild conditions (room temperatures) with NaClO2/H2O2 as oxidizing agents. FTIR analysis and conductimetric titration showed that the combination of an initial physical activation step, followed by chemical functionalization, maximized the formation of carboxylic acids (from 0.2 to 0.9 meq/g), due to the complete oxidation of the weakly acidic groups. Those carbons were tested in sorption experiments of the lithium-ion battery metals in monometallic solutions, where physically activated and chemically reactivated mesoporous carbon selectively removed over 80% of Co2+, Ni2+, and Mn2+, with sorption capacities over 20 mg/g, while only 20% of Li+ was removed. This carbon stood out amongst the others studied (2 to 11-fold increase in sorption capacities depending on the metal) and was tested in multimetallic solutions, showing fast removal rates, reaching equilibrium within the first 15 min, as well as selectivity towards divalent cations (18 mg/g of Co2+) with insignificant lithium sorption (qLi = 0.33 mg/g). Desorption of metals was carried out using H2SO4, which allowed the recovery and twofold of the initial concentrations of Co, Ni, and Mn.",Lithium-ion batteries (LIBs),leaching process,2.0 M H2SO4,"Co, Ni, Mn",
109,10.1016/j.jtice.2020.10.034,Purifying spent carbon anode (SCA) from aluminum reduction industry by alkali fusion method to apply for Li-ion batteries anodes: From waste to resource,"To end the elimination the harm to the environment of spent carbon anode (SCA), which is a hazardous solid waste from the aluminum reduction cell, the SCA is treated by the alkali fusion method and the purified SCA (PSCA) is evaluated as the anode of Li ion batteries (LIBs) for the first time. In this work, the alkali fusion technologies are optimized using the single factor experiment and the orthogonal tests (L9 orthogonal array). And the best carbon content can reach 99.10% when the reaction temperature is 600 Â°C, reaction time is 6.5 h, and NaOH / SCA mass ratio is 5.5 âˆ¶ 1. Evaluation of the importance of the effects of key parameters was performed using analysis of variance (ANOVA). The PSCA shows the abundant layered structure and pores. It is composed of amorphous carbon and graphitized carbon with an average carbon layer spacing of 0.3398 nm. The PSCA exhibits a considerable reversible capacity of 286.8 mAh/g at 1 C and a good capacity decay rate (a decay rate per cycle of 0.030% in 500 cycles) which are much higher than those of commercial soft carbon (213.7 mAh/g and 0.039%). It is demonstrated that SCA can be transformed into a potential anode of LIBs after purification, and this sustainable approach can easily be extended to the recovery and utilization of other carbonaceous solid waste.",Lithium-ion batteries (LIBs),alkali fusion method,"600 Â°C, 6.5 h, 5.5 âˆ¶ 1",anode of Li ion batteries (LIBs),600
110,10.1016/j.seppur.2024.127677,Pilot-scale phosphorus recovery from biogas slurry to produce battery-grade FePO4: Chemical enhanced primary treatment coupled adsorption process,"Recovering phosphorus (P) from wastewater was expected to bring winâ€“win profits for environmental protection and clean energy industries. Ferric phosphate (FePO4) was a key raw material for lithium-ion battery production for new energy vehicles, which was a more valuable and promising product for recovering P from wastewater. There were challenges in recovering high-purity FePO4 from wastewater with complex components, especially in achieving large-scale recovery. Here, a pilot-scale platform, the Chemical Enhanced Primary Treatment (CEPT) coupled Fe@aminated-polyacrylonitrile (Fe-NH2-PAN) adsorption, was established for recovering battery-grade FePO4 from biogas slurry. The platform stably removed over 80% of PO4 3âˆ’ from biogas slurry during long-term operation, the removed PO4 3âˆ’ was enriched in chemical sludge and Fe-NH2-PAN, and then was leached into H2SO4 solution. FePO4 crystal was successfully recovered from the leaching solution (822.35 Â± 15.91 mg/L PO4 3âˆ’) with a recovery rate of over 75%. Importantly, the lithium-ion battery prepared from recovered FePO4 exhibited excellent and stable electrochemical performance (with stable discharge specific capacity of 100.4â€“106.7 mAh/g at 1.0 C). This study provides a new path for large-scale P recovery in WWTPs.",Lithium-ion batteries (LIBs),chemical leaching,"pH: 1.0, H2SO4 concentration: 1.0 M, Fe2+ concentration: 1.0 M, NH3 concentration: 0.1 M, pulp density: 100 g/L, solid/liquid ratio: 100 g/L, operation time: 24 h",FePO4,
111,10.1016/j.susmat.2019.e00139,Recovery of lithium and cobalt from waste lithium-ion batteries through a selective isolation-suspension approach,"This paper describes a selective thermal isolation-suspension process for the recovery of Li and Co from spent Lithium-Ion Batteries (LIBs). The cathodic part of LIBs, which are mainly composed of Li, Al and Co, sourced from electronic waste (e-waste) was first subjected to a suspension stage for removing Al. XRD analysis of the cathodic sample free of Al (C1) revealed that C1 was in the form of LiCoO2. Thermal behavior of C1 was also examined against time and temperature using Thermogravimetric Analysis (TGA). Thermal isolation of C1 was carried out via reduction in argon atmosphere using activated carbon at temperature in the range of 600 Â°C to 800 Â°C for 30 min. At 600 Â°C, no dissociation of the initial compound of LiCoO2 was observed. At 800 Â°C Li totally liberated from the sample in form of gas and cobalt oxide was reduced to the metallic cobalt. However, at 700 Â°C, Li was thermally isolated in form of solid lithium carbonate and separated from Co. Temperature of 700 Â°C was selected as the optimum temperature for thermal isolation of Li which resulted in dissociation of LiCoO2 into Co, CoO and Li2CO3. After thermal isolation at 700 Â°C, the resulting mixture (C2) was dispersed into distilled water, placed in a cold-water bath with temperature of 0 Â°C and was allowed to gradually dissolve in water for 1 h. After filtration and washing using a centrifuge, the solution was subjected to ICP analysis and the undissolved particles were dried in an oven overnight prior to further reduction at 700 Â°C for full reduction of cobalt oxide to metallic cobalt. The simple and environmentally friendly approach proposed in this work for the recovery of Li and Co from spent LIBs can potentially help in addressing the problems associated with waste LIBs and depletion of natural resources.",Lithium-ion batteries (LIBs),thermal isolation-suspension process,600 Â°C to 800 Â°C for 30 min,"LiCoO2, Li2CO3, Co, CoO, metallic cobalt",800
112,10.1016/j.seppur.2024.128871,Recycle of spent LiFePO4 batteries: An eco-friendly closed-loop technique based on less solvent solid state reaction,"Lithium iron phosphate (LFP) batteries have become one of the most popular batteries due to their high safety and low cost. However, the lifespan of LFP batteries is limited, making effective recycling processes crucial for environmental protection, resource conservation, and economic benefits. Less solvent solid state reaction (LSR) is reactions of solids with the help of a little solvent, which has advantage of almost 100% conversion of reactants and no waste generation. Herein, LFP (S-LFP) from spent batteries was first entirely decomposed to produce FePO4 and LiH2PO4 in H3PO4-H2O2 leaching systems using the LSR method. Then, battery-grade Li2CO3 was prepared by adding CaCl2 and Na2CO3 to LiH2PO4. As a result, the battery of regenerated LiFePO4 (R-LFP) using recycled FePO4 and Li2CO3 exhibits superior electrochemical performance compared to those with unused LiFePO4, including a higher discharge specific capacity (140.7 mAhgâˆ’1 at 0.1C) and excellent cycle life, with a capacity retention of 98.6% over 500cycles at 1.0C. The LSR method provides a green and sustainable closed-loop recovery strategy for S-LFP cathode materials, which reduces the number of processing steps and chemical consumption, promotes resource conservation and environmental protection, and facilitates the sustainable industrial development of S-LFP batteries.",Lithium iron phosphate (LiFePO4) batteries,less solvent solid state reaction (LSR),H3PO4-H2O2 leaching systems,"FePO4 and LiH2PO4, battery-grade Li2CO3, regenerated LiFePO4 (R-LFP)",
113,10.1016/j.cscee.2024.100844,Recycling of nickel metal from spent nickel-manganese-cobalt (NMC) cathode batteries using H3PO4â€“H2C2O4 solution combination as an efficient leaching agent,"Nickel-manganese-cobalt (NMC) is a type of cathode material widely used in lithium-ion batteries (LiBs). It performs well on high energy density and thermal stability, but after several charged-discharged cycles, its capacity significantly degrades and becomes waste. Leaching methods with strong inorganic acids are widely used to prevent the release of valuable metals into the environment. Still, these methods must be effectively achieved regarding the low selectivity of specific metals and environmental emissions. This study presents a selective leaching treatment for Ni metals extraction with the organic acid combination of H3PO4â€“H2C2O4 as a leaching agent. The research started with preparation, including discharge, dismantling, calcination steps, leaching, and precipitation. Ni, Mn, and Co leaching efficiency can reach up to 99.90 %, 3.29 %, and 43.65 %, respectively. The leaching experiment shows that a combination system contributes to obtaining excellent selectivity towards Ni metals compared to the others. The optimum conditions for selectively recovering Ni metals were an H3PO4â€“H2C2O4 volume ratio of 8:2 and a liquid-solid ratio of 25 mL/g, leaching at 60 Â°C for 1.5 h. The thermodynamics and kinetics of the leaching reactions were analyzed to determine the feasibility of leaching three metals. Leachate, which is Ni-saturated from cathode powder, was added with Cyanex272 to facilitate the precipitation of Ni3(PO4)2 with a yield of up to 40 %. This study presents a potential ""waste-to-wealth"" approach to lead the efficient and environmental recycling of spent NMC cathode LIBs.",Lithium-ion batteries (LIBs),leaching methods with strong inorganic acids,"60 Â°C for 1.5 h, an H3PO4â€“H2C2O4 volume ratio of 8:2 and a liquid-solid ratio of 25 mL/g",Ni3(PO4)2,60
114,10.1016/j.seppur.2024.128808,Green recycling of spent LiCoO2 cathodes using a water-based deep eutectic solvent,"Faced with the exponential growth of lithium-ion batteries (LIBs) and concomitant negative impact after retirement, it is imperative to explore green, efficient and closed-loop recycling of spent LIBs from the perspective of resource reutilization and environmental conservation. Herein, a water-based deep eutectic solvent (denoted as W-DES) composed of choline chloride (ChCl) and lactic acid (LA) is proposed for Co and Li recovery from spent LiCoO2 cathode materials. Such an aqueous leaching system containing 1:3 M ratio of ChCl:LA diluted with 90 vol% H2O can effectively extract Li and Co from LiCoO2, yielding the respective 97.15 % and 95.20 % of leaching efficiency under the optimum conditions. After leaching, the dissolved cobalt and lithium species are recovered in the form of CoC2O4Â·2H2O and Li2CO3 precipitates, which are further utilized for the in-situ regeneration of LiCoO2. Remarkably, the regenerated LiCoO2 possesses an excellent electrochemical performance, delivering an initial discharge specific capacity of 136.0 mAh/g at 0.5C and 87.43 % of capacity retention rate after 100 cycles, comparable to those of the commercially available LiCoO2, thus highlighting the feasibility of the proposed closed-loop recycling route.",Lithium-ion batteries (LIBs),water-based deep eutectic solvent (denoted as W-DES),"90 vol% H2O, 1:3 M ratio of ChCl:LA",CoC2O4Â·2H2O and Li2CO3,
115,10.1016/j.jpowsour.2021.230827,In situ reduction of cathode material by organics and anode graphite without additive to recycle spent electric vehicle LiMn2O4 batteries,"In a conventional roasting-sorting process to obtain cathode powders, the phase structure of LiMn2O4 is not dissociated and the valence of manganese is not changed, resulting in low metal recovery efficiency and high reagent cost in the subsequent leaching process. In this context, a novel process is developed to realize the recovery of spent LiMn2O4 lithium-ion batteries (LIBs) via one-step pyrolysis and reductant-free acid leaching. The leaching efficiencies of lithium and manganese are respectively 99.9% and 99.4% under the optimal pyrolysis conditions: a temperature of 500 Â°C, a nitrogen flow rate of 50 mL/min, and a pyrolysis time of 60 min. The analysis of thermogravimetry-infrared spectroscopy indicates volatilization of electrolyte and decomposition of LiPF6 occur in the temperature range of 100â€“180 Â°C. When the temperature rises from 180 to 800 Â°C, high molecular weight polymers (binder and separator) are degraded into pyrolytic gas and oil. LiMn2O4 is deconstructed and reduced to MnO and Li2CO3 under the synergistic effect of pyrolytic gas and anode graphite. The harmful fluorine and phosphorus are absorbed by Ca(OH)2 solution to avoid environmental hazards. The results suggest that the process integrated pyrolysis and aicd leaching is efficient, environmental-friendly, and low-cost for recycling spent LiMn2O4 LIBs.",Lithium-ion batteries (LIBs),one-step pyrolysis and reductant-free acid leaching,"500 Â°C, 50 mL/min, 60 min",lithium and manganese,500
116,10.1016/j.wasman.2022.10.034,One-step selective separation and efficient recovery of valuable metals from mixed spent lithium batteries in the phosphoric acid system,"The recovery of valuable elements in spent lithium-ion batteries (LIBs) has attracted more and more attention. Efficient recovery of valuable elements from spent LIBs with lower consumption and shorter process is the target that people have been pursuing. In this study, the valuable metals (Ni, Co, Mn and Li) and FePO4 products are simultaneously recovered from mixed spent LiNixCoyMnzO2 and LiFePO4 in one step under the optimized condition of 0.88 M H3PO4, a mass ratio of LFP/NCM of 2:1, a L/S ratio of 33:1 and 80 â„ƒ for 120 min without additional auxiliary reagents. Over 60 % of acid consumption is reduced and the process of adjusting pH is avoidable. The leaching efficiencies of the valuable elements reach up to 99.1 % for Ni, 98.9 % for Co, 99.6 % for Li and 97.3 % for Mn. Almost all of Fe is precipitated as FePO4Â·2H2O. By means of the empirical model, the research on leaching kinetics demonstrates that the leaching reaction is internal diffusion-controlled with the apparent activation energy of valuable metals less than 30 kJ/mol. Furthermore, the redox reaction mechanism between spent LiBs has been explored. And the intrinsic driving force in the phosphoric acid system is found out. This finding may provide an innovative and selective recycling method for valuable elements from mixed spent LIBs with high economic benefit and fewer environmental footprints.",Lithium-ion batteries (LIBs),leaching method,"H3PO4, a mass ratio of LFP/NCM of 2:1, a L/S ratio of 33:1 and 80 â„ƒ for 120 min without additional auxiliary reagents","Ni, Co, Mn and Li",
117,10.1016/j.wasman.2023.01.013,Acid-free extraction of valuable metal elements from spent lithium-ion batteries using waste copperas,"A large amount of hazardous spent lithium-ion batteries (LIBs) is produced every year. Recovery of valuable metals from spent LIBs is significant to achieve environmental protection and alleviate resource shortages. In this study, a green and facile process for recovery of valuable metals from spent LIBs by waste copperas was proposed. The effects of heat treatment parameters on recovery efficiency of valuable metals and the redox mechanism were studied systematically through phase transformation behavior and valence transition. At low temperature (â‰¤460 Â°C), copperas reacted with lithium on the outer layer of LIBs preferentially, but the reduction of transition metals was limited. As the temperature rose to 460â€“700 Â°C, the extraction efficiency of valuable metals was greatly enhanced due to the generation of SO2, and the gasâ€“solid reaction proceeded much fast than the solidâ€“solid reaction. In the final stage (â‰¥700 Â°C), the main reactions were the thermal decomposition of soluble sulfates and the combination of decomposed oxides with Fe2O3 to form insoluble spinel. Under the optimum roasting conditions, i.e., at a copperas/LIBs mass ratio of 4.5, and a roasting temperature of 650 Â°C and roasting time of 120 min, the leaching efficiencies of Li, Ni, Co and Mn were 99.94%, 99.2%, 99.5% and 99.65%, respectively. The results showed that valuable metals can be selectively and efficiently extracted from the complex cathode materials by water leaching. This study used waste copperas as an aid to recover metals and provided an alternative technical route for green recycling of spent LIBs.",Lithium-ion batteries (LIBs),roasting,"4.5, 650 Â°C, 120 min","lithium, Ni, Co, Mn",650
118,10.1016/j.hydromet.2020.105439,Separation of cobalt and lithium from spent lithium-ion battery leach liquors by ionic liquid extraction using Cyphos IL-101,"The eventual fading and scrapping of lithium (Li)-ion batteries will result in the formation of a huge urban mine of spent batteries. Hydrometallurgy and further extraction/separation are effective ways in which to recover the valuable metal ions from such batteries. Herein, extraction and recovery of spent lithium cobalt oxide (LiCoO2) battery leach liquors using Cyphos IL-101 is proposed. Based on the optimization of extraction conditions, continuous circulating extraction, and thermodynamic analysis, Cyphos IL-101 effectively extracted cobalt (Co) ions with excellent stability and high extraction capacity (35.25 g/L). The separation factor of Co and Li (Î²Co/Li) was 102.11 in 0.5 M HCl at 60 Â°C under the optimal operation condition. Moreover, an increase in temperature increased Co extraction in the spent Li-ion battery leach liquors. The extractants before and after use were characterized using ultraviolet-visible (UVâ€“Vis) absorption spectra, Fourier transform infrared (FTIR) spectra, and nuclear magnetic resonance (NMR) spectra. The extraction mechanism of cobalt ions by Cyphos IL-101 was suggested as that cobalt transferred to the organic phase from the aqueous phase in the form of [CoCl4]2âˆ’. 90.5% of Co and 86.2% of Li were recovered by precipitation after extraction separation in the forms of cobalt oxalate and lithium carbonate with the purity 87.4% and 74.2%. This suggested method might provide a promising strategy for recycling spent lithium cobalt oxide batteries.",Lithium-ion batteries (LIBs),Hydrometallurgy and further extraction/separation,"0.5 M HCl, 60 Â°C, 102.11, 90.5%, 86.2%, 87.4%, 74.2%","cobalt oxalate, lithium carbonate",60
119,10.1016/j.wasman.2019.03.044,Enhancement in leaching process of lithium and cobalt from spent lithium-ion batteries using benzenesulfonic acid system,"Recycling of valuable metals from spent lithium ion batteries (LIBs) is of great significance considering the conservation of metal resources and the alleviation of potential hazardous effects on environment. Thus, the present work focuses on enhancing the efficiency of leaching process for the recovery of cobalt and lithium from the cathode active materials of spent LIBs. In this study, benzenesulfonic acid (C6H5SO3H) with a reducing agent hydrogen peroxide (H2O2) was innovatively used as leaching reagents, and the operating variables were optimized to obtain higher leaching efficiencies. Results show the optimized leaching recovery of 99.58% Li and 96.53% Co was obtained under the conditions of 0.75â€¯M benzenesulfonic acid, 3â€¯vol% H2O2, a solid to liquid (S/L) ratio of 15â€¯g/L, 500â€¯rpm stirring speed, and 80â€¯min leaching time at 90â€¯Â°C. Moreover, a new kinetic model was introduced to describe the leaching kinetics of LiCoO2 from the cathode material. The apparent activation energies Ea for leaching of lithium and cobalt are 41.06 and 35.21â€¯kJ/mol, respectively, indicating that the surface chemical reaction is the rate-controlling step during this leaching process. Further, the proposed recovery mechanism for spent cathode material was raised by analyzing the experimental results and characterizing the morphological and chemical state (i.e. SEM-EDS, XPS and XRD) of raw material and leaching residues. In comparison with the previous leaching process, this research was found to be efficient, low energy consumption, and environmental friendly.",Lithium-ion batteries (LIBs),pyrometallurgical process,"500 Â°C, 1000 Â°C, 3000 Â°C, 4000 Â°C, 6000 Â°C","lithium, cobalt",500
120,10.1016/j.hydromet.2010.01.007,Recovery of metals from spent lithium-ion battery leach solutions with a mixed solvent extractant system,"A mixed extractant system has been developed for the separation and purification of cobalt and lithium from spent lithium-ion battery leach solutions. The addition of Acorga M5640 to the Ionquest 801 organic solution generated a significant pH isotherm shift for copper with a Î”pH50 value of 3.45. As a result, the separation of iron(III), copper and aluminium from cobalt, nickel and lithium could easily be realised with the mixed extractant system. The McCabeâ€“Thiele diagrams at an A/O ratio of 2:1 and pH 4.0 showed that three theoretical stages are needed for the extraction of iron, copper and aluminium. The extraction kinetics of iron(III) and copper was rapid, but the extraction kinetics of aluminium was slow. With the increase of temperature from room temperature to 40Â°C, the aluminium extraction kinetics increased substantially. It is therefore recommended that the metal extraction should be carried out at 40Â°C. The stripping kinetics of aluminium and copper was rapid, but iron cannot be stripped effectively. Thus an organic bleed may be required to remove the iron with higher acid concentration in the strip solution. It is proposed that in the mixed organic system, Ionquest 801 played a role of extractant and Acorga M5640 a synergist for copper extraction. A process flowsheet is proposed for recovering cobalt and lithium from spent lithium-ion battery leach solutions using the mixed Ionquest 801 and Acorga M5640 system in the first solvent extraction circuit, and Cyanex 272 in the second solvent extraction circuit. The advantage of this process is that pure cobalt and lithium products could be obtained.",Lithium-ion batteries (LIBs),solvent extraction,"pH 4.0, A/O ratio of 2:1",cobalt and lithium,
121,10.1016/j.wasman.2024.09.017,High-efficiency leaching process for selective leaching of lithium from spent lithium iron phosphate,"With the arrival of the scrapping wave of lithium iron phosphate (LiFePO4) batteries, a green and effective solution for recycling these waste batteries is urgently required. Reasonable recycling of spent LiFePO4 (SLFP) batteries is critical for resource recovery and environmental preservation. In this study, mild and efficient, highly selective leaching of lithium from spent lithium iron phosphate was achieved using potassium pyrosulfate (K2S2O7) and hydrogen peroxide (H2O2) as leaching agents. The leaching rates of lithium and iron were 99.83 % and 0.34 %, respectively, at the optimal leaching conditions of 4 vol% 30 wt% H2O2, 0.08 mol/L K2S2O7, 25â„ƒ, 5 min, and a solidâ€“liquid ratio of 20 g/L. Meanwhile, the mechanism of the leaching process was explored by thermodynamic, XRD, XPS, FTIR, and SEM analyses. The leaching solution was concentrated and purified, with the addition of potassium carbonate (K2CO3) to convert lithium into lithium carbonate (Li2CO3). A small amount of sulfuric acid (H2SO4) is added to the saline wastewater after precipitation, which can be converted into a leaching agent for recycling after heat treatment. This study provides a sustainable green process for the recovery of lithium iron phosphate and a new idea for resource recovery.",Lithium iron phosphate (LiFePO4) batteries,leaching process,"25â„ƒ, 5 min, 20 g/L, 4 vol% 30 wt% H2O2, 0.08 mol/L K2S2O7",lithium carbonate (Li2CO3),
122,10.1016/j.jclepro.2022.135831,Synergetic carbothermic reduction and selective hydrochlorination of spent Li-ion batteries black mass towards enhanced metal recovery,"The vast amount of Lithium-ion batteries (LIBs) reaching their end-of-life calls for effective recycling processes, given the low recycling efficiency in the industry. This paper proposes an innovative sequential carbothermic reduction-selective hydrochlorination process to attain metallization of Ni-Co alloy, selective chlorination of Li, Mn, and Cu, and the formation of Al2O3 to address some of the recycling challenges. The proposed process paves the way for short-range effective separation of the high-value metals in the LIB black mass based on magnetism and water solubility differences. After hydrochlorination at 1000 Â°C for 30 min with the material bed measuring 9 mm in thickness, Li and Mn water recovery reached 97.28% and 98.13%, respectively. The Ni and Co recoveries into the magnetic fraction reached 93.03% and 91.37%, respectively. Up to 95.28% Al, including graphite, reported to the non-magnetic fraction. Prolonged hydrochlorination time increased the chlorination degree despite negatively affecting the Ni-Co alloy recovering efficiency. Conversely, an increase in the thickness of the material bed had a reverse effect. Step-wise precipitation of the water-soluble product produced high-purity Li2CO3 (â‰¥99.5%) and Mn3O4. Compellingly, graphite with morphology and characteristic diffraction peaks and Raman bands similar to commercial graphite was regenerated by NaOH dissolution of the non-magnetic fraction. These findings demonstrate that a black mass with a complex composition (Li, Ni, Mn, Co, and Al) could be comprehensively recycled using synergetic carbothermic reduction and hydrochlorination. Besides the high recovery rates, the proposed process minimizes recycling process steps and chemical usage, which is of utmost industrial significance.",Lithium-ion batteries (LIBs),Carbothermic reduction-selective hydrochlorination process,1000 Â°C for 30 min,"Ni-Co alloy, Mn3O4, graphite",1000
123,10.1016/j.est.2024.113832,Study on the selective recovery of metals from lithium iron phosphate cathode materials based on hydrothermal oxidation,"More and more lithium iron phosphate (LiFePO4, LFP) batteries are discarded, and it is of great significance to develop a green and efficient recycling method for spent LiFePO4 cathode. In this paper, the lithium element was selectively extracted from LiFePO4 powder by hydrothermal oxidation leaching of ammonium sulfate, and the effective separation of lithium and iron was realized. 97.7 % of Li can be leached, while the leaching rates of Fe and P remain 1.26 % and 16.15 %, respectively, at 250 Â°C, 10 min of leaching time, 1 mol/L of ammonium sulfate concentration, 80 g/L of solid-to-liquid ratio, and 4 vol% hydrogen peroxide. The LiFePO4 powder and the leaching residue were characterized, and the transformation mechanism of the hydrothermal leaching process was investigated. When the hydrogen peroxide content is 4 vol%, the main hydrothermal leaching residue is (NH4)Fe2(PO4)2(OH)Â·2H2O. Lithium in the leachate can be effectively recovered as a high-purity Li2CO3 product, and the hydrothermal leaching residue can also be calcined to prepare FePO4. The recovered Li2CO3 and FePO4 can be used as raw materials for producing lithium iron phosphate. The process route is short and efficient with almost no wastewater and solid waste, which provides a new method for the recovery of waste LFP batteries.",Lithium iron phosphate (LiFePO4) batteries,hydrothermal oxidation leaching of ammonium sulfate,"250 Â°C, 10 min of leaching time, 1 mol/L of ammonium sulfate concentration, 80 g/L of solid-to-liquid ratio, 4 vol% hydrogen peroxide","high-purity Li2CO3 product, FePO4",250
124,10.1016/j.jhazmat.2018.09.065,"Removal of p-cresol and tylosin from water using a novel composite of alginate, recycled MnO2 and activated carbon","For sustainable production, there is an urgent need to minimize the adverse environmental impacts of swine farming, which is a major contributor of the pollutants p-cresol and tylosin. Novel reactive composite alginate beads (CAB-MOACs) were fabricated by combining alginate with activated carbon (AC) and MnO2 recovered from spent battery waste and used for efficient removal of p-cresol and tylosin from water. Batch experiments were carried out under varying pH (3â€“11), temperature (15â€“50 Â°C), and agitation speed (50â€“200 rpm) to understand their effects on removal efficiency. The CAB-MOACs had better removal efficiency for p-cresol and tylosin than alginate beads alone or beads containing only AC or MnO2. Adsorption to CAB-MOACs followed pseudo-second-order kinetics (R2â‰¥0.98) and Langmuir isotherm models (R2â‰¥0.95). CAB-MOACs showed higher removal efficiency (âˆ¼99.9% after 10 h) compared to beads containing only immobilized MnO2 (60â€“70%) or AC (94â€“96%). Regeneration and reuse performance of the CAB-MOACs was excellent through five cycles, although slightly better for p-cresol than tylosin. With low-cost manufacturing and beneficial utilization of hazardous waste such as spent batteries, the newly developed composite beads show potential as an effective adsorbent for treating wastewater effluent containing emerging contaminants like p-cresol and tylosin. Future studies may focus on product refinement and large-scale testing on actual wastewaters.",Lithium-ion batteries (LIBs),"solvent extraction, chemical leaching, microwave-assisted leaching, solvent extraction, solvent extraction, chemical leaching, solvent extraction, chemical leaching, microwave-assisted leaching","H2SO4/H2O molar ratio of 1:2, pH of 2.5, and temperature of 80 Â°C","cobalt, lithium, nickel, manganese, and iron",80
125,10.1016/j.seppur.2022.123063,Efficient separation and recovery of lithium and manganese from spent lithium-ion batteries powder leaching solution,"Spent lithium-ion batteries recycling have become the key to the sustainable development of new energy vehicle industry due to its potential environmental risks and scarcity of critical metals. In this paper, rapid separation and efficient recovery of lithium and manganese were achieved through â€œmanganese precipitation - acid leaching of manganese - impurities removal by sulfide precipitationâ€ for the leaching solution of spent lithium-ion batteries powder. Based on the thermodynamic simulation of element precipitation behavior in Li+-Mn2+-Ni2+-Co2+-Fâˆ’-SO4 2âˆ’-Ca(OH)2-H2O system, Ca(OH)2 was used to adjust the system pH of Li-Mn solution to 10, the elements such as Mn, Ni, Co, Ca and F were precipitated simultaneously as Mn(OH)2(s), Ni(OH)2(s), Co(OH)2(s), CaSO4(s) and CaF2(s). Whereas the loss rate of lithium was less than 0.2 %. Battery-grade lithium carbonate (Li2CO3 99.80 %) was prepared from the lithium purification solution with the carbonation method. Using 30 % H2O2 as reductant, the leaching rate of Mn from the manganese precipitate residue was 99.77 %. In order to realize the deep purification of manganic acid leaching solution, solid manganese sulfide was selected as the precipitant, and impurities such as Co, Ni, Ca and F were selectively precipitated as CoS(s), NiS(s) and CaF2(s), respectively, at pH = 5.0. Subsequently, battery-grade manganese sulfate was successfully prepared from the pure MnSO4 solution by evaporation - crystallization. In this study, the introduction of cationic impurities such as Na+ and NH4 + was avoided during Li-Mn separation and acid-leachate purification through the selection of suitable neutralizer and sulfide precipitant. As a result, the process flow was greatly simplified, and the direct yields of lithium and manganese were effectively improved.",Lithium-ion batteries (LIBs),"Leaching, Carbonation, Sulfation","pH 10, 30 % H2O2, pH = 5.0","battery-grade lithium carbonate (Li2CO3 99.80 %, battery-grade manganese sulfate",
