Repository: avanscholar/Battery-LLaMA

Battery-LLaMA: Multi-Objective Optimization Employing Knowledge Graph-Embedded Large Language Model to Strategize Battery Recycling Technology Selection.

The figure below is a complete schematic diagram representing the development of a framework for selecting the optimal battery recycling processes.

File: Data files/BR-KG/Input_Data_874_abstracts.csv (part 7 of 38)
Abstract Number,DOI,Title,Abstract,Battery_Type,Recycling_Process_Used,Process_Conditions/Battery_Properties,Recovered_Materials (from abstract),Final Max Temperature
126,10.1016/j.est.2020.101564,A Facile Chemical-Free Cathode Powder Separation Method for Lithium Ion Battery Resource Recovery,"The high cost of primary materials and their limited resources, as well as the ever-increasing amount of waste, has magnified the need for recycling and resource recovery from lithium ion batteries (LIB). This need will only be exasperated in the future as personal electronic equipment and electric vehicles (EV) become more widespread. In this study, a simple process for the separation of the cathode materials from waste Apple iPhone 6 lithium batteries is proposed, consisting of thermal treatment followed by ultrasonication. The main advantages of the process are its simplicity and complete independence from all chemicals. Heating the cathode material to 550Â°C gradually increases the removal efficiency; however, further increase in temperature results in a sharp decline of removal due to changes in the Al foil structure. With limited aeration inside the muffle furnace the removal barely exceeded 60%, whereas under suitable aeration, removal efficiencies exceeding 90% were obtained. Ultrasonication aids the release of cathode powder by creating convective flow as well as intense cavitation. As ultrasonication time and power increase, so does the removal efficiency. However, by increasing the power from 50 W to 100 W, the cathode powder separation efficiency decreases. This is because the numerous cavitation bubbles create a barrier for the transmission of acoustic energy to other parts of the tank, meaning the physical vibration of the transducer is greater than the fluid's ability to stay in contact. The final obtained cathodic powder under optimum conditions (heating for 15 min at 550Â°C, followed by ultrasonic treatment at 45Â°C and 50 Watts for 1 min) was 45.5% Co, 4.9% Al, 13.7% Cu, 3.6% Li, and 13.7% Ni.",Lithium-ion batteries (LIBs),Thermal treatment followed by ultrasonication,"550Â°C, 15 min, 45Â°C, 50 Watts",cathodic powder,550
127,10.1016/j.apsusc.2021.152326,Green recycling of spent electrode of binder-free Cu supported Ag nanowires in gas sensor field: Attempt of turning waste into treasure for the rechargeable battery,"With the development of energy saving and new energy technology, the growing need of rechargeable batteries presents a serious waste-recycling challenge. The recycling issues should be focused on to prevent environmental pollution and huge waste of resources. In this work Cu-supported Ag nanowires (Cu/Ag_NWs) as binder-free electrode are developed for rechargeable aqueous silver-zinc batteries. With the Ag loading of 3.54 mg cmâˆ’2, the Cu/Ag_NWs electrode achieves areal capacity of 1.42 mAh cmâˆ’2 at a high current density of 10 mA cmâˆ’2. After more than 18,000 times galvanostatic chargeâ€“discharge (GCD) test, the spent electrode of Cu/Ag_NWs with 20% original capacity transformed into nanosheet structure. Followed facile ultrasonic, cleaning and annealing treatment for the spent Cu/Ag_NWs electrode, the collected CuO/Ag2O nanosheets (CuO/Ag2O_NSs) are used for gas sensors. The sensor based on the CuO/Ag2O_NSs exhibits high response of 27.69 and fast response/recovery speed (0.9/5.2 s) upon 100 ppm benzyl alcohol gas at 300 Â°C. This work explores an efficient way in turning waste into treasure for the rechargeable battery in gas sensing application.",Lithium-ion batteries (LIBs),leaching process,1.0 M H2SO4,lithium,
128,10.1016/j.wasman.2021.03.029,Biotreatment for the spent lithium-ion battery in a three-module integrated microbial-fuel-cell recycling system,"A bio-electrochemically (BE) recycling platform was assembled to recover Li and Co from the cathodic materials of spent LIBs in one integrated system. The BE platform consists of three microbial-fuel-cell (MFC) subsystems, including MFC-A, MFC-B, and MFC-C. Co and Li were smoothly recovered from the cathodic materials in the assembled platform. The initial pH and the loading ratios of LiCoO2 both significantly influenced the leaching efficiencies of Li and Co in MFC-A. Approximately 45% Li and 93% Co were simultaneously released through the reduction of LiCoO2 at the initial pH of 1 and the loading ratios of LiCoO2 of 0.2 g/L. The (NH4)2C2O4-modified granular activated carbons (GAC) with a thickness of 1.5 cm was favorably stacked adjacent to the cathode of the MFC-B system. About 98% of removal efficiency ( RE Co1 ) and 96% of recovery efficiency ( RE Co2 ) of Co were achieved in MFC-B under optimum conditions. The dosing concentration of Li+ lower than 2 mg/L and the (NH4)2CO3 of 0.01â€“0.02 M were conducive to enhancing the recovery of Li from raffinate and guaranteed the higher power output and coulombic efficiencies in MFC-C. The continuous release of CO2 caused by exoelectrogenic microorganisms on the biofilm facilitated the precipitation of Li2CO3.",Lithium-ion batteries (LIBs),a bio-electrochemically (BE) recycling platform,initial pH and the loading ratios of LiCoO2,Li and Co,
129,10.1016/j.wasman.2016.12.007,Spent lithium-ion battery recycling â€“ Reductive ammonia leaching of metals from cathode scrap by sodium sulphite,"Recycling of spent lithium-ion batteries has attracted wide attention because of their high content of valuable and hazardous metals. One of the difficulties for effective metal recovery is the separation of different metals from the solution after leaching. In this research, a full hydrometallurgical process is developed to selectively recover valuable metals (Ni, Co and Li) from cathode scrap of spent lithium ion batteries. By introducing ammonia-ammonium sulphate as the leaching solution and sodium sulphite as the reductant, the total selectivity of Ni, Co and Li in the first-step leaching solution is more than 98.6% while it for Mn is only 1.36%. In detail understanding of the selective leaching process is carried out by investigating the effects of parameters such as leaching reagent composition, leaching time (0â€“480min), agitation speed (200â€“700rpm), pulp density (10â€“50g/L) and temperature (323â€“353K). It was found that Mn is primarily reduced from Mn4+ into Mn2+ into the solution as Mn ( NH 3 ) x 2 + while it subsequently precipitates out into the residue in the form of (NH4)2Mn(SO3)2Â·H2O. Ni, Co and Li are leached and remain in the solution either as metallic ion or amine complexes. The optimised leaching conditions can be further obtained and the leaching kinetics is found to be chemical reaction control under current leaching conditions. As a result, this research is potentially beneficial for further optimisation of the spent lithium ion battery recycling process after incorporating with metal extraction from the leaching solution.",Lithium-ion batteries (LIBs),hydrometallurgical process,"pH, 2.5","lithium, cobalt, nickel",
130,10.1016/j.jclepro.2020.123633,Recycling of spent lithium nickel cobalt manganese oxides via a low-temperature ammonium sulfation roasting approach,"A low-cost and environmentally friendly recycling approach can recover strategical elements from end-of-life lithium-ion batteries (LIBs), which is important to mitigate the resource scarcity and environmental footprint. This paper aims to develop a low-temperature pyro-metallurgical way to recycle spent LiNi0.6Co0.2Mn0.2O2 (NCM622). Unlike the traditional pyro-process generating liquid alloys and slags at above 1000 Â°C, the (NH4)2SO4 roasting approach operates at 350 Â°C and converts NCM622 to water-soluble sulfates with a sulfation rate of over 98.5%. The effects of operating temperature, mass ratio of (NH4)2SO4 and NCM, atmospheres, and duration of roasting on the sulfation are systematically studied. The sulfation reactions are thermodynamically spontaneous, and the rate of roasting is governed by the operating temperature. A temperature higher than 300 Â°C is required to enable the rapid roasting kinetics associated with the assistance of liquid phases. At last, a closed-loop recycling approach is approved by the excellent electrochemical performances of the regenerated NCM622 prepared by recovered sulfates. This paper provides a low-temperature sulfation approach to chemically breaking down the crystal structure of lithium metal oxides and simultaneously generating water-soluble sulfates without using any acid and reducing agent.",Lithium-ion batteries (LIBs),leaching process,"200 g/L H2SO4, 400 g/L H2O, 120 Â°C, 240 min",lithium and cobalt,120
131,10.1016/j.wasman.2024.02.023,Efficient purification and high-quality regeneration of graphite from spent lithium-ion batteries by surfactant-assisted methanesulfonic acid,"With the vigorous development of the new energy industry, the use of lithium-ion batteries (LIBs) is growing exponentially, and the recycling of spent LIBs has gradually become a research hotspot. Currently, recycling both cathode and anode materials of LIBs is important to environmental protection and resource recycling. This research reportsa method ofefficient purification and high-quality regeneration of graphite from spent LIBs by surfactant-assisted methanesulfonic acid (MSA). Under the optimal conditions (0.006 mol/L sodium dodecyl sulfonate, 0.25 mol/L MSA, 10 vol% hydrogen peroxide, liquidâ€“solid ratio of 30:1 mL/g, 60 Â°C, 1.5 h), the purity of the regenerated graphite was 99.7 %, and the recovery efficiency was 98.0 %. The regenerated graphite showed the characteristics of small interplanar spacing, high degree of graphitization, a small number of surface defects, and excellent pore structure, which was closer to commercial graphite. Furthermore, the regenerated graphite electrode exhibited superior rate performance and cycling stability with a high specific capacity of 397.03 mAh/g after 50 cycles at 0.1C and a chargeâ€“discharge efficiency of 99.33 %. The recovery of anode graphite beneficial for resource utilization, environmental protection, and cost control throughout the entire production chain.",Lithium-ion batteries (LIBs),surfactant-assisted methanesulfonic acid (MSA),"0.006 mol/L sodium dodecyl sulfonate, 0.25 mol/L MSA, 10 vol% hydrogen peroxide, liquidâ€“solid ratio of 30:1 mL/g, 60 Â°C, 1.5 h",graphite,60
132,10.1016/j.hydromet.2024.106362,A zero-liquid discharge process to recover all critical metals from spent NCM111 cathode material of end-of-life lithium-ion batteries: statistically optimized leaching with formic acid and in-situ crystallization,"A green chemistry process has been developed to recycle cathode material from end-of-life lithium ion batteries. NCM111 (LiNi1/3Co1/3Mn1/3O2) was completely leached with 13 M formic acid to produce two groups of salts with different solubilities: sparingly soluble cobalt, manganese, and nickel (CMN) formates and highly soluble lithium formate. During leaching, CMN formate salts exceeded their solubility limit in the pregnant leach solution (PLS) and crystallized. Mixed CMN formate salts were recovered by filtering the PLS. Lithium was completely recovered by evaporating the filtered PLS then thermally decomposing the lithium formate obtained in air to lithium carbonate. The purity of the lithium carbonate was 98.1 wt%. The leaching process was optimized through response surface methodology experiments. The minimum time required to completely leach NCM111 with 13 M formic acid was 30.8 h. Optimum leaching conditions were L/S = 2.81 mL/g (equivalent to S/L = 356 g/L) and T = 95 Â°C. During leaching, 98% of CMN formate salts exceeded their solubility limit and crystallized from the PLS. The recycling process is simple and generates no liquid or solid waste products. The only reagent is 13 M formic acid. The only by-products are water vapour, which can be condensed and reused, and carbon dioxide gas.",Lithium-ion batteries (LIBs),thermal decomposition,"13 M formic acid, L/S = 2.81 mL/g (equivalent to S/L = 356 g/L) and T = 95 Â°C",lithium carbonate,95
133,10.1016/j.cej.2022.139258,Selective lithium extraction and regeneration of LiCoO2 cathode materials from the spent lithium-ion battery,"Due to the mounting pressure to mitigate environmental pollution and guarantee the sustainability of the battery metals, the recycling of spent lithium-ion batteries (LIBs) has become a crucial issue in recent years. Numerous studies have focused on utilizing high temperatures or strong acid/alkali to reduce the spent active cathode material to a low valence state, which exacerbates recycling and post-treatment costs. Herein, a low-temperature roasting process followed by a water leaching strategy is developed to recycle and regenerate LiCoO2 cathode material from spent LiCoO2 batteries. The spent LiCoO2 is roasted with glucose (C6H12O6) as a reagent to attain reduction of the cathode material into water-soluble Li salt (Li2O and Li2CO3) and water-insoluble (Co and CoO). The proposed method utilizes moderate roasting temperature and water as the only leaching reagent, which effectively reduces energy and chemical consumption. Li and Co recovery rates are 97 % and 99 %, respectively, under the optimal conditions of 1 h roasting at 550 Â°C followed by 30 min water leaching using a solidâ€“liquid ratio of 50 g/L. The recovered Li-rich solution and Co-rich residue can be easily converted to Li2CO3 and Co3O4, respectively, which are the precursors for regenerating the LiCoO2 cathode material. The regenerated LiCoO2 exhibits superior cycling stability with 87 % capacity retention after 800 cycles at 4.4 V. This developed closed-loop recycling process has lower recycling costs, is eco-friendly and efficient, and thus could potentially promote the sustainable long-run development of the LIBs industry.",Lithium-ion batteries (LIBs),low-temperature roasting process,"550 Â°C, 30 min, solidâ€“liquid ratio of 50 g/L","Li-rich solution, Co-rich residue, Li2CO3, Co3O4",550
134,10.1016/j.hydromet.2022.106012,Efficient recovery of lithium as Li2CO3 and cobalt as Co3O4 from spent lithium-ion batteries after leaching with p-toluene sulfonic acid,"Rechargeable lithium-ion batteries (LIBs) have been widely used in consumer electronics and electric vehicles. In terms of environmental restrictions and circular economy, proper treatment of spent LIBs is of great significance for achieving sustainable development. In this study, organic p-toluene sulfonic acid (PTSA) was employed to recycle valuable Li and Co elements from the spent LIBs for production of battery raw materials (e.g. Li2CO3 and Co3O4). Operation parameters such as PTSA concentration, hydrogen peroxide (H2O2) concentration, solid-to-liquid ratio, leaching temperature and leaching time, were systematically investigated. Under the optimal conditions (0.9 vol% H2O2, 1.5 mol Lâˆ’1 PTSA, 30 g Lâˆ’1 solid-to-liquid ratio, 80 Â°C, and 60 min), the leaching efficiencies of commercial LiCoO2 could reach âˆ¼100% and 99% for Li and Co, respectively, while the corresponding values were about 95% and 93% for the spent LiCoO2. In addition, the selective precipitation of Co-rich compounds in cooled leachate allowed an effective separation of Co from the mixture. The high recovery yield of Co3O4 and Li2CO3 demonstrated the great potential of the PTSA-assisted leaching strategy in hydrometallurgical recycling of the spent LIBs for practical applications. Overall, this proposed recovery process is simple, efficient, and environmentally friendly and is of vital importance for rational treatment of spent LIBs.",Lithium-ion batteries (LIBs),PTSA-assisted leaching,"organic p-toluene sulfonic acid (PTSA), hydrogen peroxide (H2O2), solid-to-liquid ratio, 80 Â°C, 60 min",Li2CO3 and Co3O4,80
135,10.1016/j.resconrec.2020.105142,"Comparison of the effects of incineration, vacuum pyrolysis and dynamic pyrolysis on the composition of NMC-lithium battery cathode-material production scraps and separation of the current collector","The rising demand for lithium batteries is challenging battery producers to increase their production. This is causing an accumulation of production scrap which must be treated to allow re-utilization of cathode material in production. Several industrial lithium battery recycling processes use thermal pre-treatment in an oxidative or inert atmosphere, or in a vacuum, to separate the battery components and remove organic material. However, a comparison of the effects of incineration, dynamic pyrolysis (under a constant flow of inert gas), and pyrolysis under vacuum on the microstructure and composition of scrap cathode material has not been explored. Scrap cathodes, with active material based on Li(NixMnyCoz)Oj, were subjected to incineration, dynamic pyrolysis, and pyrolysis under vacuum at 450Ëš, 550Ëš, and 650Â°C for 30, 60, 90, and 150 min to determine the best approach to cathode material recovery. While the incineration did not cause any chemical transformation of cathode material, under pyrolysis conditions the organic components in the cathodes triggered carbothermic reduction of the active material, yielding Co3O4, NiO, Mn3O4, and Li2CO3 as products. In the gas by-products, formed from the decomposition of the organic material, CO, CO2, and HF were determined. The decomposition especially of the binder in polyvinylidene fluoride (PVDF) facilitated the separation of the active material from the current collector by mechanical treatment. By subsequent ball milling, the best technique to recover cathode material is the incineration at a temperature higher than 550Ëš C and below 650Ëš C for at least 90 min, with >95% of recovered active material.",Lithium-ion batteries (LIBs),leaching process,H2SO4:H2O2 3:1 molar ratio,cathode active material,
137,10.1016/j.jelechem.2023.117210,ZIF-67-derived porous nitrogen-doped carbon shell encapsulates photovoltaic silicon cutting waste as anode in high-performance lithium-ion batteries,"The rapid development of the photovoltaic industry generates nearly 35 wt% micron-scale silicon powder waste in the form of a paste. This study reports the in-situ synthesis of ZIF-67 on the surface of low-cost silicon cutting waste. Submicron-scale porous cage-like silicon-based composites were obtained by carbonization. This hollow framework structure facilitated the large volume expansion/contraction of Si during charging/discharging. The porous nitrogen-doped carbon layer not only yielded rapid transport channels for Li+ and electrons but also improved the electrical conductivity of the material. In addition, the excellent pseudocapacitive performance of the Si@NC-ZIF composite also enhanced lithium storage. The composite exhibited excellent capacity retention of 1623.05 mAh/g after 100 cycles at 200 mA gâˆ’1, with the retention rate reaching 86.29 %. When the current was switched from 2000 to 100 mA gâˆ’1, the discharge capacity recovered to 1453.35 mAh/g, showing excellent rate performance. This study provides a new approach for the recycling and value-added utilization of photovoltaic silicon cutting waste in lithium-ion battery anodes.",Lithium-ion batteries (LIBs),microwave-assisted pyrolysis,"1000 Â°C, 100 mA gâˆ’1, 200 mA gâˆ’1, 2000 mA gâˆ’1",graphite and silicon particles,1000
138,10.1016/j.seppur.2023.126248,Recovery of manganese as spinel MgMn2O4 cathode material from electrolytic manganese residue by Na2CO3 hydrothermal-roasting process,"Recovering high-value-added Mn products from electrolytic manganese residue (EMR) is prominent due to the scarcity of Mn resource and its increasing importance in various industries. In this study, we explored Mn and Mg recovery from EMR for the synthesis of cathode material MgMn2O4 for the first time through Na2CO3 hydrothermal-roasting method. Na2CO3 concentration and roasting temperature were found to significantly affect the morphology and structure of MgMn2O4. Both flower-like MgMn2O4 (f-MMO) and hollow MgMn2O4 (h-MMO) were synthesized under optimized conditions. Additionally, the electrochemical performances of MgMn2O4 as cathode material of magnesium-ion batteries were evaluated. Both f-MMO and h-MMO showed superior rate performance. High initial reversible capacity can be achieved (237.5 mAh/g), and still retain 157.7 mAh/g after 40 cycles at 100 mA/g and 76 mAh/g after 500 cycles at 500 mA/g. This work inspires the way for recovering Mn from EMR as energy storage material.",Lithium-ion batteries (LIBs),hydrometallurgical leaching process,"pH: 1.0, H2SO4: 0.5 mol/L, 25 Â°C, 240 min",cathode material,25
139,10.1016/j.jclepro.2018.11.133,A low-emission strategy to recover lead compound products directly from spent lead-acid battery paste: Key issue of impurities removal,"Hydrometallurgical route normally has lower energy consumption and less carbon dioxide emission than high-temperature smelting route. However, efficient removal of impurities is a common challenge for hydrometallurgical process. A facile recovery route of spent lead-acid battery pastes, including efficient desulfurization and pH-controlled acid leaching, is proposed. Effects of two typical desulfurizers (NaOH and Na2CO3) on desulfurization efficiency and removals of major impurities (Ba and Fe elements) were comparatively investigated for the first time. NaOH was more effective than Na2CO3 with a higher desulfurization efficiency of 99.3â€¯wt% in 10â€¯min. Approximately 26.2â€¯wt% of BaSO4 in the raw spent lead paste was converted into BaCO3 in the Na2CO3 desulfurization system, causing more Ba element entered into the acid leaching solution. The significant decrease of pH in the acid leaching solution caused a high concentration of Fe element impurity, which was efficiently removed by further pH adjustment. The optimal conditions were determined to be: a NaOH/PbSO4 molar ratio of 2.0 in the desulfurization step, a HNO3/Pb molar ratio of 2.2 in the acid leaching step, and followed by adjusting the pH of the acid leaching solution to about 3.48. Up to 98.4â€¯wt% of the Pb was recovered, while 99.8â€¯wt% of Ba and 99.9â€¯wt% of Fe element impurities were removed. The obtained low-impurity lead nitrate solution was further converted into high-purity PbCO3 and Î±-PbO products, providing a viable alternative for the recovery of the spent lead pastes.",Lithium-ion batteries (LIBs),"leaching, pre-treatment, and electro-deposition","3.0 M of H2SO4, pH 2.0, and 100 Â°C",cathode material,100
140,10.1016/j.hydromet.2022.105911,Recovery of cobalt from spent lithium ion batteries utilizing surface modified graphene oxide,"Metal content present in the spent lithium ion batteries (LIBs) make their recycling vital for resources conservation and environmental sustainability. Cobalt, grouped among critical, valuable and strategic metals, is the basic part of the LIBs cathode and defines its recycling economic capacity. In the present work, an attempt has been made to develop an efficient hydrometallurgical technique based on solid phase extraction method for the recovery of cobalt from leach solution of waste LIBs. An adsorbent was synthesized by diazotization of p-phenylenediamine modified graphene oxide (GO-PPDA) sheets with disodium 1-nitroso-2-naphthol-3-6-disulphonate (nitroso R-salt, NRS) in one pot process of Mill's reaction. Maximum retention of cobalt (99.9%) was achieved at pH 5.5â€“6.5. Adsorption kinetics favour complexation as a separation mechanism following second order kinetics model with R2 value of 0.9999 with sample flow rate of 1.5 mL/min. Langmuir isothermal model (R2 = 0.998) also confirm monolayer chemisorption mechanism with 29.7 mg/g adsorption capacity. The two-step elution mechanism enables us to achieve 99.5% extraction efficiency with ~98% purity. The chelating adsorbent was found reasonably stable even after the 30th cycle of adsorption and desorption with <2% decrease in removal efficiency. The results show that the proposed adsorbent is successful in terms of selectivity, reusability, analytical merit and stability.",Lithium-ion batteries (LIBs),Solvent extraction process,"pH 5.5â€“6.5, 1.5 mL/min, 29.7 mg/g, 98%, 2%",cobalt,
141,10.1016/j.susmat.2024.e01095,A new method to recycle Li-ion batteries with laser materials processing technology,"Efficient and cost-effective recycling of spent lithium-ion batteries is essential for the sustainable growth of the clean energy sector, conserves critical mineral resources, and contribute to environmental sustainability. The pyrometallurgy process, involving high-temperature smelting and solid-state reduction, plays a key role in the industrial-scale recycling of these batteries. Traditional smelting methods, however, face criticism for their substantial energy requirements and the loss of lithium in slag. In this study, an innovative laser-based in-situ pyrometallurgical process, hereinafter referred to as laser recycling, was developed to recycle Li-ion batterie materials without using slag, enabling the simultaneous recovery of Co, Ni, Mn, and Li. Lab-scale experiments were carried out to investigate the influences of laser power density and duration on the carbothermic reduction behavior of battery materials. The results showed that the maximum temperature reached approximately 1850 Â°C with a laser power between 1500 and 2000 W focused to an area of 20 mm in diameter within a few seconds. The laser recycling facilitates concurrent smelting and solid-state reduction, with carbothermic reduction completed in just 30 s due to rapid reaction kinetics, ultra-high temperatures, and the enhanced contact area resulting from surface tension-driven molten material flow under intense laser beam exposure. This laser recycling process reduced LiCoO2 and LiNi0.33Mn0.33Co0.33O2 to metallic Co or Co-Ni-Mn alloy, respectively, while Li was recovered as Li2CO3. The new process allowed for the near-total recovery of Co, Ni, and Mn in the alloy and virtually 100% Li recovery in the form of Li2CO3 by a vapor phase capture system. Additionally, continuous laser recycling in the battery material powder bed showed potentials to scale up for industry battery recycling. A mechanism for the laser recycling process was proposed. A preliminary discussion on the techno-economic implications of laser recycling was also provided.",Lithium-ion batteries (LIBs),Laser-based in-situ pyrometallurgical process,"1850 Â°C, 1500â€“2000 W, 30 s","Co, Ni, Mn, Li",1850
142,10.1016/S1003-6326(22)65903-X,Recycling of waste carbon residue from spent lithium-ion batteries via constant-pressure acid leaching,"Waste carbon residue (WCR) was efficiently detoxicated and regenerated to high-purity graphite (PGC) used in lithium-ion batteries through the constant-pressure acid leaching technique. The leaching conditions were optimized by the combination of orthogonal and single-factor experiments. Results show that PGC with 99.5% purity is regenerated at temperature of 60 Â°C, initial acid concentration of 12%, leaching time of 180 min, and liquid-to-solid ratio of 25:1, satisfying the requirements of commercial graphite. Meanwhile, the sodium hydroxide precipitation process was designed to recover valuable components from leachate efficiently. Ni, Co, Mn, and Al recoveries reach 96.92%, 87.5%, 97.83%, and 92.17%, respectively, at pH=11. Moreover, the co-product NaF can be recovered with purity over 99% via evaporative crystallization. The loss rate of fluorine is less than 0.5%, thereby eliminating the pollution risk of fluorine to the environment. The proposed process shows considerable environmental and economic benefits.",Lithium-ion batteries (LIBs),hydrometallurgical process,"H2SO4:Li2CO3 molar ratio of 1:1, pH of 2.5, 200 Â°C, 30 min, 100 g/L","lithium, cobalt, manganese, aluminum",200
143,10.1016/j.jece.2023.110557,Recycling of lithium and fluoride from LiF wastewater from LiF synthesis industry by solvent extraction,"The LiF synthesis industry produces a large amount of wastewater that contains âˆ¼0.36 g/L lithium and âˆ¼1.10 g/L fluorine. The traditional treatment solidified fluoride by excessive CaO, resulting in waste of lithium resources and generation of CaF2-CaO solid waste. To recover the Li and F from the LiF wastewater, a two-section solvent extraction process using acidic solvent and mixed solvent as organic solvent was designed and the extraction mechanism were systematically investigated. The result showed that Li extraction was extracted by a cation exchange mechanism with D2EHPA (di-2-ethyl hexyl phosphoric acid), 99.72% Li recovery and battery-grade LiCl solution (3.40 g/L) were achieved by mixed the LiF aqueous with the saponified D2EHPA at 25 â„ƒ for 6 mins with 4.60 equilibrium pH. After then, F was recovered by mixed neutral solvent system, which coordination binding with HF molecule. The ultimately residue contains âˆ¼1 mg/L Li and < 6 mg/L F. Besides, high-purity LiF products (LiF>99.95%) was generated by stripping with LiOH, F recovery is 99.45%. 2-stage extraction process realizes lithium and fluoride recovery with short process, no pollution and great prospect of industrialization.",Lithium-ion batteries (LIBs),leaching and precipitation,"pH 1.5, 30 Â°C, 30 min, 3.4 g/L",Li and Mn,30
144,10.1016/j.watres.2024.121205,Coupling redox flow desalination with lithium recovery from spent lithium-ion batteries,"Electrochemical redox flow desalination is an emerging method to obtain freshwater; however, the costly requirement for continuously supplying and regenerating redox species limits their practical applications. Recycling of spent lithium-ion batteries is a growing challenge for their sustainable utilization. Existing battery recycling methods often involve massive secondary pollution. Here, we demonstrate a redox flow system to couple redox flow desalination with lithium recovery from spent lithium-ion batteries. The spontaneous reaction between a battery cathode material (LiFePO4) and ferricyanide enables the continuous regeneration of the redox species required for desalination. Several critical operating parameters are optimized, including current density, the concentrations of redox species, salt concentrations of brine, and the amounts of added LiFePO4. With the addition of 0.5920 g of spent LiFePO4 in five consecutive batches, the system can operate over 24 h, achieving 70.46 % lithium recovery in the form of LiCl aqueous solution at the concentration of 6.716 gÂ·Lâˆ’1. Simultaneously, the brine (25 mL, 10000 ppm NaCl) was desalinated to freshwater. Detailed cost analysis shows that this redox flow system could generate a revenue of Â¥ 13.66 per kg of processed spent lithium-ion batteries with low energy consumption (0.77 MJ kgâˆ’1) and few greenhouse gas emissions indicating excellent economic and environmental benefits over existing lithium-ion battery recycling technologies, such as pyrometallurgical and hydrometallurgical methods. This work opens a new approach to holistically addressing water and energy challenges to achieve sustainable development.",Lithium-ion batteries (LIBs),pyrometallurgical and hydrometallurgical methods,"24 h, 70.46 %, 13.66 per kg, 0.77 MJ kgâˆ’1, few greenhouse gas emissions",lithium recovery in the form of LiCl aqueous solution,
145,10.1016/j.jece.2023.110060,Sodium sulfite roasting for preferential lithium extraction from cathode material of spent lithium-ion batteries,"Spent lithium-ion batteries can be recycled to effectively re-utilize them. This can be conducive to secondary resource utilization as well as environmental protection. Here, it is suggested to roast the spent cathode materials with sodium sulfite to extract lithium more effectively. Under the ideal circumstances of a roasting temperature of 750 Â°C, the molar ratio of Na2SO3 to spent cathode material of 3.0, and a roasting period of 2 h, the leaching efficiency of Li reaches 94.06%. During the sodium sulfite roasting process, the spent LiNi0.6Co0.2Mn0.2O2 materials were transformed into LiNa(SO4), LiMnO2, NiO, LiMn2O4, Co9S8, and Ni, Co, and Mn. The LiNi0.6Co0.2Mn0.2O2 materials that were produced using the recovered Li2CO3 exhibit good electrochemical performance. The closed-loop process based on Sodium sulfite roasting is expected to be applied in the recycling industry of spent lithium-ion batteries.",Lithium-ion batteries (LIBs),Sodium sulfite roasting,"750 Â°C, molar ratio of Na2SO3 to spent cathode material of 3.0, roasting period of 2 h",LiNi0.6Co0.2Mn0.2O2 materials,750
146,10.1016/j.cej.2022.137397,An environmentally benign closed-loop process for the selective recovery of valuable metals from industrial end-of-life lithium-ion batteries,"An efficient environmentally benign hydrometallurgical process using ethylenediamine tetraacetic acid (EDTA) as the chelating agent has been developed for the recovery of valuable metals viz., cobalt (Co), lithium (Li), and copper (Cu) from the industrial end-of-life (EoL) lithium-ion batteries (LIBs). The experimental process parameters such as EDTA concentration, temperature, solid to liquid ratio (pulp density), pH, and reaction time were optimized to achieve high metal recoveries. The experimental results revealed maximum recoveries of 93.5 Â± 3.1%, 96.4 Â± 2.9%, and 97.1 Â± 2.4% for Co, Li, and Cu respectively, under the optimized process conditions of EDTA concentration = 0.8 M, T = 90 Â°C, pulp density = 50 g/L, pH = 10, and reaction time = 4 h. A shrinking core model-based kinetic investigation revealed that interfacial chemical reaction is the rate-controlling step and the apparent activation energies corresponding to Co, Li, and Cu were evaluated to be 51.9, 41.0, and 42.3 kJ molâˆ’1, respectively. Moreover, a plausible mechanism was elucidated, highlighting the synergistic effect and the role of Cu in augmenting the extraction reaction. The chelating agent, EDTA, was also recovered during the reaction and reused for cyclic repeat tests. Finally, the recovered metals were selectively separated in the downstream process via the precipitation reactions to depict a closed-loop recycling process. The envisaged approach will pave the way for a sustainable green alternative to the acid-based leaching processes used for metal extraction from EoL LIBs.",Lithium-ion batteries (LIBs),leaching process,"pH = 1.2, T = 80 Â°C, LIBs: 100 g, H2SO4: 0.5 M, leaching time: 3 h","cobalt (Co), lithium (Li)",80
147,10.1016/j.jallcom.2023.170262,Cation doping method for the restoration of spent LiNi1/3Co1/3Mn1/3O2 cathode material properties,"In recycling process of spent lithium-ion batteries (LIBs), the Al impurities are generally existed in the obtained spent cathode active material, which undoubtedly affect the physical and electrochemical features of the recovered active materials. In this study, the effects of different forms (Al and Al3 +) and gradient concentrations (0.2, 0.5, and 1 at%) of Al impurity were investigated in the recovery of spent LiNi1/3Co1/3Mn1/3O2 (NCM111) cathode. The Al3 + impurity can promote the nucleation and growth of primary particles and reduce the cation mixing in the NCM111 cathode material, which benefits to the improvement of electrochemical performance. The obtained regenerated NCM material (R-NCMA) cathode displayed a great capacity of 183.75 mAh/g at 0.5 C and good cycling stability after 200 cycles (a capacity of 85.91% maintained). Meanwhile, the existing Al impurity can produce the more additional internal side reactions on the surface of the electrode and further affect the electrochemical performance. Based on these results, the existing form and concentration of Al impurities should be further considered and well controlled in the recycling of spent LIBs.",Lithium-ion batteries (LIBs),leaching and precipitation process,"pH value of 1.0 and 2.0, 100 Â°C, and 120 min",cathode active material,100
148,10.1016/j.hazadv.2023.100242,Innovative green approach for recovering Co2O3 nanoparticles and Li2CO3 from spent lithium-ion batteries,"Although previous studies have obtained promising results for recovering valuable metals from spent LIBs at low temperatures using organic acids combined with reducing agents, additional chemicals such as H2O2, huge amounts of organic acids, and environmental protection remain challenges. In this study, a subcritical water (SCW) assisted diluted formic acid process was proposed as a green approach for recovering Co2O3 nanoparticles and Li2CO3 from spent LiCoO2 cathode materials without using any reducing agents. The effects of leaching parameters such as (H2O: HCOOH) ratio (v/v), temperature, reaction time, and liquid-solid ratio on the extraction of Li and Co have been carefully evaluated. The findings revealed that SCW-assisted (DFA) successfully leaches Li and Co from the spent LiCoO2 cathode materials of Li-ion batteries without using any assistance from reducing reagents. The solid materials were characterized by XRD, XPS, FT-IR, and SEM-EDS analyses. Meanwhile, the leaching liquor was analyzed by ICP-OES. More than 99% of Li and Co were effectively recovered from the spent LiCoO2 powder at 220 Â°C for 25 min, H2O: HCOOH ratio (v/v,) of 78:12 and a liquid-solid ratio of 25 mL/g. Further, the activation energy for Li was 24.15 KJ/mol, while that for Co was 31 KJ/mol. Finally, Co2O3 and Li2CO3 were successfully recovered from the leaching liquor by the precipitation and calcination methods after the separation steps. The overall findings suggested that SCW-assisted (DFA) could be an alternative method due to its low energy consumption, dual function properties at mild temperatures, low chemical input, and environmentally friendly.",Lithium-ion batteries (LIBs),subcritical water (SCW) assisted diluted formic acid,"220 Â°C for 25 min, H2O: HCOOH ratio (v/v,) of 78:12 and a liquid-solid ratio of 25 mL/g",Co2O3 nanoparticles and Li2CO3,220
149,10.1016/j.wasman.2017.10.030,A combined process for cobalt recovering and cathode material regeneration from spent LiCoO2 batteries: Process optimization and kinetics aspects,"A combined process has been developed for recovering cobalt and regenerating cathode material from leach liquor of spent LiCoO2 batteries. Cobalt of 98% can be selectively separated from leach liquor using ammonium oxalate of 1.15 (mole ratio) at pH of 2.0, 55â€¯Â°C, and 40 min. Kinetics analysis indicates that precipitation of cobalt is controlled by a combination of surface chemical reaction and diffusion. The Ea value of precipitation is 19.68 kJ/mol obtained from the second-order model of (1â€¯âˆ’â€¯a)âˆ’1â€¯=â€¯kâ€²tâ€¯+â€¯c. Based on the TG/DSC curves of oxidation of cobalt oxalate, it is found that formation of Co3O4 oxidized from cobalt oxalate is in according with the model of randomly nucleating followed by nucleus growth. The Ea value is 84.93 kJ/mol that is provided by the suitable model of g(Î±)â€¯=â€¯[âˆ’ln(1â€¯âˆ’â€¯Î±)]1/3. Then, lithium is recovered from the filtrate as Li2CO3 with the purity of 99.5% by precipitation method. Finally, new cathode material with a good electrochemical performance is regenerated using obtained Co3O4 and lithium carbonate through solid phase method.",Lithium-ion batteries (LIBs),Solvent extraction,"pH 2.0, 55 Â°C, 40 min",cobalt,55
