Repository: avanscholar/Battery-LLaMA

Battery-LLaMA: Multi-Objective Optimization Employing Knowledge Graph-Embedded Large Language Model to Strategize Battery Recycling Technology Selection.

The figure below is a complete schematic diagram representing the development of a framework for selecting the optimal battery recycling processes.

File: Data files/BR-KG/Input_Data_874_abstracts.csv (part 9 of 38)
Abstract Number,DOI,Title,Abstract,Battery_Type,Recycling_Process_Used,Process_Conditions/Battery_Properties,Recovered_Materials (from abstract),Final Max Temperature
171,10.1016/j.jclepro.2024.143422,Use of the organic fraction from recycled alkaline batteries in the manufacture of LECAs: Experimental and Environmental Assessment,"The industrial alkaline battery recycling process produces an organic fraction (OF) consisting of waste paper, plastic and cardboard. Currently, this OF is used for energy recovery, given the absence of a successful alternative recycling approach, attributed to its contamination and limited economic value. This study explored the valorisation of the organic fraction derived from the recycling of alkaline batteries as a foaming agent in the production of lightweight expanded clay aggregates (LECAs). The OF, was mixed with red stoneware atomized paste (RSAP) in varying proportions (5â€“30 wt%) and fired at temperatures between 1000 and 1200 Â°C. The volumetric expansion, density, and compressive strength of the resulting aggregates were determined via mineralogical and microstructural characterization. The results indicate the organic fraction's suitability as an expansion agent, particularly at 1200 Â°C with 5â€“15 wt% inclusion, showcasing density (0.65â€“0.75 g/cm3) and compressive strength (1.34â€“1.39 MPa) comparable to commercial expanded clays. The microstructural analysis revealed the formation of rounded pores, influenced by the firing temperature and OF content. A Life Cycle Assessment (LCA) compared the environmental impacts of this process with traditional LECA manufacturing, highlighting the potential environmental benefits of using recycled battery waste. This study marks the first incorporation of this battery waste residue into LECA manufacturing, providing valuable insights into its environmental implications and paving the way for sustainable waste management practices.",Lithium-ion batteries (LIBs),leaching process,"25 Â°C, pH 1.0, 100 mL/L H2SO4, 50 g/L H2O2, 30 min",cathode active material (CAM),25
172,10.1016/j.ensm.2021.12.013,Direct conversion of degraded LiCoO2 cathode materials into high-performance LiCoO2: A closed-loop green recycling strategy for spent lithium-ion batteries,"Lithium cobalt oxide (LiCoO2) is the most widely used cathode materials for smart phones and laptop batteries. With the rapid development of portable electronics, more than 100,000 tons of spent lithium-ion batteries (LIBs) are produced every year. Conventional battery recycling processes including pyrometallurgical and hydrometallurgical processes mainly aim at extracting valuable metallic components from spent LIB cathodes, which requires high temperature reduction and/or acid/alkali chemicals to destroy covalent bond in cathodes and convert them into atoms for further extraction. The former leads to high energy consumption and the latter produces a lot of wastewater, which not only increases cost, but also damages our environment. Moreover, traditional recycling starts from spent battery cathodes and ends up with lithium/cobalt salts, which is unsustainable. Herein, a different recycling strategy to directly convert degraded LiCoO2 into high-voltage LiCoO2 cathode materials was proposed, featuring a closed-loop and green procedure. The directly-converted LiCoO2 from spent cathodes exhibits excellent cyclability at 4.5 V with a high capacity retention of 97.4% after 100 cycles, even superior than pristine LiCoO2. The recovery efficiencies of lithium and cobalt reach 91.3% and 93.5%, respectively, and the energy consumption could be greatly reduced since the roasting temperature was dropped below 400 Â°C with the assistance of ammonium sulfate. Due to the utilization of low-cost reagents and water as the leaching agent, the potential benefit of the recovery process was estimated to reach 6.94 $/kg cell.",Lithium-ion batteries (LIBs),hydrometallurgical process,roasting temperature was dropped below 400 Â°C,lithium and cobalt,400
173,10.1016/j.cej.2021.129669,Effective removal of hydrogen sulfide using Mn-based recovered oxides from recycled batteries,"The use of clean and environmentally friendly renewable energy as well as the minimization of waste disposal are fundamental aspects to be considered nowadays in a circular economy approach. In this way, the development of efficient systems for sulfur removal in biomass and waste gasification is of key relevance and the use of recycled materials will provide an opportunity to combine the reduction of wasteâ€˜s production and the application of circular economy principles. Sorbents from waste powder of recycled batteries have been prepared at laboratory scale. Subsequently, their potential application to syngas cleaning is evaluated specifically for H2S removal. Lab-scale tests at 400Â°C, 10 bar and space velocity of 3500 hâˆ’1 were carried out using first a simplified gas mixture of 0.9% H2S in N2 and then a more complex one consisting of 20% H2, 40% CO and 0.45% H2S/N2 to investigate the effect of reducing components, CO and H2 co-existing with H2S in any syngas. Sorbent utilization values as high as 80% (w/w, %) were obtained when tested under realistic syngas composition. XRF, XRD, XPS, TEM and textural characterization results of fresh and sulfided samples showed that those materials with higher Mn contents showed higher H2S removal capacity although the Mn/Zn ratio demonstrated to play a crucial role in their selectivity to form sulfides. Additionally, plausible mechanisms for H2S removal are discussed where the influence of composition, structure and morphology of the recovered binary metal oxides on sulfur removal efficiency is analysed.",Lithium-ion batteries (LIBs),pyrolysis process,"pyrolysis temperature of 500 Â°C, pyrolysis time of 120 min, volatile matter content of 30.48%, and fixed carbon content of 48.33%",carbonaceous residues,500
174,10.1016/j.jclepro.2024.142624,A tandem approach for precipitant-free highly selective recovery of valuable metals from end-of-life lithium-ion batteries using a green deep eutectic solvent,"Recently, recycling lithium-ion batteries (LIBs) waste and the efficient recovery of valuable metals has become crucial for the circular economy. Deep eutectic solvents (DESs) have shown immense potential for metal extraction from end-of-life (EoL) LIBs. However, a complicated subsequent separation process is required due to the non-selectivity of the DES components for metal. Herein, we propose a tandem precipitant-free hydrometallurgical process for the selective recovery of Li and other valuable metals (Ni, Co, Mn) from EoL LIBs using a green DES. The process parameters, viz., reaction temperature (T), time (t), pulp density (S/L), and molar ratio (MR) of ethylene glycol to tartaric acid, were optimized via the statistical optimization technique of response surface methodology. The results revealed maximum extraction efficiencies of 99.2 Â± 0.5%, 96.1 Â± 1.4%, 95.2 Â± 1.2%, and 97.8 Â± 1.5% for Li, Ni, Co, and Mn, respectively, under the optimized process conditions of T = 118 Â°C, t = 17 min, S/L = 42 g/L, and MR = 3:1. The kinetic study showed that interfacial reaction governed the extraction process. A plausible mechanism depicting the role of DES constituents in synergistically facilitating the extraction reaction was elucidated. Moreover, Li and other metals (Ni, Co, and Mn) were selectively separated and recovered with an overall efficiency of âˆ¼99%. The reusability of the recovered metal products and the DES were also assessed for a closed-loop recycling process. At the outset, the proposed process paves the way for a greener alternative for recycling valuable metals from EoL LIBs rather than conventional acid-based leaching processes.",Lithium-ion batteries (LIBs),hydrometallurgical process,"118 Â°C, 17 min, 42 g/L, 3:1","lithium, Ni, Co, Mn",118
175,10.1016/j.jhazmat.2021.127957,Tunnel manganese oxides prepared using recovered LiMn2O4 from spent lithium-ion batteries: Co adsorption behavior and mechanism,"The purpose of this study was to investigate Cobalt (Co) removal from wastewater using synthesized manganese oxides from the recovered LiMn2O4. An efficient ultrasonication leaching method was utilized to recycle LiMn2O4 from spent lithium-ion batteries (LIBs). The recovered LiMn2O4 was used to synthesize tunnel Î»-MnO2, Î³-MnO2 and Î²-MnO2 by acid leaching and hydrothermal methods. Meanwhile, Li+ in the supernatant was recycled by the precipitation of Li3PO4. Subsequently, for the synthesized tunnel MnO2, various characterizations and sodium hydroxide titration in NaNO3 solution were performed. The effect of sorption studies presented the uptake of Co increased with the pH increasing from pH ~1 to pH ~8 and the isothermal sorption at pH ~6 showed that Î³-MnO2 possessed the highest uptake amount 0.44 meq/g, and the highest distribution coefficient 2.5 Ã— 105 mL/g. Moreover, Î³-MnO2 was found without Mn3+/Mn2+ leached during the sorption process. The ion exchange-surface complexation model was adopted to study the titration, effect of pH and isotherm sorption on the ion exchange reaction mechanism of Co adsorption. Overall, this work provides an economically feasible and environmentally friendly method to recycle the spent LIBs and the Î³-MnO2 synthesized from the recovered LiMn2O4 was proved to be promising adsorbents for Co removal.",Lithium-ion batteries (LIBs),acid leaching and hydrothermal methods,pH ~6,Li3PO4,
176,10.1016/j.jhazmat.2021.125222,Converting spent lithium cobalt oxide battery cathode materials into high-value products via a mechanochemical extraction and thermal reduction route,"This study innovatively combines mechanochemistry and high-temperature thermal reduction to achieve the recovery of valuable metals from spent LIBs. First, under the action of mechanical force, the crystal structure of lithium cobalt oxide (LiCoO2) found in the cathode materials of spent LIBs was destroyed and converted into lithium carbonate (Li2CO3) and Li-free residue (C/Co3O4) using dry ice as a co-grinding reagent. The optimum Li2CO3 recovery conditions were determined to be as follows: a ratio of dry ice: LiCoO2 powder mass of 20:1; a rotation speed of 700 rpm, and a reaction time of 1.5 h. With these conditions the maximum percentage of Li2CO3 recovered was 95.04 wt%. The Co3O4 in Li-free residue was reduced to a high-value Co0 product via a high-temperature (800 Â°C) heat treatment. Gibbs free energy analysis confirmed that the carbon in the Li-free residue could be used as a self-reducing reagent for the thermal reduction of Co3O4. The reactants and products of each step were characterized by XRD, FT-IR, XPS and SEM techniques. The green route for recycling spent LIBs that this study proposes realizes the green and cost-effective conversion of LiCoO2 to high-value products, which may become an outstanding example of recycling spent LIBs.",Lithium-ion batteries (LIBs),mechanochemistry and high-temperature thermal reduction,"a ratio of dry ice: LiCoO2 powder mass of 20:1, a rotation speed of 700 rpm, a reaction time of 1.5 h","Li2CO3, Co0",
177,10.1016/j.wasman.2017.06.015,Investigation of zinc recovery by hydrogen reduction assisted pyrolysis of alkaline and zinc-carbon battery waste,"Zinc (Zn) recovery from alkaline and zinc-carbon (Zn-C) battery waste were studied by a laboratory scale pyrolysis process at a reaction temperature of 950Â°C for 15â€“60min residence time using 5%H2(g)-N2(g) mixture at 1.0L/min gas flow rate. The effect of different cooling rates on the properties of pyrolysis residue, manganese oxide particles, were also investigated. Morphological and structural characterization of the produced Zn particles were performed. The battery black mass was characterized with respect to the properties and chemical composition of the waste battery particles. The thermodynamics of the pyrolysis process was studied using the HSC Chemistry 5.11 software. A hydrogen reduction reaction of the battery black mass (washed with Milli-Q water) takes place at the chosen temperature and makes it possible to produce fine Zn particles by rapid condensation following the evaporation of Zn from the pyrolysis batch. The amount of Zn that can be separated from the black mass increases by extending the residence time. Recovery of 99.8% of the Zn was achieved at 950Â°C for 60min residence time using 1.0L/min gas flow rate. The pyrolysis residue contains MnO and Mn2O3 compounds, and the oxidation state of manganese can be controlled by cooling rate and atmosphere. The Zn particles exhibit spherical and hexagonal particle morphology with a particle size varying between 200nm and 3Âµm. However the particles were formed by aggregation of nanoparticles which are primarily nucleated from the gas phase.",Lithium-ion batteries (LIBs),pyrolysis,temperature of 950Â°C for 15â€“60min residence time,"lithium, graphite",950
178,10.1016/j.jhazmat.2016.12.021,Recovery of valuable metals from waste cathode materials of spent lithium-ion batteries using mild phosphoric acid,"Sustainable recycling of valuable metals from spent lithium-ion batteries (LIBs) may be necessary to alleviate the depletion of strategic metal resources and potential risk of environmental pollution. Herein a hydrometallurgical process was proposed to explore the possibility for the recovery of valuable metals from the cathode materials (LiCoO2) of spent LIBs using phosphoric acid as both leaching and precipitating agent under mild leaching conditions. According to the leaching results, over 99% Co can be separated and recovered as Co3(PO4)2 in a short-cut process involved merely with leaching and filtrating, under the optimized leaching conditions of 40Â°C (T), 60min (t), 4 vol.% H2O2, 20mLgâˆ’1 (L/S) and 0.7mol/L H3PO4. Then leaching kinetics was investigated based on the logarithmic rate kinetics model and the obtained results indicate that the leaching of Co and Li fits well with this model and the activation energies (Ea) for Co and Li are 7.3 and 10.2kJ/mol, respectively. Finally, it can be discovered from characterization results that the obtained product is 97.1% pure cobalt phosphate (Co3(PO4)2).",Lithium-ion batteries (LIBs),Hydrometallurgical process,"20mLgâˆ’1 (L/S), 0.7mol/L H3PO4, 40Â°C (T), 60min (t)",cobalt phosphate (Co3(PO4)2),40
179,10.1016/j.hydromet.2012.01.006,Preparation of basic lead oxide from spent lead acid battery paste via chemical conversion,"A process with potentially reduced environmental impact was studied to recover lead as ultra-fine lead oxide from lead paste in spent lead acid batteries. The lead paste was desulfurized first and then reacted with citric acid to produce lead citrate. Finally, lead citrate was calcined at low-temperature to obtain ultra-fine lead oxide. The desulfurized paste, lead citrate and the recovered lead oxide were characterized by XRD. When desulfurized by Na2CO3, NaHCO3 or (NH4)2CO3, the desulfurization rate of lead paste was over 99.0% under initial C/S ratio of 2, 35Â°C, and slurry density of 100g/L. The lead carbonate and basic lead carbonate could be prepared from desulfurized paste, which was acidified with CO2 gas after being desulfurized by sodium carbonate. The lead citrate precursor, Pb(C6H6O7)Â·H2O, was prepared by leaching desulfurized paste with citric acid and H2O2. Ultra-fine PbO/Pb powder with particle size of 100â€“500nm was obtained at 370Â°C. This process is found to be simple, pollution-free and high efficient in the recovery of valuable lead oxide from spent lead acid battery paste, which can replace the traditional smelting method.",Lithium-ion batteries (LIBs),leaching and precipitation process,"H2SO4 concentration: 2.5 mol/L, leaching temperature: 90 Â°C, leaching time: 240 min, pH value: 1.5",lithium and cobalt,90
180,10.1016/j.cej.2023.144749,Recovery of degraded LiCoO2 through a CO2 -assisted low-temperature thermal reduction approach,"Recycling spent lithium-ion batteries (LIBs) using chemical-saving and energy-effective pathways has been pursued to minimize the secondary environmental footprints. In this study, a sealed stainless-steel reactor was selected to achieve CO2-assisted low-temperature thermal reduction of spent LiCoO2 by carbon at 500 Â°C. The thermal reduction was provoked by the in-situ generated CO that resulted from the reaction of carbon and CO2. More importantly, MgCO3 was used as a CO2 holder to provide CO2 at elevated temperatures and MgO can be used to absorb CO2 to regenerate MgCO3, enabling the CO2 as a clean additive in the reduction reaction. Using this low-temperature reduction coupled with the carbonate pyrolysis approach, the selective recovery of Li reached 94.21%. The spatial isolation of MgCO3 at the bottom layer, graphite at the middle layer, and LiCoO2 at the top layer in the same reactor avoids complex separation. In addition, LiCoO2 is directly regenerated by the obtained CoO/Co3O4 and Li2CO3, and regenerated LiCoO2 exhibits good electrochemical performance with a discharge capacity retention of 94.0% after 300 cycles. Overall, the carbonate pyrolysis in the close-reactor is a promising approach to achieving a low-temperature reduction reaction by using CO2 as a clean agent to recycle spent LIBs.",Lithium-ion batteries (LIBs),carbon-assisted low-temperature thermal reduction,500 Â°C,"LiCoO2, graphite, MgCO3, CoO/Co3O4, Li2CO3, LiCoO2",500
181,10.1016/j.wasman.2018.01.021,Organic reductants based leaching: A sustainable process for the recovery of valuable metals from spent lithium ion batteries,"It is significant to recover metal values from spent lithium ion batteries (LIBs) for the alleviation or prevention of potential risks towards environmental pollution and public health, as well as for the conservation of valuable metals. Herein a hydrometallurgical process was proposed to explore the possibility for the leaching of different metals from waste cathodic materials (LiCoO2) of spent LIBs using organics as reductant in sulfuric acid medium. According to the leaching results, about 98% Co and 96% Li can be leached under the optimal experimental conditions of reaction temperature - 95â€¯Â°C, reaction time - 120â€¯min, reductive agent dosage - 0.4â€¯g/g, slurry density - 25â€¯g/L, concentration of sulfuric acid-3â€¯mol/L in H2SO4â€¯+â€¯glucose leaching system. Similar results (96% Co and 100% Li) can be obtained in H2SO4â€¯+â€¯sucrose leaching system under optimized leaching conditions. Despite a complete leaching of Li (âˆ¼100%), only 54% Co can be dissolved in the H2SO4â€¯+â€¯cellulose leaching system under optimized leaching conditions. Finally, different characterization methods, including UVâ€“Vis, FT-IR, SEM and XRD, were employed for the tentative exploration of reductive leaching reactions using organic as reductant in sulfuric acid medium. All the leaching and characterization results confirm that both glucose and sucrose are effective reductants during leaching, while cellulose should be further degraded to organics with low molecular weights to achieve a satisfactory leaching performance.",Lithium-ion batteries (LIBs),hydrometallurgical process,"95 Â°C, 120 min, 0.4 g/g, 25 g/L, 3 mol/L, H2SO4 + glucose leaching system","Co, Li",95
182,10.1016/j.jclepro.2018.08.133,Application of Falcon centrifuge in the recycling of electrode materials from spent lithium ion batteries,"Spent lithium-ion batteries contain metals, LiCoO2, graphite and other substances that can cause environmental pollution in the case of random disposal. Thus recycling of spent lithium-ion batteries is important. In this study, components in spent lithium-ion batteries are fully dissociated by crushing and screening in the first step. LiCoO2 and graphite particles are enriched in âˆ’0.25â€¯mm products. Density and particle size of LiCoO2 particles are larger than those of graphite based on the analysis of physical property. Subsequently, the separation effect is obtained by adjusting the rotating speed and water counter pressure of Falcon centrifuge as well as particle size. Composition of sorted products and optimal sorting conditions are determined by calculation of roasting test and scanning electron microscope. Optimum conditions are as follows: water counter pressure at 0.025â€¯MPa, rotation frequency at 50.00â€¯Hz. Best grade and recovery efficiency of LiCoO2 are 84.87% and 83.14%, respectively. The result also indicates when the particle size ranges between 0.045â€¯mm and 0.09â€¯mm, the sorting performance reaches the best effect.",Lithium-ion batteries (LIBs),Falcon centrifuge,"0.025â€¯MPa, 50.00â€¯Hz",LiCoO2,
183,10.1016/j.powtec.2022.117921,Enhanced electrochemical performance of the fluidization separation graphite powders from waste power lithium-ion batteries by phenolic resin carbon coated,"The recycling of waste lithium batteries (LIBs) is important for the healthy development of the LIBs industry. In this work, a column fluidized bed was designed to recover graphite powder from waste LIBs, and the phenolic resin-coated recovered graphite powder composites ware prepared by liquid-phase impregnation-carburization method, which effectively repaired the pores and defects on the surface of recycled graphite powders. The composites exhibited better Li storage performance than the recovered graphite powders. When the current density was 0.05 A/g, the composite obtained at 5% phenolic resin coating displayed a high reversible capacity of 451.0 mAh/g and an initial coulombic efficiency of 68.0%. The specific capacity was maintained at 131.9 mAh/g at a higher current density 1.0 A/g, the reversible capacity gradually increased from 464.4 to 546.1 mAh/g after 100 cycles at a current density of 0.1 A/g, indicating outstanding rate performance and excellent cycling stability.",Lithium-ion batteries (LIBs),leaching process,100 cycles at a current density of 0.1 A/g,"graphite powder, phenolic resin-coated recovered graphite powder composites",
184,10.1016/j.jclepro.2017.01.095,Leaching and separation of Co and Mn from electrode materials of spent lithium-ion batteries using hydrochloric acid: Laboratory and pilot scale study,"The present work is focused on the leaching and separation of Co and Mn from electrode material of spent lithium-ion batteries. The influences of different process parameters like HCl concentration, time, and temperature on the leaching of Co and Mn are studied. Higher than 99% leaching efficiencies of Co and Mn were obtained in 90 min using 1.75 M HCl at 50 Â°C. In the subsequent precipitation study, Mn was removed selectively from the leach solution by using sodium hypochlorite solution (1.5 times stoichiometric requirement) at a pH of 1.5 in 30 min. X-ray diffraction analysis of precipitated manganese indicate the presence of mixtures of manganese oxides (MnO2, Mn3O4 and Na0.55Mn2O4.1.5H2O). Cobalt in the Mn free solution was precipitated by using sodium carbonate solution after removing the traces amount of Al and Cu. Overall recovery of Mn and Co is 95% and 90%, respectively in pilot scale. The flow sheet proposed for the leaching and separation of Co and Mn is of a simple and efficient technique for the recycling industries.",Lithium-ion batteries (LIBs),leaching and precipitation,"HCl concentration: 1.75 M, time: 90 min, temperature: 50 Â°C",Mn and Co,50
185,10.1016/j.wasman.2015.03.010,Recovery of lead from lead paste in spent lead acid battery by hydrometallurgical desulfurization and vacuum thermal reduction,"Lead sulfate, lead oxides and lead metal are the main component of lead paste in spent lead acid battery. When lead sulfate was desulfurized and transformed into lead carbonate by sodium carbonate, lead metal and lead oxides remained unchanged. Lead carbonate is easily decomposed to lead oxide and carbon dioxide under high temperature. Namely, vacuum thermal process is the reduction reaction of lead oxides. A compatible environmental process consisted of hydrometallurgical desulfurization and vacuum thermal reduction to recycle lead was investigated in this research. Lead paste was firstly desulfurized with sodium carbonate, by which, the content of sulfur declined from 7.87% to 0.26%. Then, the desulfurized lead paste was reduced by charcoal under vacuum. Under the optimized reaction conditions, i.e., vacuum thermal reduction at temperature 850Â°C under 20Pa for 45min, a 22.11Ã—10âˆ’2 gcmâˆ’2 minâˆ’1 reduction rate, and a 98.13% direct recovery ratio of fine lead (99.77%) had been achieved, respectively.",Lithium-ion batteries (LIBs),"Leaching, Solvent extraction","pH 2.0, 25 Â°C, HCl 4.0 mol/L, 120 min, 100 g/L","lithium, Ni, Co, Mn, Al",25
186,10.1016/j.wasman.2013.05.008,Recovery of lithium and cobalt from waste lithium ion batteries of mobile phone,"In view of the stringent environmental regulations, availability of limited natural resources and ever increasing need of alternative energy critical elements, an environmental eco-friendly leaching process is reported for the recovery of lithium and cobalt from the cathode active materials of spent lithium-ion batteries of mobile phones. The experiments were carried out to optimize the process parameters for the recovery of lithium and cobalt by varying the concentration of leachant, pulp density, reductant volume and temperature. Leaching with 2M sulfuric acid with the addition of 5% H2O2 (v/v) at a pulp density of 100g/L and 75Â°C resulted in the recovery of 99.1% lithium and 70.0% cobalt in 60min. H2O2 in sulfuric acid solution acts as an effective reducing agent, which enhance the percentage leaching of metals. Leaching kinetics of lithium in sulfuric acid fitted well to the chemical controlled reaction model i.e. 1âˆ’(1âˆ’ X)1/3 = kct. Leaching kinetics of cobalt fitted well to the model â€˜ash diffusion control dense constant sizes spherical particlesâ€™ i.e. 1âˆ’3(1âˆ’ X)2/3 +2(1âˆ’ X)= kct. Metals could subsequently be separated selectively from the leach liquor by solvent extraction process to produce their salts by crystallization process from the purified solution.",Lithium-ion batteries (LIBs),Solvent extraction process,"100g/L pulp density, 75Â°C, 2M sulfuric acid with 5% H2O2 (v/v)",lithium and cobalt,75
187,10.1016/j.jece.2023.111207,Full closed-loop green regeneration and recycling technology for spent ternary lithium batteries: Hydrogen reduction with sulfuric acid cycle -leaching process,"With the rapid growth in demand and capacity of lithium-ion batteries (LIBs), a large number of spent LIBs with the dual attributes of hazardous waste and high value-added resources have also experienced a spurt in retirement. In this paper, a process of hydrogen reduction - water-leaching to recover Li â€“ H2SO4 cycle-leaching to recover Ni/Co/Mn to regenerate ternary cathode (NCM) precursor was used to treat mixed spent NCM, and its recovery mechanism was investigated. Under the optimal conditions, Li was completely converted into readily-soluble LiOH by hydrogen reduction and then recovered by water-leaching and CO2 precipitation to regenerate high-purity Li2CO3. While Ni/Co/Mn was reduced to low-valent and could basically be completely leached by H2SO4 and the H2SO4-leaching solution could be cycled to leach Ni/Co/Mn after supplementing with some H2SO4. When the cycle time reached 5, the concentrations of Ni/Co/Mn reached 144.79 g/L, 100.01 g/L, 113.39 g/L, respectively. Finally, a few solids that could not be completely dissolved due to the cycle were leached out by H2SO4 and mixed with the cycle-leaching solution to regenerate the NCM precursor with high-purity and excellent performance for direct commercial application by coprecipitation.",Lithium-ion batteries (LIBs),"hydrogen reduction - water-leaching, tertiary cathode (NCM) precursor","144.79 g/L, 100.01 g/L, 113.39 g/L","high-purity Li2CO3, high-purity and excellent performance for direct commercial application by coprecipitation",
188,10.1016/j.wasman.2017.09.032,Hydrometallurgical recycling of lithium-ion batteries by reductive leaching with sodium metabisulphite,"The hydrometallurgical extraction of metals from spent lithium-ion batteries (LIBs) was investigated. LIBs were first dismantled and a fraction rich in the active material was obtained by physical separation, containing 95% of the initial electrode, 2% of the initial steel and 22% of plastic materials. Several reducers were tested to improve metals dissolution in the leaching step using sulphuric acid. Sodium metabisulphite led to the best results and was studied in more detail. The best concentration of Na2S2O5 was 0.1â€¯M. The metals dissolution increased with acid concentration, however, concentrations higher than 1.25â€¯M are unnecessary. Best results were reached using a stirring speed of 400â€¯minâˆ’1. The metals leaching efficiency from the active material (Li, Mn, Ni, Co) increased with the temperature and was above 80% for temperatures higher than 60â€¯Â°C. The dissolution of metals also rose with the increase in the liquid/solid ratio (L/S), however, extractions above 85% can be reached at L/S as lower as 4.5â€¯L/kg, which is favourable for further purification and recovery operations. About 90% of metals extraction can be achieved after only 0.5â€¯h of leaching. Sodium metabisulphite can be an alternative reducer to increase the leaching of Li, Mn, Co, and Ni from spent LIBs.",Lithium-ion batteries (LIBs),Hydrometallurgical extraction of metals,"Stirring speed of 400â€¯minâˆ’1, Best concentration of Na2S2O5 was 0.1â€¯M, Temperatures higher than 60â€¯Â°C, L/S as lower as 4.5â€¯L/kg","Nickel, cobalt, manganese, lithium",60
189,10.1016/j.cej.2022.140626,Green and sustainable route for the efficient leaching and recovery of valuable metals from spent Niâˆ’Cd batteries,"Recycling of Ni, Cd and Co from spent Niâˆ’Cd batteries is significant for preventing nickel and cobalt deficiency and protecting the environment. Although several studies have developed methods for recycling these metals from spent Niâˆ’Cd batteries, the simultaneous leaching (extraction) and recovery of Ni, Cd and Co via an environmentally benign and economical manner is still challenging. Herein, a formic acid-assisted method for leaching and recovering valuable metals from the cathode and anode materials of spent Niâˆ’Cd batteries is proposed. The effects of temperature, time, and liquid/solid ratio on Ni, Cd, and Co leaching were also extensively investigated. The single factor experimental results and statistical analysis revealed that more than 95 % leaching efficiencies of Cd and Co could be achieved from the cathode and anode materials at 80 Â°C and 2.5 h, while a maximum of 81 % Ni leaching was attained in formic acid at 90 Â°C, 4 h and a 30 mL/g liquid/solid ratio. Moreover, the statistical analysis results revealed that the temperature and time had significant effect (Ï < 0.0001) on Ni and Cd leaching. It was difficult to leach metallic Ni present in the cathode material because of its high inertness property; however, a conversion of 99.70 % Ni was achieved at 60 Â°C for 2 h when H2O2 (15 %, v/v) was used as an oxidizing agent. The findings of this study suggest that the formic acid-assisted recycling process could be a sustainable alternative for the efficient leaching and recovery of valuable metals from spent Niâˆ’Cd batteries because it features a reduced highly corrosive acid consumption, mild leaching conditions, and less environmental footprints.",Lithium-ion batteries (LIBs),pyrolysis process,"temperature of 450 Â°C, during 30 min",graphite,450
190,10.1016/j.wasman.2022.06.037,Regeneration and utilization of graphite from the spent lithium-ion batteries by modified low-temperature sulfuric acid roasting,"Recycling spent graphite in spent lithium-ion batteries (LIBs) is crucial for lacking high-quality graphite and environmental protection. Here, an environmentally friendly and economical modified method based on sulfate roasting was proposed to recycle spent graphite via low temperature roasting at 250 Â°C with sodium fluoride as an assistant additive. Recycling leads to graphite with a high purity of 99.55 % and chemical structures for energy storage. Batteries manufactured in regenerated graphite deliver a high initial charge capacity of 333.9 mAh/g with an initial columbic efficiency of 85.71% and excellent capacity retention of 91.2% after 400 cycles. In addition, the waste produced in the method could be well treated, and by-products 177 g of sodium sulfate would be collected per 1 kg spent graphite and NaF, equivalent to 78.95% of the added amount obtained through wastewater and exhaust gas, respectively. The regenerated sodium fluoride will be re-applied to the recovery spent graphite. The loop-closed method shows great promise for the industrial-scale recycling of spent graphite for energy storage applications.",Lithium-ion batteries (LIBs),Modified method based on sulfate roasting,250 Â°C,"Graphite with a high purity of 99.55 % and chemical structures for energy storage, Batteries manufactured in regenerated graphite deliver a high initial charge capacity of 333.9 mAh/g with an initial columbic efficiency of 85.71% and excellent capacity retention of 91.2% after 400 cycles, 177 g of sodium sulfate would be collected per 1 kg spent graphite and NaF, equivalent to 78.95% of the added amount obtained through wastewater and exhaust gas, Regenerated sodium fluoride will be re-applied to the recovery spent graphite",250
191,10.1016/j.seppur.2024.128007,LaCoO3@Fe3O4 as peroxymonosulfate activator derived from spent lithium battery cathode materials for degradation of sulfamethoxazole in water,"To reduce the various hazards of SMX to aquatic ecosystems, in this study, magnetically separable LaCoO3@Fe3O4 catalysts for the degradation of sulfamethoxazole (SMX) in water by activated peroxymonosulfate (PMS) were successfully prepared by using cobalt oxalate recovered from spent batteries using solâ€“gel, hydrothermal, and high-temperature calcination methods. The main factors influencing the reaction and the effect of coexisting ions on the degradation efficiency of SMX were investigated. The results showed that under optimal conditions ([SMX] = 30 mg, [LaCoO3@Fe3O4] = 10 mg/L, [PMS] = 30 mg/L, pH (initial) = 7.02), the LaCoO3@Fe3O4/PMS system degraded SMX up to 93 % in 15 min. The degradation of SMX in the LaCoO3@Fe3O4/PMS system was shown to be achieved by a combination of radical (SO4â€¢-/â€¢OH/â€¢O2 â€“) and non-radical (1O2) pathways by quenching experiments and electron paramagnetic resonance spectroscopy (EPR) analysis. Then, three possible degradation pathways were proposed using LC-MS, and Ecological Constitutive Relationship (ECOSAR) analysis showed that the toxicity of the intermediate products was all lower than that of SMX, indicating that the system is feasible for SMX degradation. This study provides a new idea for activating PMS for the degradation of antibiotics in water by preparing catalysts using precious metals from recycled batteries.",Lithium-ion batteries (LIBs),leaching and electrochemical treatment,"leaching temperature: 100 Â°C, leaching time: 2 h, pulp density: 200 g/L, pulp liquid: 15 mL/g, H2SO4 concentration: 1.0 M, NH3 concentration: 0.5 M, pH: 2.0","Li, Co, Ni, Mn, C, and Al",100
192,10.1016/j.susmat.2023.e00602,Upcycling of nickel oxide from spent Ni-MH batteries as ultra-high capacity and stable Li-based energy storage devices,"Due to the rapid expansion of portable electronics and electric vehicles market, the projected demand of rechargeable batteries is huge and may lead to shortage of critical minerals, especially nickel (Ni) metal. In the present study, we upcycled NiO material from spent Nickelâ€“Metal hydride batteries (Ni-MH) as electrodes in Li-ion battery (LIB) and supercapacitor. Intriguingly, recycled NiO was applied successfully to develop sustainable LiNi0.5Mn1.5O4 (LNMO) cathode, delivering the promising capacity. As the recovered NiO-anode in LIBs, the device exhibited ultrahigh capacity of 1248 mAh gâˆ’1 at 0.1C, exhibiting excellent rate capability and cycle life in traditional carbonate-based electrolyte. The full cell with NMC cathode gave a high discharged capacity of 137.4 mAh/g. Addition to conventional electrolyte, a safe and non-flammable diglyme electrolyte using recovered NiO was investigated under identical condition. The maximum reversible capacity of 642 mAh gâˆ’1 at 0.1C was achieved along with good rate performance. Likewise, the NiO-based supercapacitor electrode delivered a maximum capacitance of 106C gâˆ’1 at 0.5 A gâˆ’1. Hence, upcycling of abundant NiO waste as low-cost electrode materials from end-of-life batteries paves the way for future generation of Li-based energy storage devices and sustainable supply of critical minerals and clean environment.",Lithium-ion batteries (LIBs),thermal reduction process,"200 Â°C, 40 min, 90 wt % H2",graphite,200
193,10.1016/j.mineng.2021.107321,"Chlorination roasting of the cathode material contained in spent lithium-ion batteries to recover lithium, manganese, nickel and cobalt","Chlorination roasting was examined as an alternative method to recover lithium, manganese, nickel and cobalt as chlorides from the cathode material of spent lithium-ion batteries. The roastings were performed using chlorine as chlorinating agent. The effect of temperature and reaction time on the recovery of the metals was investigated performing non-isothermal and isothermal roasting assays. The non-isothermal roasting was studied from room temperature to 900 Â°C and the isothermal roastings were studied at temperature of 400 to 900 Â°C and reaction periods from 0 to 90 min. The experimental results showed that metals start to react with chlorine at different temperatures: lithium at 400 Â°C; manganese and nickel at 500 Â°C and cobalt at 600 Â°C. The extraction yield of all metals increased markedly with the increase in temperature. The roasting of the cathode material with chlorine at 900 Â°C for 90 min produced an extraction yield of 100% for all metals.",Lithium-ion batteries (LIBs),roasting,"900 Â°C, 400â€“900 Â°C, 0â€“90 min","lithium, manganese, nickel and cobalt",900
