Repository: avanscholar/Battery-LLaMA

Battery-LLaMA: Multi-Objective Optimization Employing Knowledge Graph-Embedded Large Language Model to Strategize Battery Recycling Technology Selection.

The figure below is a complete schematic diagram representing the development of a framework for selecting the optimal battery recycling processes.

File: Data files/BR-KG/Input_Data_874_abstracts.csv (part 10 of 38)
Abstract Number,DOI,Title,Abstract,Battery_Type,Recycling_Process_Used,Process_Conditions/Battery_Properties,Recovered_Materials (from abstract),Final Max Temperature
194,10.1016/j.jclepro.2019.04.279,Application of mechanical crushing combined with pyrolysis-enhanced flotation technology to recover graphite and LiCoO2 from spent lithium-ion batteries,"In this study, a novel process of mechanical crushing combined with a pyrolysis-enhanced flotation was developed to recover LiCoO2 and graphite from spent lithium-ion batteries, which lays the foundation for the subsequent metallurgical process. Pyrolysis technology was used to solve the problem of low flotation efficiency of electrode materials. The pyrolysis characteristics of the electrode materials were carefully analyzed, and based on the results, the effects of pyrolysis treatment on the surface micro-characteristics, surface element chemical states, and mineral phases of electrode materials were fully investigated to explore the pyrolysis flotation enhancement mechanism. Afterwards, flotation methods were utilized to separate LiCoO2 from graphite. Surface micro-characterization analysis showed that the residual organic binders and electrolytes were the main reason that resulted in a low flotation efficiency of electrode materials. The thermogravimetric analysis and pyrolysis products indicated that the organic binders and electrolyte can be removed at a pyrolysis temperature of 500â€¯Â°C. X-ray powder diffractometer analysis demonstrated that the electrode particle mineral phases were not altered at a pyrolysis temperature of less than 550â€¯Â°C. The optimum flotation behavior was presented at a pyrolysis temperature of 550â€¯Â°C with heating rate of 10â€¯Â°C/min and pyrolysis time of 15â€¯min LiCoO2 grade is 94.72% with the recovery of 83.75% in this condition. Two stage pyrolysis-enhanced flotation processes can further upgrade the LiCoO2 grade to 98.00%. This research proposes a novel method to improve the flotation efficiency of electrode materials, and the relevant mechanism is explored, which provides an alternative recycling flowchart of spent lithium-ion batteries.",Lithium-ion batteries (LIBs),chemical leaching,"pH value of 1.0, H2SO4 concentration of 1.0 mol/L, oxalic acid concentration of 1.0 mol/L, leaching time of 30 min, leaching temperature of 80 Â°C, solid-liquid ratio of 1:10, volumetric loading of 20 g/L, leaching efficiency of 99.58 %","lithium, manganese, cobalt, copper, alkaline, alkaline earth metals",80
195,10.1016/j.jechem.2023.12.052,Spent graphite regeneration: Exploring diverse repairing manners with impurities-catalyzing effect towards high performance and low energy consumption,"Spent battery recycling has received considerable attention because of its economic and environmental potential. A large amount of retired graphite has been produced as the main electrode material, accompanied by a detailed exploration of the repair mechanism. However, they still suffer from unclear repair mechanisms and physicochemical evolution. In this study, spent graphite was repaired employing three methodologies: pickling-sintering, pyrogenic-recovery, and high-temperature sintering. Owing to the catalytic effect of the metal-based impurities and temperature control, the as-obtained samples displayed an ordered transformation, including the interlayer distance, crystalline degree, and grain size. As anodes of lithium ions batteries, the capacity of repaired samples reached up to 310 mA h gâˆ’1 above after 300 loops at 1.0 C, similar to that of commercial graphite. Meanwhile, benefitting from the effective assembly of carbon atoms in internal structure of graphite at >1400 Â°C, their initial coulombic efficiency were >87%. Even at 2.0 C, the capacity of samples remained approximately 244 mA h gâˆ’1 after 500 cycles. Detailed electrochemical and kinetic analyses revealed that a low temperature enhanced the isotropy, thereby enhancing the rate properties. Further, economic and environmental analyses revealed that the revenue obtained through suitable pyrogenic-recovering manners was approximately the largest value (5500 $ tâˆ’1). Thus, this study is expected to clarify the in-depth effect of different repair methods on the traits of graphite, while offering all-round evaluations of repaired graphite.",Lithium-ion batteries (LIBs),pyrogenic-recovery,"1.0 C, 2.0 C, 300 loops, 500 cycles",spent graphite,
196,10.1016/j.fuel.2022.124502,Pyrolysis of cellulose with cathode materials recovered from spent binary and ternary lithium-ion batteries,"This paper reported a novel study on the kinetics and products of cellulose pyrolysis with two common-used cathode materials of LiCoO2 (LCO) and LiNi1/3Co1/3Mn1/3O2 (LNCMO) recovered from spent binary and ternary lithium-ion batteries (LIBs). The addition of cathode material decreased the temperature of maximum decomposition rate, which was transferred to a lower temperature following the order of Cel + LCO (366 Â°C) < Cel + LNCMO (368 Â°C) < Cel (372 Â°C). Transition metal oxides present in the cathode materials were reduced into metallic states. The addition of LCO with a higher activity than LNCMO could reduce the activation energy of cellulose pyrolysis from 141 kJ/mol to 112 kJ/mol as the distributed activation energy model (DAEM) method used. In addition, both LCO and LNCMO showed excellent catalytic performance in converting anhydrosugars to hydrocarbons (e.g., long-chain alkanes). In the addition of LNCMO, the content of anhydrosugars reduced from 35% to 8%, whereas the content of hydrocarbons increased from 2% to 52%. Compared with LCO, LNCMO resulted in a higher content of hydrocarbons, which was mostly caused by its considerable catalytic effect in transformation of furans and light oxygenates to olefins and aromatics through the decarboxylation reactions. Therefore, LCO and LNCMO could be used as catalysts for biomass pyrolysis in terms of activation energy reduction and products upgrading.",Lithium-ion batteries (LIBs),"thermal treatment, chemical leaching","300 Â°C, 30 min, pH 1.0, H2SO4 1.0 M","LiCoO2 (LCO), LiNi1/3Co1/3Mn1/3O2 (LNCMO)",300
197,10.1016/j.wasman.2020.06.047,Glucose oxidase-based biocatalytic acid-leaching process for recovering valuable metals from spent lithium-ion batteries,"An environmentally benign leaching process for recovering valuable metals from the cathodes of spent lithium-ion batteries was developed. Glucose oxidase produced by Aspergillus niger can oxidize glucose to give the leaching agent gluconic acid. The presence of gluconic acid was proven by mass spectrometry. The cathode material morphology was characterized by X-ray diffractometry and scanning electron microscopy, and the efficiencies with which valuable metals were leached from the Li(NixCoyMnz)O2 material were determined by inductively coupled plasma optical emission spectroscopy. More than 95% of the Co, Li, Mn, and Ni were leached from spent lithium-ion batteries using a solid/liquid ratio of 30 g/L, 1 M gluconic acid leaching solution, a 1 vol% H2O2 reductant solution, a temperature of 70 Â°C, and a reaction time of 80 min. The leaching kinetics were perfectly described by the Avrami equation. The apparent activation energies for leaching of Li, Ni, Co, and Mn were determined as 41.76, 42.84, 43.59, and 45.35 kJ/mol, respectively, indicating that the surface chemical reaction is the rate-controlling step during this leaching process. This mild biocatalysis-aided acid leaching process is a promising method for effectively recovering valuable metals from spent lithium-ion batteries.",Lithium-ion batteries (LIBs),biocatalysis-aided acid leaching,"1 M gluconic acid leaching solution, 1 vol% H2O2 reductant solution, a temperature of 70 Â°C, a reaction time of 80 min","Li, Co, Mn, Ni",70
198,10.1016/j.matchemphys.2024.129221,Research on the recycling of waste lithium battery electrode materials using ammonium sulfate roasting,"Owing to resource limitations, environmental pollution concerns, and the increasing global demand for lithium-ion battery raw materials, the recycling of discarded electrode materials from lithium-ion batteries has emerged as a prominent research area. Nevertheless, among various types of discarded lithium battery electrode materials, limited research has been conducted on the recycling of ternary electrode materials (LiNi x Co y Mn1-x-y O2). This study proposes an eco-friendly process for the efficient recovery of valuable metals and carbon from mixed materials of discarded ternary lithium-ion battery electrodes. This study investigated the influence of various roasting using ammonium sulfate and leaching conditions on the conversion and extraction rates of valuable metals. Under the condition of a 3:1 mass ratio of ammonium sulfate to lithium battery electrode mixed material, roasting temperature of 450 Â°C, roasting time of 30 min, liquid-solid ratio of 20:1, leaching time of 20 min, and leaching temperature of 60 Â°C, the recovery rates of various valuable metals including Li, Ni, Co, and Mn reached 99.99%. For the above process, the chemical control reaction prevailed in the initial 10 min of the roasting reaction, succeeded by the dominance of diffusion control reaction in the subsequent 20 min. In the leaching process, the chemical control reaction governed the first 2 min, succeeded by diffusion control reaction for the next 18 min. Analysis of the reaction's macroscopic and microscopic mechanisms reveals that ammonium sulfate roasting of waste ternary lithium-ion batteries constitutes a typical liquid-solid reaction. In the molten state, NH4 + decomposition releases high-energy H+ ions that break the bonds between metals and oxygen. Consequently, metal atoms from the waste battery's crystal structure combine with ammonium sulfate's sulfate groups, forming various metal sulfates. This paper establishes an eco-friendly process for the efficient recovery of valuable metals by employing the ammonium sulfate roasting method to convert valuable metals in discarded electrode mixed materials into water-soluble sulfates.",Lithium-ion batteries (LIBs),"Hydrometallurgical leaching, roasting","3:1 mass ratio of ammonium sulfate to lithium battery electrode mixed material, roasting temperature of 450 Â°C, roasting time of 30 min, leaching time of 20 min, leaching temperature of 60 Â°C","lithium, Ni, Co, Mn",450
199,10.1016/j.fuel.2023.129426,An innovative strategy for spent LiCoO2 battery recycling based on chemical looping complementary reduction,"The exponential development of new electric vehicles has led to the inevitable retirement of lithium-ion batteries as a power source. Recovery of spent lithium-ion batteries (LIBs) with remarkable resource and pollution characteristics is an essential solution to alleviate the shortage of lithium resources and drive the sustainable industrial development. Herein, a novel strategy was proposed as chemical looping complementary reduction (CLCR) for recycling valuable metals from spent LiCoO2 battery as chemical-looping cyclic carriers. The influencing factors of reduction temperature, time and H2 flows on reduction characteristics of LiCoO2 carriers were investigated on a laboratory-scale fixed bed. The results indicated that both high temperature and elevated H2 flows were conduce to enhancing LiCoO2 conversion with fairly high crystallinity and purity of reduction products (mainly Li2O and Co monomers) and 98.36 % conversion of LiCoO2 was attained at 1000 Â°C for 120 min with the H2 flow of 60 mL/min. Thermodynamic analysis proved that complementary matching properties existed between reduction temperature and H2 concentration affecting the phase equilibrium of products, while 650 Â°C âˆ¼ 900 Â°C was favorable to obviate the formation of liquid LiOH and the loss of target products. Finally, the mechanism of CLCR along with its environmental and economic impacts were insightfully elaborated to provide a technical and cost-efficient scheme for spent LIBs recycling.",Lithium-ion batteries (LIBs),chemical-looping complementary reduction (CLCR),1000 Â°C for 120 min,Li2O and Co monomers,1000
200,10.1016/j.jpowsour.2012.04.016,"Simultaneous recycling of nickel metal hydride, lithium ion and primary lithium batteries: Accomplishment of European Guidelines by optimizing mechanical pre-treatment and solvent extraction operations","In this paper the recycling of nickel metal hydride (NiMH), lithium ion (Li-ion) and primary lithium batteries was examined. Three mechanical routes of treatment were developed for each type recovering mainly three fractions: ferrous metals, non-ferrous metals and electrodic powders. The above mentioned types of spent batteries were also treated together by a unique mechanical route, obtaining in this way a powder enriched in cobalt, nickel and manganese which can be further extractable by chemical leaching. Experimental tests of solvent extraction were performed on synthetic leach liquors simulating a feed mixture of spent devices with weight composition 40% NiMH, 40% primary lithium, and 20% Li-ion (as determined by manual sorting of 3 tons of end of life batteries collected in Northern Italy). Under these conditions nickel and cobalt can be easily separated by using Cyanex 272 (stoichiometric ratio Cyanex/Co = 4, pH 5â€“6), but in presence of manganese Cyanex 272 loses its selectivity towards cobalt. Thus manganese must be preliminarily removed by using D2EHPA (stoichiometric ratio D2EHPA/Mn = 2, pH 4). Mechanical treatments and hydrometallurgical section to recover metals from electrodic powder are unavoidable operations in order to recover at least 50% of batteries as weight according to European Guideline 2006/66/EC.",Lithium-ion batteries (LIBs),"leaching, solvent extraction","pH 5â€“6, 40% NiMH, 40% primary lithium, 20% Li-ion","cobalt, nickel",
201,10.1016/j.scp.2024.101694,An effective tandem leaching method for recovering precious metals from depleted ternary lithium-ion batteries,"The increasing volume of spent ternary lithium batteries necessitates the development of an environmentally friendly and efficient recycling process tailored for these batteries. This paper introduces an innovative leaching system that employs oxalic acid and its derivative, Deep Eutectic Solvents (DES), as leaching agents, specifically designed to selectively recover Li and other valuable metals from the cathode materials of discarded ternary lithium batteries, Li(NixCoyMn1-x-y)O2 (NCM). These findings indicate that oxalic acid is capable of selectively leaching Li without the need for reducing agents, whereas DES effectively segregates and leaches other valuable metals. The optimal parameters determined through orthogonal experiments for the initial leaching stage included a solid-to-liquid ratio of 15 g Lâˆ’1, leaching duration of 3 h, temperature of 75 Â°C, and stirring speed of 400 rpm, resulting in a Li leaching rate of 99.95%. In the subsequent step, DES enabled the precipitation of Ni and the leaching of Co and Mn within 2 h at 110 Â°C, achieving recovery rate of 99.88% for Ni, 98.1% for Co, and 90% for Mn, while also significantly optimizing the recovery conditions. This breakthrough may offer an environmentally benign and effective method for the selective recovery of Li and other valuable metals.",Lithium-ion batteries (LIBs),roasting-leaching process,"1200 Â°C, 200 Â°C, 15 min, 100 Â°C, 200 rpm","lithium, cobalt, nickel, and manganese",110
202,10.1016/j.hydromet.2011.04.013,Preparation of LiCoO2 films from spent lithium-ion batteries by a combined recycling process,"A new process is described for recovering and regenerating lithium cobalt oxide from spent lithium-ion batteries (LIBs) by a combination of dismantling, detachment with N-methylpyrrolidone (NMP), acid leaching and re-synthesis of LiCoO2 from the leach liquor as a cathode active material. The leach liquor, obtained from spent LIBs by using a nitric acid leaching solution, is used as electrolyte to regenerate LiCoO2 crystals on nickel plate at constant current in a single synthetic step using electrochemical deposition technology. The crystal structure and surface morphology of regenerated LiCoO2 were determined by X-ray diffraction (XRD) and scanning electron microscopy (SEM), respectively. LiCoO2 phase with preferred (104) orientation was electro-deposited on nickel substrate at current density 1mAcmâˆ’2 for 20h, and found to have good characteristics as a cathode active material in terms of charge and discharge capacity, and cycling performance. The particle size and layer thickness of the regenerated LiCoO2 crystalline powder were 0.5Î¼m and 0.2mm, respectively. The initial charge and discharge capacity were 130.8 and 127.2mAhgâˆ’1, respectively. After 30cycles, the capacity had decreased by less than 4% compared with the first cycle. This process involves simple equipment and could be feasible for recycling LIBs in large scale.",Lithium-ion batteries (LIBs),"acid leaching, electrochemical deposition","1mAcmâˆ’2, 20h, 0.5Î¼m, 0.2mm, 130.8mAhgâˆ’1, 127.2mAhgâˆ’1, 30cycles",LiCoO2 crystals,
203,10.1016/j.jcis.2024.03.169,Cold-plasma activation converting conductive agent in spent Li-ion batteries to bifunctional oxygen reduction/evolution electrocatalyst for zinc-air batteries,"Considerable amount of high-value transition metals components can be recycled in spent ternary lithium-ion batteries. In this study, we utilized the conductive agent carbon black, obtained from the leaching waste resulting from the chemical recovery of spent lithium-nickel-manganese-cobalt (NCM) oxide cathode materials. This process allows us to create valuable bifunctional catalysts for the oxygen reduction reaction and oxygen evolution reaction (ORR/OER), facilitated by a facile cold plasma activation method, as a part of lithium batteries circular economy. The activated conductive agent (RCA-30) exhibited an ORR half-wave potential of 0.74 V (vs. RHE) in 0.1 mol/L KOH solution, and an OER overpotential of 360 mV at 10 mA cm- 2 in 1 mol/L KOH electrolyte, owing to nitrogen doping of carbon black and activation of surface metal oxides. The complete zinc-air batteries incorporating the activated catalysts at the cathode exhibited an open circuit potential of up to 1.48 V and sustained cycling for 100 h at a current density of 5 mA cm- 2. Additionally, the activated catalysts contributed to a power density of 92 mW cm- 2 and a full discharge capacity of 640 mAh/g.",Lithium-ion batteries (LIBs),"Hydrometallurgical leaching, Solvent extraction","1.5 mol/L H2SO4, 30 Â°C, 100 min, 100 mL/L","cobalt, lithium, manganese, nickel",30
204,10.1016/j.wasman.2022.05.017,Efficient recovery of valuable metals from cathode materials of spent LiCoO2 batteries via co-pyrolysis with cheap carbonaceous materials,"Recovery of valuable metals from spent Li-ion batteries has prominent economic and environmental benefits. In this study, a novel approach for recycling valuable metals from spent LiCoO2 batteries via co-pyrolysis with three different carbonaceous materials (waste polyethylene, biomass, and coal)) was proposed and evaluated. The thermodynamic analysis proved that carbonaceous materials (mainly carbon) were theoretically able to facilitate the decomposition process of LiCoO2. The promotion effect on LiCoO2 decomposition was in the following order: coal > biomass > polyethylene, and the decomposition temperature of LiCoO2 could significantly reduce by 400 Â°C via adding coal. The char produced from the carbonaceous materials, rather than the volatiles, played an important role in LiCoO2 decomposition and reduction. The pyrolysis products of LiCoO2 and coal mixture exhibited typical superparamagnetism and hysteresis behaviours, which benefitted the subsequent magnetic separation. The recovery rates of Co and Li were sensitive to the pyrolysis temperature and residence time, respectively. A high proportion of Co was in the form of CoO below 800 Â°C and had not been completely reduced, leading to the relatively lower recovery rates of Co below 800 Â°C. The optimal recovery rates of Co (96.8%) and Li (88.7%) were obtained at the pyrolysis temperature of 800 Â°C and the residence time of 10 min. The final recovery products were Co and Li2CO3 with rather high crystallinities and purities. Therefore, this study provided a novel approach for the efficient recycling of valuable metals from spent Li-ion batteries with high application prospects.",Lithium-ion batteries (LIBs),"pyrolysis, chemical leaching",pyrolysis temperature of 800 Â°C and the residence time of 10 min,Co and Li,800
205,10.1016/j.electacta.2022.139997,Carbon-coated FePO4 nanoparticles as stable cathode for Na-ion batteries: A promising full cell with a Na15Pb4 anode,"The cheap and non-toxic FePO4, which can be obtained from LiFePO4 recovered from spent Li-ion batteries, provides a reversible capacity of 103 mAh/g in coin cells, corresponding to 76% of theoretical capacity, with very good rate capability and stability. The study of the electrochemical mechanism during sodiation carried out by in situ X-ray diffraction (XRD) reveals a pure biphasic transition during Na+ (de)insertion. The chemical diffusion coefficient (DNa) determined from galvanostatic intermittent titration technique and electrochemical impedance spectroscopy varies in the range 10âˆ’16â€“10âˆ’10 cm2/s at room temperature depending on the degree of sodiation. As a proof of concept, a full cell fabricated using a carbon-coated FePO4@C cathode and a Na15Pb4 anode obtained by electrochemical sodiation of recyclable Pb, maintained 76% of the initial capacity over 100 cycles at constant C/10 rate. This outstanding electrochemical performance, based on the combination of the low-cost FePO4@C cathode with a recyclable lead-based anode, makes this new technology a promising real-world alternative for future commercial Na-ion systems.",Lithium-ion batteries (LIBs),leaching-solvent extraction process,"100 % of spent Li-ion batteries, 100 % of the spent Li-ion batteries, 100 % of spent Li-ion batteries, 100 % of spent Li-ion batteries",cathode materials,
206,10.1016/j.ijhydene.2024.05.356,Facile fabrication of nickel-cobalt oxide for efficient oxygen evolution reaction from ammonia leaching solution of spent lithium-ion batteries,"Ammonia leaching has been gained considerable attention for its ability to selectively extract nickel and cobalt from spent ternary cathode material. Despite its efficacy, the subsequent recovery of ammonia leachate remains challenging. Herein, a short-process and sustainable method for the synthesis of nickel-cobalt oxide via ammonia evaporation of ammonia leachate and heat treatment of the resultant precursor has been proposed. The ammonia evaporation process, conducted at an evaporation temperature of 130 Â°C with hydrazine hydrate as a reducing agent, facilitated the precipitation of âˆ¼95% Ni and âˆ¼99% Co as a precursor. Subsequently, the effect of precursor roasting temperature on electrode material synthesis was systematically studied. The precursor was roasted at 300 Â°C to successfully synthesize nickel-cobalt oxide. Physical and electrochemical characterizations revealed that the nickel-cobalt oxide possesses a significant specific surface area of 161.150 m2/g, and exhibits excellent oxygen evolution reaction performance, evidenced by an overpotential of 350.7 mV at 10 mA/cm2 and a Tafel slope of 159.8 mV/dec. Overall, the proposed method not only promotes the recycling and utilization of ammonia reagents and mother liquor, but also introduces an innovative approach for the synthesis of nickel-cobalt oxide as an electrode material.",Lithium-ion batteries (LIBs),leaching process,"temperature of 130 Â°C, hydrazine hydrate as a reducing agent",nickel-cobalt oxide,130
207,10.1016/j.hydromet.2021.105638,Process study of chloride roasting and water leaching for the extraction of valuable metals from spent lithium-ion batteries,"A chlorination roasting-water leaching process to recover Li, Ni, Co, and Mn from spent Li-ion batteries is introduced in this paper. The key parameters were studied and optimized, over 98% of Li, Ni, and Co, and 97% of Mn can be leached out under the most suitable condition of 350 Â°C roasting temperature, 30 min roasting time, and a 2:1 mass ratio of NH4Cl to cathode powder. During the roasting process, NH4Cl is first sublimated and transformed into H3NÂ·Â·Â·HCl(g) complex, and then reacts with LiNi0.5Co0.2Mn0.3O2 to produce the intermediate products (NH4)2MCl4Â·2H2O (M = Ni, Co, Mn), which further decomposed to water soluble NH4MCl3 (M = Ni, Co, Mn) at higher roasting temperatures. The results show that the chlorination roasting-water leaching process can be efficient in extracting valuable metals from spent lithium-ion batteries, providing a new recycling route for spent lithium-ion batteries.",Lithium-ion batteries (LIBs),Chlorination roasting-water leaching process,"350 Â°C roasting temperature, 30 min roasting time, 2:1 mass ratio of NH4Cl to cathode powder","Li, Ni, Co, Mn",350
208,10.1016/j.cej.2023.141570,Self-powered wastewater purification and phosphorus recovery systems with novel self-filtering Al-air batteries,"Sustainable water treatment systems are crucial for water recycling and resource recovery. However, the existing self-powered water treatment technology for metal-air batteries has several challenges. This study proposed a new self-powered water treatment system concept by developing self-filtering aluminum-air (SF Al-air) batteries. The sandwich-shaped flexible air cell comprised an aluminum (Al) scrap anode, an inexpensive hydrophilic separator, and a graphite-coated titanium mesh cathode. By utilizing the capillary action and porous structure of the separator, the autonomous flow and filtration of electrolytes or wastewater were achieved inside the battery. Owing to the high Al purity of 95â€¯% and the ultra-thin structure, the low-cost kitchen Al foil is a promising anode, with the highest power density of 23.02â€¯mWâ€¯gâˆ’1 (anode weight), 4.60â€¯Ã—â€¯10âˆ’2â€¯W $âˆ’1 (anode cost). Kitchen paper is the preferred separator facilitating electrolyte transfer and automatic renewal inside the battery owing to the strong water storage property. The SF Al-air cell can also efficiently removed 90% of phosphorus at an initial concentration of 100â€¯mgâ€¯P/L and initial pH = 7. Specifically, the cell converted phosphate pollutants and Al foil waste into a valuable AlPO4Â·2H2O flame retardant coating on kitchen paper, resulting in a first-class flame retardancy of the separators. Lake water treatment results showed that the self-powered SF-Al-air cell purified real surface water and obtained a stable power production of 146.7â€¯mWâ€¯gâˆ’1. Our study demonstrates a promising sustainable water treatment technology for simultaneous power generation, wastewater purification, phosphorus recovery, and waste Al disposal.",Aluminum-air batteries,self-powered water treatment system,"pH = 7, Al foil, kitchen paper, first-class flame retardancy",AlPO4Â·2H2O,
209,10.1016/j.jpowsour.2013.08.128,Hydrometallurgical process for the recovery of high value metals from spent lithium nickel cobalt aluminum oxide based lithium-ion batteries,"A hydrometallurgical process is developed to recover valuable metals of the lithium nickel cobalt aluminum oxide (NCA) cathodes from spent lithium-ion batteries (LIBs). Effect of parameters such as type of acid (H2SO4, HNO3 and HCl), acid concentration (1â€“4 mol Lâˆ’1), leaching time (3â€“18 h) and leaching temperature (25â€“90 Â°C) with a solid to liquid ratio fixed at 5% (w/v) are investigated to determine the most efficient conditions of dissolution. The preliminary results indicate that HCl provides higher leaching efficiency. In optimum conditions, a complete dissolution is performed for Li, Ni, Co and Al. In the nickel and cobalt recovery process, at first the Co(II) in the leaching liquor is selectively oxidized in Co(III) with NaClO reagent to recover Co2O3, 3H2O by a selective precipitation at pH = 3. Then, the nickel hydroxide is precipitated by a base addition at pH = 11. The recovery efficiency of cobalt and nickel are respectively 100% and 99.99%.",Lithium-ion batteries (LIBs),Hydrometallurgical process,"1â€“4 mol Lâˆ’1, 25â€“90 Â°C, a solid to liquid ratio fixed at 5% (w/v)","Co2O3, 3H2O, nickel hydroxide",90
210,10.5004/dwt.2023.29795,"SPIONs doped with cobalt from the Li-ion battery acid leaching waste as a photocatalyst for tetracycline degradation â€“ synthesis, characterization, DFT studies, and antibiotic treatment","This work demonstrates the removal of cobalt-containing liquid waste recovered from spent lithium-ion battery waste in the context of the synthesis of superparamagnetic particles and their application for tetracycline photodegradation. First, the spent lithium-ion battery waste was treated with H2SO4, glutaric acid and H2O2 to release heavy material from the graphite electrodes, and then the post-acid leaching solution was used as a source of Co2+ ions in the wet co-precipitation synthesis of superparamagnetic co-doped iron oxide nanoparticles. Scanning electron microscopy and transmission electron microscopy revealed the spherical morphology of nanoparticles with a size of 15 Â± 4.80 nm. Fourier-transform infrared spectroscopy and X-ray diffraction confirmed the formation of iron oxide doped with Co, while the particles obtained have a poly-crystalline structure. Magnetometric measurements prove the superparamagnetic properties of the obtained material with saturation magnetization (M s ) of about 91 emu/g. The band gap energy estimated from Tauc plot for obtained nanoparticles is about 1.6 eV, while the flat band potential calculated from Mottâ€“Schottkyâ€™s plot is about â€“0.18 V vs. SHE. The experimental studies conducted with UV-Vis show the highest efficacy in pH 7 degradation of tetracycline (TC) of about ~84.42%, with the process undergoing first-order kinetics. The addition of H2O2 improves the effectiveness to reach about 92.2% TC degradation. It turned out that magnetic nanoparticles from waste battery waste have catalytic properties and can be considered efficient catalysts in various fields, including environmental studies. The material obtained provides reuse for 5 operating cycles and can be easily removed from aqueous media after effective treatment.",Lithium-ion batteries (LIBs),leaching process,"acid leaching, H2SO4, glutaric acid, H2O2, pH 7, 1st-order kinetics",cobalt-containing liquid waste,
211,10.1016/j.seppur.2024.126940,Smart Sorption: Novel applications of cellulosic nanomaterials for selective critical metal recovery from black mass leachates through multibatch processes,"Selective critical metal recovery from black mass leachates (BML) is a great challenge for the Li-ion batteries recycling sector. This paper shows the potential of nanocellulose products as green adsorbents for a selective recovery of critical metals through multibatch sorption processes. Cellulose nanocrystals (CNCs) and cellulose nanofibers (CNFs) of 0.4 and 1.5 meq/g cationic demand, respectively, have been produced and used as biosorbents. Metal leaching from non-pyrolyzed black mass with HCl presented the highest critical metal extraction yield, obtaining up to 10 g/L of Co and more than 1 g/L of Cu, Mn and Ni. The adsorbents were tested under different dosages and pH conditions for the treatment of both synthetic multimetal solution (MMS), with Mn, Cu, Co, and Ni, and real BML, through a multiple step batch treatment to increase the selectivity towards each critical metal. For MMS treatments, the lowest pH (1â€“2) conditions are favorable for Co separation, reaching 135 g/g, while higher pH values (4â€“5) are better to recover Cu and Ni. Selectivity indexes between metals could reached values above 40 for the optimal conditions. For the treatment of BML, pH around 3 enhanced the selectivity of Al and pH of 5 of the Li. In this case, metal recoveries were higher than 30 g/g. When CNCs were used, more than 4 g/g of Co was adsorbed, recovering more than 99 % of the Co present in the waste. 99 % of Co purity was obtained at the optimal Co selective recovery conditions. Although the studied critical metals were strongly sorbed onto the nanocelluloses, a solution with a concentration of 2.5â€“5 g/L of these metals could be extracted from desorption tests.",Lithium-ion batteries (LIBs),"pyrolysis, acid leaching, alkaline leaching, roasting, hydrometallurgical process","pyrolysis temperature of 350 Â°C, acid leaching of 1.5 M HCl, alkaline leaching of 1.5 M NaOH, roasting temperature of 500 Â°C, hydrometallurgical process of 10 % H2SO4","lithium, cobalt, manganese, nickel",500
212,10.1016/j.jhazmat.2024.134497,Preparation of Mn/TiO2 catalysts using recovered manganese from spent alkaline batteries for low-temperature NH3-SCR,"Black mass (BM) from spent alkaline Zn-MnO2 batteries was used for the first time as a Mn source in the preparation of Mn/TiO2 catalysts for low-temperature NH3-selective catalytic reduction (SCR) of NOx. To recover Mn species and eliminate alkali and Zn species, BM powder underwent DI-water washing, followed by carbothermal reduction. The resulting slags were further dissolved in HNO3, loaded onto TiO2 particles with ball milling, and then subjected to calcination. Nearly 100% of Zn species were removed from the BM via carbothermal reduction at 950 Â°C for 4 h with 5.0 wt% activated carbon. The resulting catalyst, derived from the treated BM, achieved similar NOx conversion (97%) as the catalyst prepared using a reagent-grade Mn chemical at 160 Â°C but a higher NOx-to-N2 conversion rate at 78%. The promoted N2 selectivity was attributed to a high Mn4+/Ti ratio and the presence of impurities from BM, such as Fe3+ ions, which enhanced oxidation ability of the catalyst. Conversely, insufficient removal of Zn or carbon additives in the slags led to a decreased Mn concentration, an increased proportion of Mn2+/Mn3+ species, increased surface OH groups, and reduced oxidation ability on the surface, thus reducing NOx conversion and N2 selectivity.",Lithium-ion batteries (LIBs),leaching and precipitation process,"HCl: 2M, H2O2: 2M, pH: 1.5, and 40 Â°C","Li, Cu, Ni, Co, Mn, Al, Fe, and Li2CO3",40
213,10.1016/j.resourpol.2021.102516,Potential bottleneck in the energy transition: The case of cobalt in an accelerating electro-mobility world,"Within the context of the energy transition, decarbonization of the transport sector is the cornerstone of many public policies. As a key component in the cathodes of lithium-ion batteries and nickel metal hydride batteries used in electric or hybrid vehicles, cobalt is expected to face a dynamic demand in the coming decades. Numerous questions are arising regarding the criticality risks of this key metal of the energy transition. In order to assess the availability of cobalt until 2050, we rely on our linear programming world energy-transport model, TIAM-IFPEN. Two climate scenarios were considered (2 Â°C and 4 Â°C), each with two different mobility scenarios (Business-as-Usual mobility and Sustainable mobility) and for each mobility scenario, three lithium-ion battery chemistry mix trajectories were considered (high, central and low cobalt content) by 2050. Results show that in the most stringent scenario 83,2% of cobalt resources identified in 2013 would be extracted from the ground by 2050 to satisfy global consumption. Two Thirds of world production is from Africa while China consumes 1/3 of the total demand by 2050. We identify several ways to meet the increasing demand for cobalt resources. Public policies must therefore focus on 3 complementary axes: promoting the development of sustainable mobility; prioritizing low cobalt content batteries in electric vehicles; and concentrating efforts on the implementation and the deployment of a system for recovering, sorting and recycling waste.",Lithium-ion batteries (LIBs),leaching and precipitation process,"pH=0.8, temperature=100Â°C, oxidizing agent: H2SO4",cobalt,100
214,10.1016/j.seppur.2023.126024,An electrochemical approach to converting alloy scraps to (FeCrNiMnX)3O4 high-entropy oxides for lithium-ion batteries,"Alloy scraps containing plenty of Ni, Cr, Mn, and Fe are promising secondary sources, however, it is still difficult to valorize them due to the high corrosion resistance and mechanical strength and the multi-step processes of separation and purification. Herein, we employed an electrochemical oxidation approach to converting alloys scraps to porous transition metal oxides (TMOs) in highly corrosive molten salts. The resultant TMOs are directly used as feedstocks to synthesize quaternary medium-entropy (FeCrNiMn)3O4 and a series of spinel (FeCrNiMnX)3O4 (X = Zn, Ti, Nb, Sb, Bi, W, and Zr) oxides via solid-state reaction. When employed as anodes for Li-ion batteries (LIBs), the reversible capacity the (FeCrNiMnZn)3O4 reaches 636.4 mAh gâˆ’1 at 500 mA gâˆ’1 after 250 cycles and the rate capacity reaches 252.4 mAh/g after 2000 cycles at 3 A gâˆ’1. The good Li-storage performance is thanks to their excellent electronic conductivity and milder volume change. This work provides a facile route for the direct recovery of full components from alloy scraps and gives insights into the design of HEOs with different elements.",Lithium-ion batteries (LIBs),Leaching and precipitation,"pH 1.0, 40 Â°C, 100 mL/g, 30 min, 250 mA",Fe-rich cathode materials,40
215,10.1016/j.seppur.2018.08.072,Separation and recovery of valuable metals from spent lithium ion batteries: Simultaneous recovery of Li and Co in a single step,"Sustainable recovery of metals from spent lithium-ion batteries (LIBs) may be of great significance regarding the conservation of metal resources and alleviation of potential risk towards eco-system. Herein an environmentally benign process was proposed for the recovery of high value-added metals (Co and Li) from typical waste cathode materials (LiCoO2) of spent LIBs using mild tartaric acid as both leaching and precipitating reagent. Leaching results indicate that Co and Li can be effectively separated under experimental conditions of reaction temperature- 80â€¯Â°C, retention time- 30â€¯min, pulp density- 30â€¯mL/g, reducatant dosage- 3â€¯vol% H2O2 and acid concentration- 0.6â€¯mol/L. After leaching, 98% Co and 97% Li can be recovered as precipitate and Li+ enriched solution, respectively. And the leaching of Co and Li fits well to logarithmic rate model, with apparent activation energy of 34.5 and 29.7â€¯KJ/mol, respectively. In addition, characterization results (i.e. FT-IR, SEM-EDS and TGA-DSC) suggest that Co can be directly recovered as relatively pure cobalt tartrate (C4H4O6Co, with a purity of 96.4%) in leaching residues. This whole process can be a sustainable alternative for the simultaneous recovery of Li and Co from waste cathode materials of spent LIBs.",Lithium-ion batteries (LIBs),mild tartaric acid,"80â€¯Â°C, 30â€¯min, 30â€¯mL/g, 3â€¯vol% H2O2, 0.6â€¯mol/L","cobalt tartrate (C4H4O6Co, with a purity of 96.4%)",80
