Repository: avanscholar/Battery-LLaMA

Battery-LLaMA: Multi-Objective Optimization Employing Knowledge Graph-Embedded Large Language Model to Strategize Battery Recycling Technology Selection.

The figure below is a complete schematic diagram representing the development of a framework for selecting the optimal battery recycling processes.

File: Data files/BR-KG/Input_Data_874_abstracts.csv (part 11 of 38)
Abstract Number,DOI,Title,Abstract,Battery_Type,Recycling_Process_Used,Process_Conditions/Battery_Properties,Recovered_Materials (from abstract),Final Max Temperature
216,10.1016/j.jclepro.2014.08.018,A new clean approach for production of cobalt dihydroxide from aqueous Co(II) using oxygen-reducing biocathode microbial fuel cells,"Cobalt recovery from aqueous Co(II) is one critical step for recovery of cobalt and recycle of spent lithium ion batteries, but suffers from consumption of large amount of energy and chemicals. Effective and environmental friendly processes are thus needed to improve the existing process limitations. This study proposes a new approach for cobalt dihydroxide production using oxygen-reducing biocathode microbial fuel cells (MFCs) with respect to aqueous Co(II) utilization and clean production. OHâˆ’ generated from oxygen-reducing biocathodes in situ reacted with Co(II) to form precipitated Co(OH)2, achieving cobalt dihydroxide production with simultaneous electricity generation. The highest cobalt recovery rate of 0.079 Â± 0.001 mmol/(LÂ·h) and cobalt dihydroxide yield of 0.24 Â± 0.00 mol/mol COD with simultaneous electricity production of 1.5 W/m3 were obtained under the optimal condition of a dissolved oxygen of 0.031 mM, an initial pH of 5.6, and an initial Co(II) concentration of 0.508 mM. These results demonstrate that cobalt dihydroxide production from aqueous Co(II) using oxygen-reducing biocathode MFCs may be a promising process for recovery of cobalt and recycle of spent lithium ion batteries as well as power generation.",Lithium-ion batteries (LIBs),"pyrolysis, leaching","temperature of 800 Â°C, for 3 h, leaching solution of HCl","Li, Mn, Co, Ni, and Al",800
217,10.1016/j.scitotenv.2024.170930,A clean and sustainable method for recycling of lithium from spent lithium iron phosphate battery powder by using formic acid and oxygen,"With the widespread adoption of lithium iron phosphate (LiFePO4) batteries, the imperative recycling of LiFePO4 batteries waste presents formidable challenges in resource recovery, environmental preservation, and socio-economic advancement. Given the current overall lithium recovery rate in LiFePO4 batteries is below 1 %, there is a compelling demand for an eco-friendly, cost-efficient, and sustainable solution. This study introduces a green and sustainable recycling method that employs environmentally benign formic acid and readily available oxygen as reaction agents for selectively leaching lithium from discarded lithium iron phosphate powder. Formic acid was employed as the leaching agent, and oxygen served as the oxidizing agent. Utilizing a single-factor variable approach, various factors including formic acid concentration, oxygen flow rate, leaching time, liquid-to-solid ratio, and reaction temperature were individually investigated. Moreover, the feasibility of this method was explored mechanistically by analyzing E-pH diagrams of the Li-Fe-P-H2O system. Results demonstrate that under conditions of 2.5 mol/L formic acid concentration, 0.12 L/min oxygen flow rate, 25 mL/g liquid-to-solid ratio, 70 Â°C reaction temperature, and 3 h reaction time, lithium leaching efficiency exceeds 99.9 %, with iron leaching efficiency only at 1.7 %. Moreover, we also explored using air instead of oxygen as the oxidant and get the excellent lithium leaching rate (97.81 %) and low iron leaching rate (4.81 %), which shows the outstanding selectivity. Furthermore, the environmentally benign composition of the chemical reagents, comprising only C, H, and O elements, establishes it as a genuinely green and sustainable technology for secondary resource recovery. It can be considered as a highly environmentally friendly, cost-effective, and efficient approach. Nevertheless, in the current context of carbon neutrality and sustainable development, this method undoubtedly holds excellent prospects for industrialization.",Lithium-ion batteries (LIBs),leaching and electrochemical treatment,"H2SO4 concentration of 1.5 mol/L, pH value of 1.0, current density of 50 mA/g, voltage of 0.01 V, and leaching time of 30 min",lithium,
218,10.1016/j.psep.2020.09.012,Rapid recycling of spent lithium-ion batteries using microwave route,"The discarded lithium-ion batteries containing valuable metals and graphite are excellent resources in the context of urban mining. In the present study, electrode sheets of mixed spent lithium-ion batteries were crushed, sieved, followed by froth flotation for physical separation of graphite values. The current study investigates the carbothermal reduction of the active cathode material in a microwave furnace under ambient conditions using recovered graphite. The microwave response of ""as such"" active material (mixed anode and cathode), and ""separated"" active cathode material at 800W, 2.5GHz, was compared. The magnetic product at the optimum condition (850Â°C, 30 % C, 10min) consists of 73 % Co, 13 % Mn, 6 % Ni, 8 % O and saturation magnetization of 108emu/g, and lithium extraction rate: 93 %. Higher recovery of metal and graphite values are obtained by processing of ""separated"" cathode material compared to ""as such"" active materials. The effect of microwave treatment was found successful for metal dissolution in the hydrometallurgical route also. The average activation energy is 72 and 94kJ/mol for ""separated"" and ""as such"" active materials, respectively. The cost calculations show that the process is economical.",Lithium-ion batteries (LIBs),microwave-assisted leaching,"1000Â°C, 30 min, 2.5 GHz, 850Â°C","lithium, nickel, cobalt, manganese, graphite",1000
219,10.1016/j.surfin.2022.102424,Recycling waste LiCoO2 by chelating cobalt ions and lithium ions with trimesic acid and resynthesized,"Due to the shortage of resources and environmental pollution caused by lithium-ion batteries, a new process to recover cobalt and lithium from spent LiCoO2 batteries is innovatively proposed via trimesic acid (BTC) chelation reaction in this work. Since the three equidistant carboxylic acid ligands in BTC can form a stable structure with metal ions, the acidic environment formed by BTC acid and H2O2 enables BTC organic molecules to chelate cobalt ions and lithium ions. By optimizing the conditions, the BTC concentration was 0.2 M, the amount of reducing agent was 4 vol% H2O2, the liquid-solid ratio was 70 mL/g, and the reaction temperature was 80Â°C, which were the best conditions for BTC to chelate and extract lithium and cobalt ions. The recovered Co3O4 and Li2CO3 can be directly used to resynthesize LiCoO2. The resynthesized LiCoO2 has good electrochemical performance, with a specific capacity of 166 mAh gâˆ’1 after 100 cycles at 0.2 C. This paper provides an efficient and closed-loop recovery method, which is helpful for resource conservation and recycling.",Lithium-ion batteries (LIBs),trimesic acid (BTC) chelation reaction,"BTC concentration was 0.2 M, the amount of reducing agent was 4 vol% H2O2, the liquid-solid ratio was 70 mL/g, the reaction temperature was 80Â°C",Co3O4 and Li2CO3,80
220,10.1016/j.chemosphere.2024.143209,Assessment of an eco-efficient process for the optimization of metal recovery in lithium cobalt oxide and lithium nickel manganese cobalt oxide batteries,"The expansion of technology motivates the increase of global demands for critical minerals. In this context, the exploration of secondary sources of these components is expanding. End-of-life batteries can be seen as potential sources of lithium, cobalt, nickel and manganese for electric vehicles or diverse applications in electronic equipments. This paper provides a comprehensive evaluation of the recovery of metals from waste batteries with diverse chemistry composition. Lithium cobalt oxide (LCO) and lithium nickel cobalt manganese oxide (NMC) batteries were co-treated with polyvinyl chloride (PVC) channels under supercritical water, varying reaction temperature (400â€“600 Â°C) and PVC/Battery composition (0â€“3 m/m) in a tubular continuous reactor. Results show high recovery rates for all metals, with up to 90% percentage recovery of lithium and cobalt in all cases. Temperature and feed composition were identified as determining factors for the recovery of lithium from LCO batteries. In the case of cobalt, temperature was identified as the most important factor that affects its recovery. The selected optimal conditions for cobalt recovery in the solid products of reactions were identified for batteries LCO and NMC: temperature of 600 Â°C and PVC/Battery ratio of 3.0 and temperature of 500 Â°C and PVC/Battery ratio of 1.5, respectively. Environmental impacts, primarily Global Warming Potential (GWP), were minimal, with 4.71Â·10âˆ’5 kg CO2 eq., indicating the benefits of the process as an eco-efficient and promising route for the recycling of valuable metals.",Lithium-ion batteries (LIBs),"leaching, solvent extraction","pH 1.0, 30 Â°C, 25 g/L, 100 g/L, 100 min, 200 g/L","lithium, nickel, cobalt, manganese",30
221,10.1016/j.wasman.2023.05.034,Lithium recovery and solvent reuse from electrolyte of spent lithium-ion battery,"Great progresses have been made in recovering valuable metals or regenerating materials from spent lithium-ion batteries (LIBs), but how to treat the spent electrolyte and recover its valuable components economically are still a bottleneck. In this study, the volatile organic solvents (dimethyl carbonate (DMC) and diethyl carbonate (DEC)) in spent electrolyte were recycled through vacuum distillation based on thermodynamic analysis and reused for LIBs. The recovery efficiencies of DMC and DEC reach almost 100% and 79.40%, respectively, under the distillation temperature of 130 Â°C for 120 min. The prepared electrolyte by recovered DMC and DEC shows high discharge capacity and good cycle performance (discharge capacity retention is over 99% after 400 cycles at 1C) by Li/graphite battery. Moreover, lithium left in non-volatile components (ethylene carbonate (EC)) was recovered as lithium carbonate (purity is 92.45%) with a recovery efficiency of 86.93%. The proposed process sheds light on the comprehensive recycling of electrolyte from spent LIBs.",Lithium-ion batteries (LIBs),vacuum distillation,130 Â°C for 120 min,lithium carbonate (purity is 92.45%) with a recovery efficiency of 86.93%,130
222,10.1016/j.ijhydene.2023.06.036,Scale-up of Coâ€“Ni cathodes produced from spent Niâ€“Cd batteries for hydrogen production in an oxy-hydrogen gas cell,"Ni(II) and Co(II) ions are recovered from real leached positive electrodes of spent Niâ€“Cd batteries, and subsequently co-deposited on A36 carbon steel using direct and pulsed currents. The idea is to evaluate how variations in texture and composition of recycled coatings affect their catalytic activities for H2 production at microelectrolysis levels, and using an oxy-hydrogen gas (HHO) cell. The most active Niâ€“Co electrocatalyst in 0.1 M HClO4 or KOH towards hydrogen evolution reaction (HER) is formed using pulsed current at âˆ’50 mA cmâˆ’2, according to electrochemical measurements and gas chromatography (GC). This plating mode favors grain size refinement and pH rise during metal deposition, to prevent the formation of oxides/hydroxides with low catalytic activity arising in direct current. In the HHO cell, the most active Coâ€“Ni coating produces 21.63 mL minâˆ’1 H2, while A36 carbon and 304 stainless steels present lower generations of 7.30 and 7.55 mL minâˆ’1, respectively.",Lithium-ion batteries (LIBs),leaching process,"pH: 1.5, leaching time: 60 min, H2SO4: 1.0 M, Ni and Co: 1.25 g/L",Ni and Co,
223,10.1016/j.electacta.2020.137200,Upcycling of polyurethane into iron-nitrogen-carbon electrocatalysts active for oxygen reduction reaction,"World plastic production has increased since industrial-scale production began in the 1940s and while large amount of thermoplastic polymers can be effectively recycled and re-used, undifferentiated polymers or thermoset polymers cannot, and as a result, most of these raw materials end up in landfill or energy recovery in incinerators. The synthesis of carbon nanomaterials from conversion of waste polymers is an alternative, promising approach owing to the high added-value of these products. In particular, novel carbon materials, could translate into interesting and cheap material for the catalytic reduction of oxygen (ORR), a fundamental reaction for the production of H2O2 or in fuel cell and metal air batteries. This paper presents the synthesis of iron-nitrogen-carbon (Fe-N-C) electrocatalysts starting from a mix of polyethylene (PE) and polyurethane (PU) by adding FeCl3 as an iron source for promoting Fe-Nx sites formation. The two polymers were mixed according to a solvent assisted process employing p-xylene or with a solvent free process using a Brabender plastograph. The blend of thermoplastic and thermoset polymers was converted into Fe-N-C materials in a two-step pyrolysis, where the temperature of second pyrolysis showed to sensitively affect the chemical and textural properties of the resulting material. Depending on the temperature, and initial PE content, the surface area ranges between 195 and 479 m2 gâˆ’1, with a preferential formation of micropores. XPS analysis confirmed that the employment of PU leads to the formation of nitrogen functional groups and Fe-Nx sites, while XRD investigation in heating chamber allowed to follow the formation Fe3C, Fe2O3, Î³-Fe and Î±-Fe with temperature rises between 700â€“1000Â°C. The new Fe-N-C catalysts were characterized by linear sweep voltammetry at ring disk electrode showing interesting activity for the ORR in both acid and alkaline electrolyte and a selectivity for H2O2 which deeply depends on the type of electrolyte as well as on nitrogen content and on the surface area of the samples.",Lithium-ion batteries (LIBs),microwave-assisted leaching,"H2SO4 concentration of 1.0 mol/L, temperature of 100 Â°C, leaching time of 30 min, and pulp density of 200 g/L",cathode active material (CAM),100
224,10.1016/j.jece.2023.111622,Recycling different crystal forms of MnO2 from spent Li-ion batteries cathodes for SDZ degradation,"Environmental pollution due to antibiotics usage and spent Li-ion batteries is escalating. To solve this issue, MnO2 with different crystalline phases were prepared as catalysts (recovered from spent lithium-ion battery cathode materials) for the degradation of sulfadiazine (SDZ) in this study by acid leaching and hydrothermal methods, respectively. The morphological and structural characteristics of catalysts were examined by XRD, SEM, XPS, and BET. The catalyst MnO2-6 h (Î²-MnO2) synthesized in six hours by hydrothermal method showed higher performance in destroying SDZ compared to MnO2-3 h (Î»-MnO2) obtained by acid leaching method. Over 95% of SDZ was degraded by 0.2 g/L MnO2-6 h, 1 mM peroxymonosulfate (PMS) at pH 6 by pseudo-first-order kinetics. Density Functional Theory (DFT) calculations and related experimental analyses revealed that the main ROS within the MnO2-6 h/PMS system is SO4 ï¼Â·, which contributes about 67.49% to the degradation of SDZ. The high crystallinity and high Mn(III) ratio of MnO2-6 h are the key to the high catalytic activity of MnO2-6 h, which is highly stable and has potential for practical wastewater treatment. The study provides a new approach to managing the solid waste of spent Li-ion batteries and controlling emerging pollutants resulting from heavy antibiotic use.",Lithium-ion batteries (LIBs),Hydrometallurgical process,"H2SO4: Li2CO3 ratio of 1:1, pH of 1.5, 120 Â°C, 2 h, 500 mL","Ni, Co, Li, Mn",120
225,10.1016/j.ensm.2023.103128,Unraveling the nature of sulfide ions in hydrometallurgical recycling of NCM622 cathode material,"The use of lithium-ion batteries (LIBs) has increased dramatically since its initial inception in the late 20th century. Such a surge in the LIB market and industry has resulted in a huge demand for mineral resources. Besides, the large scale of production will lead to massive amounts of waste batteries in the end. As such, recycling is seen as an end-of-pipe process to resolve sustainability and environmental concerns. The hydrometallurgical recycling is considered to be the most prominent method to recover cathode materials from spent LIBs owing to its high leaching efficiency and low energy costs. A series of procedures including pretreatment of the spent LIBs, acid leaching of the black mass, chemical co-precipitation of the hydroxide precursor, and sintering of the cathode active material need to be operated precisely. In this aspect, the impurities introduced during the process could pose a serious threat to the reaction stability as well as recycling consistency. Here, the impact of sulfide ions on recovered LiNi0.6Co0.2Mn0.2O2 (NCM622) cathode material with the method of hydrometallurgy is first investigated in detail. This study shows that hydrometallurgical process is not obviously influenced by sulfide impurity. No signs of secondary phase or impurity inclusion are spotted in synthesized cathodes. Under 5 at % sulfide concentration conditions, the obtained NCM622 cathode exhibits a capacity of 159.4 mAh/g after 100 cycles at 1/3C, which is at the same level as virgin benchmark. The difference in rate performance between cathodes with and without additional sulfide is less than 2 % or even smaller. In short, the results indicate a neutral status of sulfide ions in hydrometallurgical recycling.",Lithium-ion batteries (LIBs),hydrometallurgical recycling,1/3C,NCM622 cathode material,
226,10.1016/j.seppur.2022.121569,Nucleationâ€“Oxidation coupled technology for High-Nickel ternary cathode recycling of spent Lithium-ion batteries,"Demand of ternary Li-ion batteries (LIBs) has risen dramatically in recent times, making it necessary to efficiently recycle spent cathode materials to reduce environmental pollution and alleviate the tight supply of various elements including Li, Co, and Ni. Co-precipitative regeneration of spent LIBs is typically employed to recycle Li, Co, Ni, and Mn. However, it is difficult to evenly distribute metals in the regenerated materials. Moreover, the emission of heavy-metal ions makes it difficult to meet the environmental guidelines. Here, we develop a nucleationâ€“oxidation coupled technology to efficiently recover Ni, Co, and Mn from spent ternary cathodes by forming layered double hydroxides (LDHs) in a micro-liquid-film reactor. After recycling, 98% Li remains in the liquid phase, while the Ni, Co, and Mn in the filtrate decrease to the ppb level. Atomic distribution of Ni, Co, and Mn can be achieved in LDH, which helps realize the full-life-cycle of ternary cathode materials. It is difficult for the high-nickel ternary e.g., LiNi0.8Co0.1Mn0.1O2 to regenerate into LDH through spontaneous air oxidation. The micro-liquid-film reactor has a strong shear rate (maximum 1.04 Ã— 106 sâˆ’1 is three orders of magnitude larger than that of the stirred reactor) and large vorticity (âˆ¼1.18 Ã— 105 sâˆ’1, three orders of magnitude greater than that of the stirred reactor). It can enhance the transfer and diffusion of oxygen in the liquid phase. Hence, the micro-liquid-film reactor can greatly strengthen air-oxidation reaction of Ni2+, Co2+, and Mn2+ to sufficiently form trivalent cations, while the nucleationâ€“oxidation-coupled regeneration is realized during the nucleation stage.",Lithium-ion batteries (LIBs),solvent extraction,1.04 Ã— 106 sâˆ’1,"cobalt, lithium, nickel",
227,10.1016/j.jpowsour.2007.07.002,Electrochemical recycling of cobalt from cathodes of spent lithium-ion batteries,"In this work, cobalt from spent cellular telephone Li-ion batteries was recovered by electrochemical techniques. According to X-ray diffraction results, the composition of the positive electrode is LiCoO2, Co3O4, C, and Al. The largest charge efficiency found was 96.90% at pH 5.40, potential applied of âˆ’1.00V and a charge density of 10.0Â°Ccmâˆ’2. The charge efficiency in the electrochemical recycling of cobalt decreases with the decrease in pH. The energy dispersive X-ray analysis (EDX) measurements of the electrodeposits showed that the surface is constituted of 100% cobalt. Scanning electron microscopy (SEM) showed a three-dimensional nucleus growth. The application of nucleation models to the initial stages of electrodeposit growth shows that at pH 5.40 electrodeposition happens with progressive nucleation. With the decrease in pH to 2.70, nucleation becomes instantaneous.",Lithium-ion batteries (LIBs),leaching with sulfuric acid,"pH 2.70, potential applied of âˆ’1.00V, charge density of 10.0Â°Ccmâˆ’2",cobalt,100
228,10.1016/j.jpowsour.2004.03.082,Fundamental aspects of recycling of nickelâ€“cadmium batteries through vacuum distillation,"In spite of the existence of several NiCd batteries treatment processes around the world, little is known about the fundamental aspects of this technology. The objective of this research is to study the most important technological variables of NiCd batteries recycling by vacuum distillation. Laboratory equipment was set up to study vacuum thermal processing of milled batteries. During the tests, the total pressure was maintained at 0.1mbar while temperatures varied from 700 to 1100Â°C. Results obtained show that the distillation process is possible at temperatures above 700Â°C. If temperature is raised to the range of 900â€“1100Â°C, treatment time is reduced to less than 2h. At temperatures higher than 900Â°C the recovery of Cd contained in the batteries reached 99.9%.",NiCd batteries,vacuum distillation,"total pressure: 0.1mbar, temperatures varied from 700 to 1100Â°C",Cd,1100
229,10.1016/S1003-6326(23)66376-9,All-metal recovery from spent Ni-MH batteries based on electrolysis of sodium sulfate solution,"A sustainable strategy for all-metal recycling from spent nickel metal hydride (Ni-MH) batteries was proposed, where H2SO4 and NaOH solutions by the electrolysis of Na2SO4 solution were used as the leaching agent and precipitation agent, respectively. The leaching of electrode materials was performed in mild condition, and more than 99% of the rare earths were firstly precipitated at pH 1.0 in the form of double sulphates, which were converted to hydroxides by reacting with NaOH. In the following purification steps, Al3+ and Fe3+ were deposited at pH 5.5, and Zn2+ and Mn2+ were extracted by saponified D2EHPAâ€“kerosene from the leaching solution, and two hydroxide byproducts with industrial application were obtained. Ni2+ and Co2+ were precipitated at pH 9.5 with a total recovery rate of 97.5%. The recovery efficiency of Na2SO4 was up to 97% in total. This metal recovery approach produces considerable economic profit, without solid or liquid waste in the closed-loop process.",Lithium-ion batteries (LIBs),"leaching with sulfuric acid, solvent extraction","pH 1.0, pH 5.5, pH 9.5","lithium, manganese, cobalt, nickel, iron, zinc",
230,10.1016/j.mineng.2024.108587,Graphite recovery from waste Li-ion battery black mass for direct re-use,"Graphite was recovered from two leached (H2SO4 = 2 M, 60 Â°C, t = 3 h, Fe3+ = 2 g/L) Li-ion battery black mass concentrates with minimized energy consumption. One black mass originated from a mixture of mobile device and power tool batteries, and another from a single electric vehicle battery. The leach residues were pyrolyzed (800 Â°C, t = 1 h, Ar atmosphere) to remove the polyvinylidene fluoride (PVDF) binder and other non-metallic fractions. The black mass, its leach residue, and pyrolyzed residue were characterized using inductively coupled plasma-optical emission spectrometry (ICP-OES), ion chromatography (IC), scanning electron microscopy with energy dispersive X-ray spectroscopy (SEM-EDS), X-ray diffraction (XRD), thermogravimetric analysis (TGA), Raman spectroscopy, and N2 adsorption/desorption. After hydrometallurgical recycling and pyrolysis, the main post-metallurgical black mass impurities were cobalt oxide, iron, acid-resistant boehmite (AlO(OH)), and silicon dioxide. The pyrolysis resulted in electrolyte and binder removal, affected the crystallinity of the remaining boehmite. The recovered graphite-rich residue with impurities identified was tested as an anode in half-cells vs. metal Li. The average specific capacities of recovered graphite-rich residues from both sources were 350 and 250 mAh/g at 0.1C and their capacity retention after 100 cycles was high (80 %) suggesting rather slow deterioration and hence the proposed recycling route being promising for the graphite reuse in new Li-ion batteries.",Lithium-ion batteries (LIBs),"leaching with H2SO4, pyrolysis","2 M H2SO4, 60 Â°C, t = 3 h, Fe3+ = 2 g/L",graphite,60
231,10.1016/j.cej.2023.142534,Selective lithium extraction of cathode materials from spent lithium-ion batteries via low-valent salt assisted roasting,"The efficient recovery of lithium from spent lithium-ion batteries has attracted extensive attention due to serious restriction of sustainable development of the lithium-ion battery industry caused by shortage and high price of lithium resources. The current traditional process faces high energy consumption and low benefit, which is not conducive to the industrial reform of selective lithium extraction from spent lithium-ion batteries. Herein, we propose a novel selective lithium extraction process through low-valent salts assisted roasting and washing to achieve the closed-loop recycling of spent cathode materials. The leaching rate of lithium reach 99.39% under the optimized conditions of the molar ratio of low-valent salts to spent LiCoO2 materials of 3.0 and roasting temperature of 750 â„ƒ for 40 min. The key to the successful application of low-valent salts assisted roasting process relay on the conversion of insoluble polysulfides achieved by controlling the disproportionation reaction of cobalt with the aid of low valent salts. The regenerated LiCoO2 materials display excellent structure and electrochemical performance with initial discharge specific capacity of 155.5mAh/g at 0.1C and the capacity retention rate 93.89% after 100 cycles. The remarkable economic and environmental benefits of the low-valent salts assisted roasting process provide support for practical industrial innovation and application of recycling of spent lithium-ion batteries.",Lithium-ion batteries (LIBs),low-valent salts assisted roasting and washing,molar ratio of low-valent salts to spent LiCoO2 materials of 3.0 and roasting temperature of 750 â„ƒ for 40 min,LiCoO2 materials,750
232,10.1016/j.matpr.2023.12.060,Recovery of Co-rich metal alloy from end-of-life Li-ion batteries,"The end-of-life Li-ion batteries (LIBs) contain various metal values such as lithium (Li), cobalt (Co), aluminium (Al), copper (Cu), iron (Fe), nickel (Ni), and manganese (Mn) wherein the major value chain is found as Co, Li and Ni contents. The recovery of Co-rich metal alloy from the discarded LIBs using smelting at high temperature is investigated in this study. The black mass is obtained after safe discharging and manual dismantling of the discarded LIBs. The recovery of Co-rich metal alloy from the calcined black mass was examined at temperature range of 1400â€“1500 Â°C with addition of combination of flux. The smelting experiments of the calcined black mass were found adequate at 1450 Â°C with soaking period of 2 h. Subsequently, the cobalt (Co) rich metal alloy is separated from slag after solidification. The flux composition MnO2-SiO2-Al2O3 found suitable for complete smelting of calcined LIB black mass and as a result yield an effective recovery of Co-rich alloy. The recovered Co-rich alloy comprises of Co-Mn-Ni-Cu with elemental composition of 65.8 wt% Co, 7.8 wt% Mn, 6.7 wt% Ni and 3.2 wt% Cu. The recovered Co-rich metal alloy can be used to enhance the ultra-high strength and as a master alloy application.",Lithium-ion batteries (LIBs),"leaching, oxidation, acid treatment, pre-treatment, and roasting","temperature of 120 Â°C, and 240 Â°C, respectively",Ni-Co-Al-Mn alloy,240
233,10.1016/j.jclepro.2024.141602,Enhancing the efficiency of metals extraction from waste lithium-ion batteries through glycine leaching using response surface methodology for economic feasibility,"Recycling of lithium-ion batteries (LiBs) has captured remarkable interest due to its potential to mitigate pollution and conserve natural resources and energy. This study is establishing an environment friendly method for metals leaching from LiBs utilizing glycine (NH2CH2COOH) as a leaching agent. Li dissolution is being investigated as a function of time, pulp density, glycine concentration, and temperature. The results are evincing the leaching of Li (around 94%) using 2 M glycine at 75 Â°C temperature, 50 g/L pulp density and 120 min mixing time. Response surface methodology (RSM) techniques are being employed to enhance the standard hydrometallurgical process. The kinetics of Li leaching are well fitted with the â€œchemical reaction-controlled processâ€ equation of the shrinking core model (1 - (1 - x) 1/3 = kt) and the energy of activation is found to be 23.69 kJ/mol. Moreover, the economic evaluation of the leaching process reveals that at optimum conditions, the average profit response for treated metals is 2394.56 USD per tonne of black powder. Therefore, the use of glycine as a green extractant not only augmenting the leaching efficiency but also minimizing the usage of inorganic acids, proffering a better alternative for green recovery of waste LiBs in future.",Lithium-ion batteries (LIBs),Hydrometallurgical leaching of LiBs,"2 M glycine, 75 Â°C temperature, 50 g/L pulp density, 120 min mixing time",Black powder,75
234,10.1016/j.wasman.2022.11.045,Facile separation and regeneration of LiFePO4 from spent lithium-ion batteries via effective pyrolysis and flotation: An economical and eco-friendly approach,"The facile recycling of spent lithium-ion batteries (LIBs) has attracted much attention because of its great significance to the environmental protection and resource utilization. Hydrometallurgical process is the most common method for recycling spent LIBs, but it is difficult to economically recover spent LiFePO4 batteries, because of the complicated metal separation process and low added value of its products. Herein, a novel and facile approach has been developed to achieve the direct regeneration of LiFePO4 from spent LIBs. By employing a flotation process after effective pyrolysis, it is found that 91.57% of LiFePO4 can be recovered from spent LIBs. Different surface hydrophobicity of cathode and anode active materials could be achieved via the selective adsorption of causticized soluble starch on the surfaces of spent LiFePO4, which effectively enhances the separation performance in flotation process. The recovered LiFePO4 barely contains metal impurities, which can be directly regenerated as new LiFePO4 materials with the first discharge capacity of 161.37 mAh/g, and their capacity retention is as high as 97.53% after 100 cycles at 0.2C. A technology assessment and economic evaluation indicate the developed regeneration approach of LiFePO4 is environmentally and economically feasible, which avoids the complex element separation process and achieves the facile recycling of spent LiFePO4.",Lithium-ion batteries (LIBs),hydrometallurgical process,"first discharge capacity of 161.37 mAh/g, 97.53% after 100 cycles at 0.2C",new LiFePO4 materials,
235,10.1016/j.heliyon.2023.e15788,Leaching of valuable metals from cathode active materials in spent lithium-ion batteries by levulinic acid and biological approaches,"Recycling of valuable metals from spent lithium-ion batteries (LIBs) is of paramount importance for the sustainable development of consumer electronics and electric vehicles. This study comparatively investigated two eco-friendly leaching methods for recovering Li, Ni, Co, and Mn from waste NCM523 (LiNi0.5Co0.2Mn0.3O2) cathode materials in spent LIBs, i.e., chemical leaching by a green organic solvent, levulinic acid (LA) and bioleaching by an enriched microbial consortium. In chemical leaching, mathematical models predicting leaching efficiency from liquid-to-solid ratio (L/S; L/kg), temperature (Â°C), and duration (h) were established and validated. Results revealed that LA of 6.86 M was able to achieve complete leaching of all target metals in the absence of reductants at the optimal conditions (10 L/kg, 90 Â°C, and 48 h) identified by the models. The evaluation of direct one- and two-step and indirect bioleaching indicated that the latter was more feasible for metal extraction from waste NCM523. L/S was found to impact the indirect bioleaching most significantly among the three operating variables. Pretreatment of waste NCM523 by washing with 1 vol% methanesulfonic acid significantly improved indirect bioleaching. The side-by-side comparison of these two leaching approaches on the same cathode active material (CAM) thus provided the technical details for further comparison with respect to cost and environmental impact.",Lithium-ion batteries (LIBs),leaching,"10 L/kg, 90 Â°C, 48 h","lithium, nickel, cobalt, manganese",90
236,10.1016/j.jpowsour.2017.03.093,A promising approach for the recovery of high value-added metals from spent lithium-ion batteries,"The aim of the paper is to present a promising approach for recycling high value-added metals from the cathode materials of spent LIBs. The synthesis process of NCM cathode material enlightened us to apply reduction roasting to break LiNi x Co y Mn z O2 into simple compounds or metals. Accordingly, the effect of several factors such as temperature, carbon dosage and roasting time is assessed on the leaching efficiency of valuable metals. The roasted products are analyzed by XRD and SEM-EDS, and the results show that the cathode material after reduction roasting is primarily transformed into Li2CO3, Ni, Co and MnO. However, the solubility of Li2CO3 is relatively low, so carbonated water leaching is used to treat the roasted products. Then the filtrate is evaporated for the preparation of pure Li2CO3, and residue is leached to recycle other metals with H2SO4. The results indicate that, after roasted at 650 Â°C for 3 h with 19.9% carbon dosage, 84.7% Li is preferentially recovered via carbonated water leaching, and more than 99% Ni, Co and Mn are recycled via acid leaching without adding reductant. Finally, the products of Li2CO3, NiSO4, CoSO4 and MnSO4 are obtained. The process have great potential for industrial-scale recycling from spent LIBs.",Lithium-ion batteries (LIBs),"reduction roasting, carbonated water leaching, acid leaching","650 Â°C, 3 h, 19.9% carbon dosage","Li2CO3, NiSO4, CoSO4, MnSO4",650
237,10.1016/j.jhazmat.2020.122955,Pyrolysis kinetics and reaction mechanism of the electrode materials during the spent LiCoO2 batteries recovery process,"The spent lithium-ion batteries (LIBs) have potentially serious environmental hazards but contain various valuable metals. Pyrolysis has been preliminarily proven to be an efficient method to dispose spent LIBs and recycle valuable metals. However, the kinetics and reaction mechanism during this pyrolysis process still remain unclear. Therefore, in this study, the pyrolysis kinetics and reaction mechanism of a typical spent LIB (LiCoO2 battery) was investigated and revealed in depth. The results indicated that the reactions happened to the electrode materials (LiCoO2, C) were mainly in the range of 500âˆ’800 Â°C. Two iso-conversion methods (Kissingerâ€“Akahiraâ€“Sunose model and Flynnâ€“Wallâ€“Ozawa model) could both well describe the pyrolysis process, and the corresponding activation energies obtained were 389.61 and 405.67 kJ/mol respectively. The physicochemical properties of the pyrolysis products were detailedly characterized to reveal the reaction mechanism. The pyrolysis reaction mechanism of the electrode materials was firstly proposed and divided into three stages: firstly, LiCoO2 was decomposed into CoO, O2 and Li2O; then Li2O reacted with CO2 to form Li2CO3; finally CoO was reduced and converted into Co. This study is expected to provide a comprehensive understanding of the pyrolysis kinetics and reaction mechanism during the spent LiCoO2 batteries recovery process.",Lithium-ion batteries (LIBs),pyrolysis,500âˆ’800 Â°C,"LiCoO2, Co, Li2CO3, Li2O, CoO",800
238,10.1016/j.jpowsour.2014.04.013,Recovery of valuable metals from spent lithium-ion batteries by ultrasonic-assisted leaching process,"The anticipated significant use of lithium-ion batteries (LIBs) for energy storage applications in electric grid modernization and vehicle electrification shall generate a large quantity of solid waste that could become potential environmental hazards and waste natural resources. Recycling of the major components from spent LIBs is, therefore, considered desirable to prevent environmental pollution and to recycle valuable metals. This study reports on the application of ultrasonic-assisted technology to the leaching of cobalt and lithium from the cathode active materials of spent LIBs. Three acids were tested for the leaching process: two inorganic acids (H2SO4 and HCl) and one organic acid (citric acid, C6H8O7Â·H2O). The results show that the leaching of Co and Li is more efficient with citric acid than with the two inorganic acids. More than 96% Co and nearly 100% Li were recovered from spent LIBs. The optimal leaching conditions were 0.5 M citric acid with 0.55 M H2O2, a solid-to-liquid ratio of 25 g Lâˆ’1, a temperature of 60 Â°C, leaching time of 5 h, and ultrasonic power of 90 W. The high leaching efficiency is mainly ascribed to the unique cavitation action of the ultrasonic waves. This ultrasonic-assisted leaching process with organic acid is not only effective but also environmentally friendly.",Lithium-ion batteries (LIBs),leaching of cobalt and lithium from the cathode active materials of spent LIBs,"0.5 M citric acid with 0.55 M H2O2, a solid-to-liquid ratio of 25 g Lâˆ’1, a temperature of 60 Â°C, leaching time of 5 h, and ultrasonic power of 90 W",cobalt and lithium,60
239,10.1016/j.jwpe.2023.104621,Optimizing cellulose nanofiber composite for Co2+ ions recovery from lithium-ion battery wastes and removal from wastewater: A green environmental solution,"In this study, we have introduced an advanced composite material that combines the remarkable properties of cellulose nanofibers (CNFs) with a tailored surface to enable the concentration, spectrophotometric detection, removal of Co2+ ions from wastewater samples and recovery of Co2+ ions from lithium-ion battery waste. CNFs, known for their eco-friendly nature and exceptional surface characteristics, serve as an ideal substrate for immobilizing the (3,3â€²-((1E,1â€²E)-((4-nitro-1,2-phenylene) bis(azaneylylidene)) bis(methaneylylidene)) bis(2-hydroxybenzoic acid) (NAMH) chromophoric ligand. The resulting CNFs-NAMH composite displays extraordinary sensitivity to Co2+ ions in aqueous solutions, achieving an impressive limit of detection (LOD) as 0.87 ppb. This exceptional sensitivity allows for straightforward visual detection with the naked eye. A noteworthy feature of the CNFs-NAMH composite is its rapid and distinct color change in approximately a minute upon exposure to varying concentrations of Co2+ ions. Moreover, this composite demonstrates high efficiency in removing Co2+ in polluted wastewater samples and recovering Co2+ ions from lithium-ion batteries, with a high efficiency of up to 79.5 % for Co2+ ions recovery from lithium-ion batteries and removal efficiency of 97.35 % for Co2+ from wastewater samples. This capability addresses critical environmental concerns associated with wastewater treatment and lithium-ion battery waste and provides a practical and sustainable approach for reclaiming valuable Cobalt ions.",Lithium-ion batteries (LIBs),solvent extraction,"pH 1.0, 25 Â°C, 100 g/L, 20 min",cobalt,25
