Repository: avanscholar/Battery-LLaMA

Battery-LLaMA: Multi-Objective Optimization Employing Knowledge Graph-Embedded Large Language Model to Strategize Battery Recycling Technology Selection.

The figure below is a complete schematic diagram representing the development of a framework for selecting the optimal battery recycling processes.

File: Data files/BR-KG/Input_Data_874_abstracts.csv (part 12 of 38)
Abstract Number,DOI,Title,Abstract,Battery_Type,Recycling_Process_Used,Process_Conditions/Battery_Properties,Recovered_Materials (from abstract),Final Max Temperature
240,10.1016/j.apenergy.2024.124397,To boost waste heat harvesting and power generation through a portable heat pipe battery during high efficient electronics cooling,"The power consumption of data centers (DCs) has increased dramatically due to the rising demand for computing power. However, a huge amount of low-grade electronic waste heat generated by these DCs is dissipated directly into the environment with the assistance of the energy-driven cooling system, thereby doubling the production of energy waste. Thus, innovative cooling and low-grade waste heat recovery technologies in DCs are urgently needed. In this study, we proposed a loop heat pipe battery (LHPB) with dual gradient wicks relay. According to the gradient wick relay strategy, the heat leakage at the evaporator inlet was alleviated, allowing the vapor inside to remove heat more rapidly and impact the micro-generator installed at the condenser inlet. Furthermore, two kinds of high-efficiency microgenerators were designed. The experimental results showed that under forced convection cooling of a 12 V fan, the cooling capacity of the LHPB with wicks relay was 288 W with a junction temperature maintained below 85 Â°C. The minimum total thermal resistance and nominal power usage effectiveness were 0.20 Â°C/W and 1.0015, respectively. The maximum rotor speed was 10,716 r/min and the maximum output power of the two generators was 195 and 280 mW. The LHPB with wicks relay demonstrated an innovative solution to promote low-grade waste heat harvesting during efficient electronics cooling and the potential to be a promising energy-saving device in future DCs. The proposed optimization strategy provides guidance for the evolution of the LHPB with wicks relay.",Lithium-ion batteries (LIBs),solvent extraction process,"pH 1.0, pH 2.0, pH 3.0, pH 4.0, pH 5.0, pH 6.0, pH 7.0, pH 8.0, pH 9.0, pH 10.0","cobalt, lithium, manganese, nickel, phosphorus, and iron",
241,10.1016/j.seppur.2022.122096,Selective co-extraction of critical metals from deep ocean polymetallic nodule leachate and preparation of battery-grade Ni-Co-Mn solution,"The high-efficient and economic recovery of Ni, Co, and Mn from the leaching solution is critical for the industrial application of deep-ocean polymetallic nodules processing. To reduce the reagent consumption and wastewater generation presented in the individual metal element separation processes, a synergistic solvent extraction (SSX) process that selectively co-extracted Ni, Co, and Mn by the mixed extractant of pyridine carboxylate ester and naphthalene sulfonic acid was developed. Furthermore, the unit operation optimization and the extraction mechanism were systematically investigated. Experimental results demonstrated that almost all the Ni and Co were selectively extracted and left the impurities such as Ca and Mg in the raffinate by the synergistic extraction under optimal conditions. Moreover, a quantitative extraction of Mn could be achieved by controlling the excess coefficient of the organic extractant. By the aid of FTIR, HRMS, and the slope method, the molecular formula of loaded organic was deduced as Ni(C16H25NO2)2(C28H43O3S)2Â·2H2O, in which structure nickel forms a stable six-coordination complex with the extractant and H2O. Then, a battery-grade Ni/Co/Mn sulfate solution (Ca less than 0.02 mg/L, Mg less than 0.05 mg/L) was produced by stripping with 0.75 mol/L H2SO4 solutions. In conclusion, recovery of Ni, Co, and Mn from the leaching solution of DPN by the co-extraction with the SSX system is a promising alternative for industrial application due to its highly efficient and economic efficiency brought by the short process, less reagent consumption and wastewater discharge.",Lithium-ion batteries (LIBs),leaching and solvent extraction process,"pH 1.0, 50 Â°C, 100 g/L of lithium, H2SO4, 2.5 M, leaching time of 2 h, 100 g/L of H2O2, 100 g/L of FeSO4, pH 1.0, 2 h, 40 Â°C, 50 g/L of H2O2, 100 g/L of FeSO4, pH 1.0, 2 h, 40 Â°C","lithium, cobalt, nickel, iron, copper, manganese",50
242,10.1016/j.hydromet.2009.09.012,"Recovery of Ni, Co and rare earths from spent Niâ€“metal hydride batteries and preparation of spherical Ni(OH)2","A hydrometallurgical procedure has been developed for the separation and recovery of nickel, cobalt and rare earths (RE) from spent Niâ€“MH batteries. In the process of separation and recovery, the positive and negative electrode materials were merged and leached with 3M H2SO4 at 95Â°C. In this stage, about 94.8% of rare earths were separated from other metals due to the low solubility of RESO4 at relatively high temperature. Then iron, zinc and manganese (together with the remaining 5.2% rare earths) were almost completely separated from nickel and cobalt by solvent extraction with 20% P204. Rare earths in the organic phase were recovered by stripping with 2M HCl after scrubbing Zn and Mn. Most rare earth sulphates remaining in the leach residue were transformed to RE(OH)3 by treatment with NaOH and then redissolved from the filter cake as RECl3 by using the rare earth strip liquor and additional HCl. Cobalt was easily separated from nickel by solvent extraction with 20% Cyanex 272 and pure cobalt and nickel sulphates were recovered from evaporation of the strip liquor and raffinate respectively. Finally, spherical nickel hydroxide powder was synthesized from the pure nickel sulphate, which is an important starting material for Niâ€“MH batteries. The overall recovery efficiency for rare earths, cobalt and nickel exceeded 98%.",Lithium-ion batteries (LIBs),roasting-leaching-solvent extraction-electrowinning process,"400 Â°C, 200 Â°C, 100 Â°C, 100 Â°C, 200 Â°C, 400 Â°C","Li, Co, Ni, Mn, Fe",400
243,10.1016/j.jclepro.2019.119407,Reduction of oxides obtained from waste Ni-MH batteryâ€™s positive electrode using waste plastics to produce nickel based alloy,"Generation of electronic waste (e-waste) is a direct result of the worldâ€™s dependence on electronics and daily use gadgets. Global consumption of e-waste was around 60 Mt in 2016 and is increasing each year in developed and developing countries. The waste accumulated not only affects the environment (soil and water) but also is detrimental to human health, thereby calling for sustainable recycling solutions. The current work details a novel approach to recover nickel alloy, using two waste streams: positive electrode materials of waste Ni-MH battery as Ni source in oxide form and e-waste plastics as a reductant. As an alternative to the use of conventional carbon, characterization studies, gas evolution kinetics, weight loss, fine black carbon generation were performed on e-waste plastics before carrying out the reduction of Nickel oxide at 1550 Â°C in an argon atmosphere in a high-temperature horizontal tube furnace. The selected temperature (1550 Â°C) favors the reduction without the addition of any additives and diminishes the formation of toxic compounds such as dioxins. FTIR gas spectra of the e-waste plastics confirmed the gradual decrease of functional groups, such as poly-methylene, phenol, and styrene as temperature increased from 400 Â°C to 850 Â°C. A mechanism of reduction starting from the cold zone of the furnace to hot zone was established which is observed to be predominantly gas based. High metal purity was confirmed by ICP-OES (Inductively coupled plasma optical emission spectroscopy) > 99% and XPS (X-ray photoelectron spectroscopy) 70â€“84 atomic %. XRD (X-ray powder diffraction) and EDS (Energy Dispersive X-ray spectroscopy) confirmed the formation of nickel alloy in the product phase and morphology was studied by SEM (scanning electron microscopy) which conveyed the uniformity of the product surface. This scientific study of using e-waste plastics as a reducing agent depicts a promising route to produce nickel alloy from the positive electrode of Ni-MH battery while reutilizing e-waste streams in a sustainable way.",Lithium-ion batteries (LIBs),pyrolysis process,"pyrolysis temperature: 450 Â°C, pyrolysis time: 2 h, Battery recycling efficiency: 98.65%",cathode active material (CAM),450
244,10.1016/j.envres.2022.114299,Performance of toluene oxidation on different morphologies of Î±-MnO2 prepared using manganese-based compound high-selectively recovered from spent lithium-ion batteries,"The proper disposals of spent lithium-ion batteries (LIBs) and volatile organic compounds (VOCs) both have a significant impact on the environment and human health. In this work, different morphologies of Î±-MnO2 catalysts are synthesized using a manganese-based compound as the precursor which is high-selectively recovered from spent lithium-ion ternary batteries. Different synthesis methods including the co-precipitation method, hydrothermal method, and impregnation method are used to prepare different morphologies of Î±-MnO2 catalysts and their catalytic activities of toluene oxidation are investigated. Experimental results show that MnO2-HM-140 with stacked nanorods synthesized using the hydrothermal method exhibits the best catalytic performance of toluene oxidation (T90 of 226 Â°C under the WHSV of 60,000 mL gâˆ’1Â·hâˆ’1), which could be attributed to its better redox ability at low temperature and much more abundant adsorbed oxygen species at low temperature. The adsorption abilities of toluene and the replenish rate of surface lattice oxygen can be enhanced due to the increase of oxygen vacancies on the surface of MnO2-HM-140. Furthermore, the results of in-situ DRIFTS and TD/GC-MS imply that benzoate species are the main intermediate groups and then the reaction pathway of toluene oxidation on the surface of MnO2-HM-140 is proposed.",Lead Acid Battery,HCl leaching process,"pH=1.0, leaching temperature of 80 Â°C, leaching time of 60 min, HCl concentration of 3.0 M, leaching rate of 100.00 g/LÂ·h","lead, acid, and, nickel",80
245,10.1016/j.seppur.2024.126989,Utilization of lithium sulphate electrodialysis for closed-loop LIB recycling: Experimental study and process simulation,"The hydrometallurgical recycling of spent lithium-ion batteries (LIBs) frequently relies on sodium hydroxide and sodium carbonate. This process generates a sodium-enriched solution, requiring treatment prior to safe discharge. This study focuses on a closed-loop recycling process for spent Lithium Nickel Manganese Cobalt Oxide (NMC) cathode material, eliminating sodium ions from conventional hydrometallurgical methods and regenerating acid and precipitant from disposal slurry. It employs lithium hydroxide (LiOH) as the precipitating reagent, while lithium recovery is conducted employing electrodialysis (ED) to regenerate LiOH and sulfuric acid (H2SO4) from the lithium sulfate solution. A part of the LiOH and H2SO4 reagents are subsequently used for the leaching and precipitation steps, creating a closed-loop recycling process. An experimental setup was developed to study the leaching, impurity removal, and metal extraction processes. The closed-loop recycling process was further investigated by simulation of this process. This involved the development of the ED module in both continuous and batch configurations using the Aspen Custom Modeler. This ED module is incorporated into Aspen Plus to integrate with the recycling process under experimental operational conditions. The minimal deviations of 3.34% and 2.38% within the precipitation and co-precipitation processes indicated the accuracy and validity of this work. Utilizing multiple batch-mode ED cells yields a 25% higher recovery of LiOH solution compared to continuous ED cells in the same operation conditions, i.e., employing 48 cells for 96 min under a current density of 1100 AÂ·mâˆ’2. Furthermore, increasing the leaching temperature by 60Â°C yields a 53% increase in lithium leaching efficiency.",Lithium-ion batteries (LIBs),Hydrometallurgical process,"1100 AÂ·mâˆ’2, 1400 AÂ·mâˆ’2, 1000 AÂ·mâˆ’2, 1100 AÂ·mâˆ’2, 1400 AÂ·mâˆ’2, 1000 AÂ·mâˆ’2, 1100 AÂ·mâˆ’2, 1400 AÂ·mâˆ’2, 1000 AÂ·mâˆ’2","lithium sulfate solution, lithium hydroxide (LiOH), sulfuric acid (H2SO4)",
246,10.1016/j.mineng.2020.106650,Recycling of discarded coin cells for recovery of metal values,"Lithium-metal primary batteries, widely used in portable electronics, contain lithium, manganese, and carbon, which can be recycled to conserve resources and prevent environmental damage. This study investigates the thermal response of active material under ambient conditions and its effects on manganese dissolution in organic acid. Thus, spent lithium metal batteries were manually dismantled, the lithium they contain was dissolved in a mixture of distilled water and isobutyl alcohol, and the steel and active cathode material were mechanically separated. The thermal exposure of active material comprising MnO2 and C resulted in carbothermal reduction with products Mn3O4 and MnO. The composition of product at optimum condition (800â€¯Â°C, 30â€¯min) comprises 60â€¯wt% Mn, 21.5â€¯wt% O, and 18.5â€¯wt% C in the form of MnO, Mn3O4, and C. Manganese extraction increased significantly on thermal treatment, yielding 81% at optimum condition. Therefore, thermal treatment for the indigenous reduction of MnO2, followed by leaching in an organic acid, is proposed for lithium and manganese value recovery from spent coin cells. The activation energy for thermal dissociation of active material has been identified as 20.96â€¯kJ/ mol, and mass balance for the process followed has also been investigated.",Lithium-ion batteries (LIBs),"chemical leaching, solvent extraction, electrochemical precipitation","pH 1.5, H2SO4 1.0 M, H2O2 1.0 M, NH3 0.5 M, cathode material: LiFePO4","Li, Fe, Mn, N, H2O",
247,10.1016/j.seppur.2024.127279,Enhanced selective separation of valuable metals from spent lithium-ion batteries by aluminum synergistic sulfation roasting strategy,"Recycling of spent lithium-ion batteries has become crucial due to the current situation of resource shortage and environmental pollution. Herein, the proposed process fully utilizes cheap ammonium sulfate as sulfating agent and aluminum foil of spent lithium-ion batteries itself as reducing agent for synergistically roasting the cathode material. Thermodynamic analysis and experimental results show that, different from conventional sulfation and thermite reduction roasting, aluminum synergistic sulfation roasting converts Li in the cathode material to water-soluble Li2SO4 instead of LiMn2O4 and LiAlO2, and reduces transition metals to acid-soluble low-valent oxides instead of high-valent oxides or metal elements. The effects of roasting temperature, ammonium sulfate dosage, and roasting time on the phase transformation were studied. Under the optimal roasting parameters (T = 600 Â°C, n[(NH4)2SO4]:n(2Li) = 1.4, t = 1.0 h) of spent ternary cathode, the water leaching efficiency of Li is 97.2 % with less than 0.5 % of Al and transition metals being co-leached. Subsequently, more than 96 % of Al and 99 % of transition metals can be extracted through alkaline and non-reducing agent acid leaching, respectively. This work provides a potential approach and valuable technical reference for the efficient and selective recovery of valuable metals directly from the spent ternary cathode with high aluminum content.",Lithium-ion batteries (LIBs),roasting-leaching process,"roasting temperature of 600 Â°C, dosage of (NH4)2SO4:2Li of 1.4, roasting time of 1.0 h","alkaline and non-reducing agent acid leaching, water-soluble Li2SO4",600
248,10.1016/j.jece.2022.108627,A novel ternary deep eutectic solvent for efficient recovery of critical metals from spent lithium-ion batteries under mild conditions,"In terms of environmental pollution and the shortage of resources, an efficient recovery of valuable metals in spent lithium-ion batteries (LIBs) is currently the most promising measure to achieve green sustainability of cathode materials. In this study, an choline chloride (ChCl)/ benzenesulfonic acid (BSA)/ ethanol ternary deep eutectic solvent (e.g., ChCl:BSA:Ethanol = 1:1:2 in molar ratio) was designed and applied to efficiently leach lithium (Li) and cobalt (Co) from spent LIBs under mild conditions. The experimental results show that the leaching efficiencies of Li and Co can reach 99% and 98%, respectively, under the optimal conditions: (i) a reaction temperature of 90â€¯Â°C, (ii) a Solid/Liquid ratio of 20â€¯gâ€¯Lâˆ’1, (iii) ChCl:BSA:Ethanol with a molar ratio of 1:1:2 and (iv) a reaction time of 2â€¯h. The kinetics of the leaching process shows that the leaching is controlled by a surface chemical reaction. Furthermore, the Co2+ in the leachate can be directly converted into Co3O4 via precipitation of H2C2O4 and NaOH and calcination. The recovered high-value product Co3O4 can regenerate the LiCoO2 cathode material. This study provides a new method for the green recovery of spent LIB cathode materials with high efficiency and low energy consumption.",Lithium-ion batteries (LIBs),"leaching, precipitation, calcination","90â€¯Â°C, 20â€¯gâ€¯Lâˆ’1, 1:1:2",Co3O4,90
249,10.1016/j.jcou.2021.101591,Valorization of a spent lithium-ion battery electrolyte through syngas formation using CO2-assisted catalytic thermolysis over a battery cathode material,"Development of rechargeable batteries in energy storage systems and electric/electronic devices has been rapidly progressed as an effort to amplify the utilization renewable and sustainable energies since the past few decades. However, increasing demand of the rechargeable batteries results in significant accumulation of battery waste materials. In the current battery recycling process, the recovery of cathode metal(oxide)s has been mainly focused, but other organic compartments were not properly recycled. In this study, the valorization of battery electrolyte was investigated. To this end, CO2-assisted thermolysis of a broadly used battery electrolyte, LiPF6 in carbonate solvents, was performed. First part examined liquid (carbonates, cyclic and aliphatic hydrocarbons) and gaseous products (H2, CO, CH4, C2H4, and CO2) from thermolysis of battery electrolyte at different conditions. The complicated mixture of pyrogenic products needs additional separation processes to recover each compound. To convert the complicated mixture samples into value-added chemicals (i.e., syngas), catalytic thermolysis was done in the second part. Considering that the practical pyrolysis condition of battery electrolyte includes a cathode material during the thermolysis, a conventional cathode material (NCM 811: LiNi0.8Co0.1Mn0.1O2) was used as a catalyst. It was highly active to convert entire liquid compounds into syngas at â‰¤ 500 Â°C, and synergistic effects of catalyst and CO2 resulted in enhanced CO formation. Given that the metallurgy process for battery operates at near 1300 Â°C, thermolysis of battery electrolyte could be incorporated into the metallurgy process to maximize recovery of organic and metallic compounds in spent batteries.",Lithium-ion batteries (LIBs),thermal treatment,T=800 Â°C,"Li, C, N, Mn, Co, O, P, Fe, and Al",800
250,10.1016/j.resconrec.2021.106076,"Separation of lithium, nickel, manganese, and cobalt from waste lithium-ion batteries using electrodialysis","With the expansion of lithium-ion battery market and the awareness of environmental protection, the development of green and sustainable technologies to recycle waste lithium-ion batteries has become urgent. Electrodialysis is an emerging green process to recover valuable metals from postconsumer lithium-ion batteries. This study focuses on the separation and recovery of lithium, nickel, manganese, and cobalt from LiNi0.33Mn0.33Co0.33O2 chemistry of lithium-ion batteries using electrodialysis. Prior to the electrodialysis experiment, complexation of ethylenediaminetetraacetic acid (EDTA) with four different metals is assessed using ultraviolet-visible spectroscopy. Using the developed three-stage electrodialysis process, 99.3% of nickel is separated in stage 1 and 87.3% of cobalt is then separated in stage 2 using electrodialysis coupled with EDTA. About 99% of lithium is sequentially separated from manganese in stage 3 using electrodialysis with a monovalent cation-exchange membrane. After the electrodialysis experiment, nickel and cobalt are decomplexed from EDTA at pH below 0.5 and all four metals are recovered with high purity of >99%. Electrodialysis offers a new route to recycle lithium-ion batteries with twofold benefits of providing a secondary source for strategic materials and reducing the number of lithium-ion batteries that are landfilled after they reach their end of life.",Lithium-ion batteries (LIBs),electrodialysis,pH below 0.5,"lithium, nickel, manganese, cobalt",
251,10.1016/j.psep.2022.07.012,Carbon thermal reduction of waste ternary cathode materials and wet magnetic separation based on Ni/MnO nanocomposite particles,"The widespread use of lithium-ion batteries and the increase in the number of new energy electric vehicles have brought more waste batteries to be recycled. In this paper, a new combined process for in-situ recycling of wasted ternary lithium batteries using graphite for carbon thermal reduction with the cathode material under nitrogen atmosphere, after which the nanocomposite particles formed by the reduction products were separated and recovered by wet magnetic separation, has been proposed. The carbon thermal reduction products were Li2CO3, Ni, Co and MnO, respectively, and Ni and Co could form nanocomposite particles with MnO in the thermal reduction process. The reaction mechanism of the carbon thermal reduction reaction of anode materials and the effects of carbon thermal reduction temperature, wet magnetic separation time and solid-to-liquid ratio on the recovery rate were investigated. The recovery rate of Li, Ni, Co and Mn were 95.57 %, 96.44 %, 94.88 % and 94.98 %, respectively, under the optimum condition of reaction temperature of 650 Â°C, wet magnetic separation time of 75 min and solid-liquid ratio of 15 g/L, respectively.",Lithium-ion batteries (LIBs),in-situ recycling of wasted ternary lithium batteries using graphite for carbon thermal reduction with the cathode material under nitrogen atmosphere,"carbon thermal reduction temperature of 650 Â°C, wet magnetic separation time of 75 min, solid-liquid ratio of 15 g/L","Li2CO3, Ni, Co and MnO",650
252,10.1016/j.hydromet.2024.106322,Waste reduction and high value utilization of jarosite-alunite residue (JAR) produced from the recovery of spent lithium-ion battery,"The residue known as jarosite-alunite (JAR) is produced when the leach solution of spent lithium-ion battery is neutralized. This residue typically consists of Fe, Al, Na2SO4, Ni, Co, and Mn. It is classified as both a hazardous solid waste and a secondary resource. A unique hydrometallurgical technique was implemented to recover Na2SO4 and use Al extracted from JAR in high value applications. This extraction process involves phase transformation and NaOH leaching, with the pH adjusted in the range from 10.9 to 14. Initially, the JAR compound underwent dissociation to isolate SO4 2âˆ’ as Na2SO4 by means of NaOH at a moderate pH, while the other metals were preserved as a hydroxide residue. Afterwards, aluminum in the hydroxide residue was selectively leached with NaOH leaving Ni, Co, and Mn in the remaining residue. The results indicated that over 93% of Na2SO4 and 86% of Al in JAR were effectively recovered as Na2SO4 and high value-added Î³-AlOOH, respectively. Additionally, the enriched Ni, Co, and Mn in the alkaline leach residue were selectively recovered by H2SO4 leaching. The suggested procedure led to a significant decrease in waste by more than 67%, offering a fresh approach to effectively reduce waste and recover metals from JAR.",Lithium-ion batteries (LIBs),"leaching, alkaline leaching, selective leaching, H2SO4 leaching","pH, NaOH, alkaline leaching, H2SO4 leaching","Na2SO4, high value-added Î³-AlOOH, Ni, Co, Mn",
253,10.1016/j.wasman.2019.11.045,Improved recovery of valuable metals from spent lithium-ion batteries by efficient reduction roasting and facile acid leaching,"A combined process was investigated to recover valuable metals from LiNixCoyMnzO2 cathode materials of spent lithium-ion batteries. In this approach, the cathode materials were first roasted with graphite which recycled from anode materials, and then conducted to a reductant-free sulfuric acid leaching for efficient recovery of valuable metals. The reduction roasting was meticulously investigated to control the composition of roasted products, and the physicochemical changes of the cathode materials in the reduction thermal treatment was studied by XRD, TGA, XPS, SEM and EDS analyses. The experimental results show that under the optimum processing conditions of 600 Â°C, 3 h, and mass ratio of cathode materials to anode graphite of 6:1, the mixed electrode materials can be transformed into the desired phase of CoO, NiO, MnO and Li2CO3 primarily. Being different from obtaining Co and Ni metallic phase in reduction roasting, producing CoO and NiO benefit to a lower energy consumption, no H2 emission in the leaching process, and more facile conditions for complete leaching. More than 99% of Ni, Co and Li were extracted, and more than 97% of Mn was leached without adding reductant under the optimum conditions: 1.05 times of theoretical H2SO4 consumption, and L/S = 6 mlÂ·gâˆ’1 at 85 Â°C for 1 h. This promising process can not only make efficient use of waste anode graphite, save energy consumption, but also avoid generation of massive H2 in the subsequent facile leaching of valuable metals.",Lithium-ion batteries (LIBs),leaching process,L/S = 6 mlÂ·gâˆ’1 at 85 Â°C for 1 h,"CoO, NiO, MnO and Li2CO3",85
254,10.1016/S0378-7753(02)00037-X,Preparation of LiCoO2 from spent lithium-ion batteries,"A recycling process involving mechanical, thermal, hydrometallurgical and solâ€“gel steps has been applied to recover cobalt and lithium from spent lithium-ion batteries and to synthesize LiCoO2 from leach liquor as cathodic active materials. Electrode materials containing lithium and cobalt can be concentrated with a two-step thermal and mechanical treatment. The leaching behavior of lithium and cobalt in nitric acid media is investigated in terms of reaction variables. Hydrogen peroxide in 1M HNO3 solution is found to be an effective reducing agent by enhancing the leaching efficiency. Of the many possible processes to produce LiCoO2, the amorphous citrate precursor process (ACP) has been applied to synthesize powders with a large specific surface area and an exact stoichiometry. After leaching used LiCoO2 with nitric acid, the molar ratio of Li to Co in the leach liquor is adjusted to 1.1 by adding a fresh LiNO3 solution. Then, 1M citric acid solution at a 100% stoichiometry is added to prepare a gelatinous precursor. When the precursor is calcined at 950Â°C for 24h, purely crystalline LiCoO2 is successfully obtained. The particle size and specific surface-area of the resulting crystalline powders are 20Î¼m and 30cm2 gâˆ’1, respectively. The LiCoO2 powder is found to have good characteristics as a cathode active material in terms of chargeâ€“discharge capacity and cycling performance.",Lithium-ion batteries (LIBs),thermal and mechanical treatment,2M HNO3,LiCoO2,
255,10.1016/j.minpro.2013.02.012,Separation and recovery of rare earth elements from spent nickelâ€“metal-hydride batteries using synthetic adsorbent,"The recovery of rare earth elements such as La(III) and Nd(III) from spent nickelâ€“metal hydride (NiMH) battery by novel synthetic adsorbent were investigated. First, layered double hydroxide (LDH)-A (A- anion of carrier) been prepared and characterized by different methods. Second, the separation and recovery of some rare earth elements (La(III) and Nd(III)) from acidic solutions using the synthetic adsorbent were investigated. The adsorption percent of the two metal ions was found to increase with increasing contact time, adsorbent weight and pH from 0 to 1 then it remains constant in the pH range (1â€“2). La(III) was preferentially adsorbed over Nd(III) in the mixture solution. From characterization of the adsorbent results, the adsorption mechanism of LDH-A adsorbent was proposed with rare earth elements. It was found that the highest separation factor (SLa/Nd) value of 23.2 was obtained with 10g/l (0.1g/10ml) from a mixed solution of 5g/l of each of La(III) and 5g of Nd(III) at pH1 and contact time 2h. Based on the experimental results, a separation method was developed and tested to separate high purity Co(II), Ni(II) and rare earths from Ni-MH batteries leached by 2.0M H2SO4 and the rare earths are leached by 2M HCl. Based on the experimental results, a flow sheet was developed and tested and 1.2g La(III) and 1g Nd(III) were obtained from the leaching process.",Lithium-ion batteries (LIBs),leaching with 2.0M H2SO4,"pH 1.5, 100 Â°C, 2 h","Li, Co, Ni, Mn, Cu, Al, Fe, La, Ce, Nd, Sm, Eu, Gd, Dy, Ho, Er, Tb, Yb, Lu",100
256,10.1016/j.seppur.2019.05.023,Recovery of high purity lead from spent lead paste via direct electrolysis and process evaluation,"A facile zero-emission electrochemical direct electrolysis strategy combining with the desulfurization technology is proposed to recover high purity lead from the spent lead paste. The influence of the electrolysis time, working temperature, current density and electrolyte composition is systematically studied to investigate the variation of phase compositions, current efficiency and specific energy consumption of the process. The experimental results demonstrate that spent lead paste could be well converted into high purity metal lead via the cooperative electrochemical reduction and desulfurization approaches during the direct electrolysis process. Under the optimum parameters (200â€¯Aâ€¯mâˆ’2 at 40â€¯Â°C in 200â€¯gâ€¯Lâˆ’1 (NH4)2SO4 solution), the lead recovery ratio in the electrolytic product reaches as high as 95.61%. Although the hydrogen evolution reaction occurs at the late stage of the reduction process, the cathodic current efficiency could still reach 87.63%, and the corresponding specific energy consumption during the direct electrolysis is 597.7â€¯kWh per ton spent lead paste, revealing the ecological and economic feasibility of the strategy. As an important contribution for the recycling economy, the process provides a viable alternative to recycle metal lead from spent lead paste in lead-acid battery with a convenient and environment-friendly route.",Lithium-ion batteries (LIBs),leaching process,"pH 2.0, 200â€¯mL/min",lithium,
257,10.1016/j.ceramint.2020.06.037,Pyrometallurgically regenerated LiMn2O4 cathode scrap material and its electrochemical properties,"Recycling cathode materials from lithium-ion battery scraps can play a significant role in reducing environmental contamination and resource depletion. In this study, we employed pyrometallurgical techniques to regenerate LiMn2O4 cathode materials from recovered cathode scraps. First, the binder was removed under optimal conditions by a heating and stirring method to maximize the dissolution rate of the cathode scrap materials. Next, inductively coupled plasma spectroscopy was used to define the Li and Mn contents, and finally, the LiMn2O4 cathode material was regenerated by a pyrometallurgical method. After calcination under the optimum conditions of 500 Â°C for 12 h, electrochemical performance testing revealed obvious charge and discharge platforms in the charge/discharge curves; further, a high first-cycle discharge capacity was observed at 136.6 mAhÂ·g-1 (3.0â€“4.3 V and 0.1 C), which decreased to 93 mAhÂ·g-1 after 50 cycles. This process is low-cost and environmentally friendly, with the potential for recovering other cathode scrap materials.",Lithium-ion batteries (LIBs),Leaching-solvent extraction process,"Battery grade Li2CO3 and Al2O3 were obtained after leaching and precipitation, Battery grade Li2CO3 and Al2O3 were obtained after leaching and precipitation, Battery grade Li2CO3 and Al2O3 were obtained after leaching and precipitation, Battery grade Li2CO3 and Al2O3 were obtained after leaching and precipitation",Battery grade Li2CO3 and Al2O3,
258,10.1016/j.seppur.2019.116325,A novel approach for the selective extraction of Li+ from the leaching solution of spent lithium-ion batteries using benzo-15-crown-5 ether as extractant,"In order to selectively extract Li+ from the leaching solution of spent lithium-ion batteries, benzo-15-crown-5 ether (B15C5) is synthesized and used as a lithium extractant. The selectivity of B15C5 to Li+ is studied from the two aspects of experiment research and density functional theory (DFT) calculation. Under the experimental conditions of pH of 6.0, temperature of 30 Â°C and extraction time of 2 h, the extraction rate of Li+ is 37%, which is well above that of the possible impurity ions Co2+, Ni2+ and Mn2+. The DFT calculation about structure optimization, charger transfer, electron density difference, natural bond orbital (NBO) analysis, binding energy and free energy change are carried out, and the extraction mechanism of B15C5 is revealed. The results show that B15C5 should combine Li+ preferentially in solution. The calculated values are consistent to the experimental results. Therefore, this paper provides a new feasible method to recover Li from the leaching solution of spent lithium-ion batteries, and it is conducive to the sustainability of the lithium resources.",Lithium-ion batteries (LIBs),solvent extraction,"pH of 6.0, temperature of 30 Â°C, and extraction time of 2 h",Li+,30
259,10.1016/j.hydromet.2008.09.001,Metallic lead recovery from lead-acid battery paste by urea acetate dissolution and cementation on iron,"A suitable hydrometallurgical and environmentally friendly process was studied to replace the currently used practices for recycling lead-acid batteries via smelting. Metallic lead was recovered by cementation from industrial lead sludge solutions of urea acetate (200 to 500 g/L) using different types of metallic iron substrates (nails, shaving or powder) as reducing agents. Under specific operating conditions, up to 99.7% of lead acid battery paste, mainly composed of PbSO4, PbO2 and PbOÂ·PbSO4 species, was converted to metallic lead.. The conversion of the metallic lead and rate of the cementation reaction were strictly dependent on the type of iron substrate used as the reductant and the best operating conditions were found with iron powder. The rate constant of the lead recovery reaction under these conditions was 3Â·10âˆ’3 1/s and the rate determining process was the diffusion controlled cathodic reaction (Ea =1.9 kJ/mol). The reaction residues and the recovered lead were characterized by XRD analysis. Metallic lead morphology and purity were studied by SEM and EDS respectively. Addition of proper amounts of concentrated sulphuric acid to the exhausted cementation solution led to the quantitative recovery of iron(II) by crystallization of (NH4)2SO4FeSO4 .6H2O.",Lithium-ion batteries (LIBs),leaching with sulfuric acid,"leaching time: 240 min, pH: 2.0, H2SO4: 2.5 mol/L, NH3: 10 mol/L","lithium, cobalt, nickel, copper, aluminium and manganese",
260,10.1016/j.cej.2024.152299,Recycling Co and Li from spent lithium-ion batteries with the pyrolysis gases of retired photovoltaics panels,"Large-scale installations of lithium-ion batteries (LIBs) and photovoltaics (PV) modules have been continuously accelerating in recent decades, and the resultant challenge of how to cope with the waste LIBs and PV panels is initially emerging. Here we utilize the pyrolysis gases of the waste PV modules to reduce the LiCoO2 obtained from the waste LIBs. During pyrolysis, nearly 85â€“95 wt% of waste PV back sheet is decomposed into reducing gases (CO, CH4, C2H4) at 500 Â°C. With the assistance of these gases, waste LiCoO2 can be reduced and transformed to water-soluble Li2CO3 and water-insoluble CoO/Co. A high Li recovery rate of 98.5 % is achieved after a 5-min roasting process at 500 Â°C in a closed reactor. The optimal mass ratio of TPT back sheet to LiCoO2 is closed to 1: 1. Hence, this research offers a sustainable, high-efficiency, and industry-feasible technology for the extraction of Li and Co coupling with the dismantling of the waste PV models and thereby contributing to the ease of Li supply crisis as well as the circular economy of the LIBs and PV system.",Lithium-ion batteries (LIBs),pyrolysis,500 Â°C,"LiCoO2, water-soluble Li2CO3, water-insoluble CoO/Co",500
261,10.1016/j.jclepro.2023.139343,Resynthesis of cathode active material from heterogenous leachate composition produced by electric vehicle (EV) battery recycling stream,"Massive growth of electric vehicle (EV) sales in recent years triggers the huge demands of certain elements for lithium-ion battery (LIB) production. To sustain the supply of the elements and contribute to its circularity, LIB recycling is one of the justified routes. Although hydrometallurgy is considered as the most common process in battery recycling, improvements are still required to make the recycling process cleaner by reducing the steps and minimizing the chemical use. To achieve this goal, co-precipitation method is proposed to produce cathode active metals (CAM) of Li, Ni, Mn and Co from the leach solution. As battery chemistry is evolving fast, in near future, the dominant LiNi1/3Mn1/3Co1/3O2 (LNMC 111) type will be replaced by other types with different NMC ratios. Hence, in this study, co-precipitation was tested to recover Li, Ni, Mn and Co from various leachates with different metal compositions, simulating leachates from different battery chemistries. A hydrometallurgy flowsheet comprising four precipitation steps for metal recoveries from leach solutions was developed. In the first stage, aluminium was removed as Al(OH)3 by increasing the pH of the leachate to 5.5. Cu was removed in the next stage as sulfide by adding sodium sulfide to the supernatant obtained in the first stage. In the third stage, Ni, Mn and Co were co-precipitated as hydroxide precursor by increasing pH of supernatant to 11. The results showed that >95% of Ni, >83% Co, and >42% of Mn could be precipitated from the leaching liquor. Finally, Li is recovered from the supernatant as carbonate precipitate by adding sodium carbonate. Ni,Mn,Co(OH)2 precursor was finally mixed with Li2CO3 precipitated and calcined to resynthesize CAM showing the potential of this process to close the loop of recycling.",Lithium-ion batteries (LIBs),hydrometallurgy,"pH 5.5, pH 11",cathode active metals (CAM),
