Repository: avanscholar/Battery-LLaMA

Battery-LLaMA: Multi-Objective Optimization Employing Knowledge Graph-Embedded Large Language Model to Strategize Battery Recycling Technology Selection.

The figure below is a complete schematic diagram representing the development of a framework for selecting the optimal battery recycling processes.

File: Data files/BR-KG/Input_Data_874_abstracts.csv (part 13 of 38)
Abstract Number,DOI,Title,Abstract,Battery_Type,Recycling_Process_Used,Process_Conditions/Battery_Properties,Recovered_Materials (from abstract),Final Max Temperature
262,10.1016/j.jenvman.2021.113473,From spent Znâ€“MnO2 primary batteries to rechargeable Znâ€“MnO2 batteries: A novel directly recycling route with high battery performance,"For the first time, spent Znâ€“MnO2 primary batteries are recycled to directly build rechargeable Znâ€“MnO2 batteries with a mixed solution of sulfuric acid and hydrogen peroxide as the leachate, which aimed to the efficient recovery of spent Znâ€“MnO2 primary batteries and the realization of high-powered rechargeable Znâ€“MnO2 batteries. After simple purification, the leached liquid is directly used as the working solution to prepare an electrolytic rechargeable Znâ€“MnO2 battery. The experimental results show that the performance of the recycling solution of the neutral Znâ€“MnO2 primary battery was better than that of the alkaline Znâ€“MnO2 primary battery, and both performed better than the solution prepared with chemically pure reagents. After optimizing the pH of the working solution and charging current, the obtained rechargeable Znâ€“MnO2 battery can provide an energy efficiency of 72.33 % Â± 0.55, a coulombic efficiency of 90.17 % Â± 0.71, and excellent cycle stability. These experimental results show that spent Znâ€“MnO2 primary batteries can be successfully recycled to prepare rechargeable Znâ€“MnO2 batteries, demonstrating very good application potential.",Zn-MnO2 batteries,acid leaching,"pH of the working solution 3.0â€“4.0, anode material: ZnO, cathode material: MnO2, charging current 0.2 C, discharging current 0.5 C, charge/discharge cycle 100, voltage range of 2.0â€“2.5 V, battery capacity 120 mAh gâˆ’1, battery life cycle 100 cycles","ZnO, MnO2",
263,10.1016/j.jhazmat.2019.121487,Microwave-absorbing properties of cathode material during reduction roasting for spent lithium-ion battery recycling,"As a hazardous material to the environment and human health, spent lithium-ion batteries need to be recycled in a reasonable way. To explore the effect of microwave heating on spent lithium-ion batteries (LIBs) recycling, the microwave-absorbing properties of a spent cathode powder (LiNixCoyMnzO2) were studied by measuring its dielectric properties from 25â€“900â€¯Â°C at 2450â€¯MHz under different conditions (temperature, carbon dose and apparent density). X-ray diffraction and thermogravimetric analysis (TGA) were used to study decomposition and reduction reactions in the heating process. The results indicated that the cathode material has good microwave-absorbing properties over the entire temperature range (25â€“900â€¯Â°C), especially when mixed with carbon. As the reduction reactions proceed, the dielectric properties of the material increase rapidly from 600â€¯Â°C, which means that microwave heating can promote a carbothermal reduction reaction. The effect of the carbon dose on the dielectric properties indicates that the carbothermal reduction reaction can fully occur when the carbon dose reaches 18%. Furthermore, the best microwave-absorbing performance can be achieved when the apparent density of the material is 1.41â€¯g/cm3. These studies have established a basis for research towards the direct recovery of lithium from LIBs by microwave reduction roasting.",Lithium-ion batteries (LIBs),microwave-absorbing properties,"2450â€¯MHz, carbon dose, apparent density",lithium,
264,10.1016/j.hydromet.2019.105223,Biochemical treatment of leachates from hydrometallurgical recycling of spent alkaline batteries,"Recycling of waste electrical and electronic equipment including spent batteries focuses on maximizing the material recovery efficiency (of metals, polymers, or solvents) and decreasing the negative environmental impact of leachates that remain after the treatment (i.e. the secondary wastes). The major aim of this study was to develop a novel, low-cost biochemical treatment technology for the management of effluents generated during sulfuric acidâ€“based hydrometallurgical recycling of spent alkaline batteries. We explored the use of various chemical reagents (40% NaOH, 20% Na2CO3, and 1% NH3(aq)) and biogenic ammonia produced by urea-degrading bacteria to increase the pH of the effluents (from pH 0.5 to pH 5.0) and prepare them for further treatment by sulfate-reducing bacteria. Comparisons of the pretreatment efficiency and metal and sulfate removal yields, as well as the characterization of the neutralization products (sediments and effluents) showed that the most promising results were obtained when the raw leachates were treated with 40% NaOH (to reach pH 3.5), followed by the addition of biogenic ammonia (to reach pH 5.0). Sulfate-reducing bacteria (SRB) activity led to a further pH increase (up to ~7.3), almost complete (99%) sulfate removal and metal sulfide (ZnS, MnS) precipitation, as up to ~99% of Zn and Mn were removed in SRB cultures to which appropriately diluted pretreated leachates had been added. The presented study indicated that the pretreatment and neutralization of hydrometallurgical effluents based on the use of urea-degrading and sulfate-reducing bacteria could be an attractive alternative to conventional chemical treatment.",Lithium-ion batteries (LIBs),Hydrometallurgical process,"pH: 2.0, current density: 200 mA/g, leaching time: 120 min, and temperature: 60 Â°C",LiCoO2,60
265,10.1016/j.cej.2023.141805,Selective recovery of lithium from spent LiFePO4 battery via a self-catalytic air oxidation method,"To achieve the long-term healthy development of new energy vehicles and energy storage industries, the recycling of spent lithium-ion batteries is extremely significant. Air oxidation leaching at room temperature can achieve the efficient recovery of lithium from LFP scrap (generated in LiFePO4 material production), but this method is unsuitable for the treatment of cathode materials from spent LFP batteries. In this work, cyclic voltammetry measurements were first innovatively employed to clarify the reasons for the ineffective leaching of lithium from spent LFP materials via air oxidation leaching and provide the theoretical basis for intensified leaching. Subsequently, a novel method of self-catalytic air pressure leaching was proposed to selectively recover lithium from spent LFP batteries, which ingeniously employs green and cost-free air as the oxidant and self-owned Fe in the LiFePO4 as the O2 deliverer and catalyst. 98.9% Li and only 0.41% Fe, and 3.01% P were leached from spent LFP materials under 0.4 MPa of air pressure, n (H2SO4)/n (Li) ratio of 0.5, liquid to solid ratio of 20 mL/g, 90 Â°C, and 5 h. The leaching kinetic study was performed and it indicated that the leaching kinetics of Li was controlled by chemical reaction. By combining the results of the thermodynamic analysis and various characterization methods, the reaction course of this self-catalytic air pressure leaching was clarified. In particular, AC-TEM and SEM-EDS analysis showed that the dispersed carbon bands covered on the LiFePO4 particles have been destroyed during the oxidation leaching, which significantly promotes the lithium recovery rate. Finally, the economic feasibility and environmental impact evaluations demonstrated that the proposed method has the advantages of high recycling profits, environmental friendliness, and low carbon emissions.",Lithium-ion batteries (LIBs),oxidation leaching,"0.4 MPa of air pressure, n (H2SO4)/n (Li) ratio of 0.5, liquid to solid ratio of 20 mL/g, 90 Â°C, 5 h",lithium,90
266,10.1016/j.jece.2023.110798,Extraction of valuable metals from waste lithium iron phosphate batteries by subcritical water leaching method with synergistic waste polyvinyl chloride,"In this paper, the effect of leaching valuable metals from waste lithium iron phosphate (LiFePO4) using waste polyvinyl chloride (PVC) as a source of hydrochloric acid under subcritical water treatment conditions was investigated. The effects of various parameters including temperature, reaction time, PVC/LiFePO4 mass ratio, and solid-to-liquid ratio on metal leaching were investigated. The results showed that the leaching of metals and dechlorination of PVC could be achieved simultaneously under subcritical hydrothermal conditions. The solid residues were analyzed using XRD, XPS and SEM-EDS elemental mapping to identify the compounds in the leached solids. ICP-OES analysis showed that optimal reaction conditions, including a temperature of 275 Â°C, a reaction time of 120 min, a PVC/ LiFePO4 mass ratio of 3:2, and a solid/liquid ratio of 1:10 (g/mL), could effectively leach 99.10 % of Li and 83.12 % Fe. Finally, the Li in the leachate was recovered in the form of Li3PO4 by precipitation. These findings suggest that subcritical water synergistic waste PVC technology is a promising and eco-friendly method to recover Li and Fe from waste lithium iron phosphate.",Lithium-ion batteries (LIBs),solvent extraction,"pH 1.5, solvent extraction ratio 1:1, H2SO4 concentration 0.25 mol/L, Li2CO3 concentration 0.5 mol/L, extraction time 120 min, and leaching temperature 80 Â°C","Li2CO3, H2SO4, and Li2SO4",80
267,10.1016/j.wasman.2022.09.026,NaOH-assisted low-temperature roasting to recover spent LiFePO4 batteries,"Decreasing the operating temperature of pyrometallurgical methods for recycling spent lithium-ion batteries (LIBs) is key to reducing energy consumption and cost. Herein, a NaOH-assisted low-temperature roasting approach is proposed to recover spent LiFePO4. During roasting, NaOH acts as an oxidizing agent to oxidize Fe (II) to Fe3O4 at 150Â°C, thus collapsing its stable olivine structure while PO4 3- capturing Li+ and Na+ to form Li2NaPO4 and LiNa5(PO4)2. The obtained Fe3O4 is then separated, and the resulting Li salt can be further recovered as Li3PO4 with a Li recovery efficiency of 96.7 % and a purity of 99.9 %. Economic and environmental analysis based on the EverBatt model shows that this low-temperature strategy reduces energy consumption and greenhouse gas (GHG) emissions, thus increasing the potential profit. Overall, NaOH-assisted low-temperature roasting is a prospective strategy that broadens the application of NaOH as an oxidant and opens up a new avenue for decreasing the temperature of recovering spent LiFePO4 by pyrometallurgy.",Lithium-ion batteries (LIBs),NaOH-assisted low-temperature roasting,150Â°C,"Fe3O4, Li3PO4",150
268,10.1016/j.wasman.2024.04.031,Upgrading anode graphite from retired lithium ion batteries via solid-phase exfoliation by mechanochemical strategy,"Vast quantities of anode graphite from waste lithium ion batteries (LIBs), as a type of underrated urban mine, has enormous potential to be exploited for resource recovery. Herein, we propose a benign process integrating low-temperature pyrolysis and mechanochemical techniques to upcycle spent graphite (SG) from end-of-life LIBs. Pyrolysis at 500 Â°C leads to about 82.2 % PVDF dissociation in thermal treated graphite (TG). Solid-phase exfoliation via ball milling assisted by urea successfully produces abundant graphite flakes and a small amount of monolayer graphene nanosheet at the edge of mechanochemically processed graphite (MG). Subsequent rinsing removes the residual LiF salts. High purity and unique edge structural features of the as-prepared MG offer more active sites and storage reservoir for intercalation and de-intercalation of lithium ions, resulting in enhanced lithium-ion diffusion kinetics, excellent reversible specific capacity and desirable rate capability. Inspiringly, MG exhibits a remarkably enhanced initial specific charge capacity of 521.3 mAh gâˆ’1 during the first chargeâ€“discharge, and only declines from 569.9 mAh gâˆ’1 to 538 mAh gâˆ’1 with slight attenuation after 50 consecutive cycles at 0.1 A/g, indicating satisfactory cycle stability. Additionally, the purification and reconstruction mechanism for MG have been illustrated in detail. This study offers a green strategy to reconstruct and upgrade anode graphite from LIBs, which can realize sustainable waste management.",Lithium-ion batteries (LIBs),pyrolysis and mechanochemical techniques,"500 Â°C, low-temperature pyrolysis, solid-phase exfoliation via ball milling assisted by urea, thermal treated graphite (TG), mechanochemically processed graphite (MG)",graphite flakes and a small amount of monolayer graphene nanosheet,500
269,10.1016/j.jece.2022.108200,Dry chlorination of spent nickel metal hydride battery waste for water leaching of battery metals and rare earth elements,"An efficient leaching process was developed for nickel, cobalt, and the rare earth elements (REEs) from spent nickel metal hydride (NiMH) battery waste. The process involves dry chlorination with ammonium chloride in low temperature to produce water-soluble chlorinated compounds, followed by simple water leaching. The factors affecting the conversion and solubilization were studied, including the amount of ammonium chloride, residence time and temperature in dry chlorination, and solid to liquid ratio, time and temperature in water leaching. As a result, the dry chlorination process was found to produce ammonium and chloride containing products, depending on the temperature of the process: ammonium metal chlorides were produced in temperatures of 250â€“300 â„ƒ, while increasing the temperature to 350 â„ƒ resulted in formation of metal chlorides. Overall, highest metal recoveries were achieved during 60 min residence time at a temperature of 350 Â°C, where ammonium is no longer present and ammonium metal chlorides and metal chlorides have formed. Water leaching was found to proceed rapidly, especially for REEs, and yields of 87% for Ni, 98% for Co, 94% for Ce, and 96% for La were attained during 60 min of leaching in room temperature. This study introduces a process, which is considered as an environmentally more benign alternative to traditional mineral acid leaching, resulting in high metal leaching efficiencies with neutral leachates, requiring no chemical-intensive neutralization steps in the following processing.",Lithium-ion batteries (LIBs),roasting-leaching process,"300 Â°C, 100 min, 80 wt% of Na2CO3","lithium, cobalt, nickel, manganese, aluminum, carbon",300
270,10.1016/j.resconrec.2024.107419,Directly prepared Al-doped FeMoO4 materials from spent hydrogenation catalysts via a low-temperature green process,"Environmental-friendly recovery of critical metals from solid wastes directly for new energy materials received lots of concerns. In this paper, the FeMoO4(FMO) materials for new energy storage materials are directly prepared from spent hydrogenation catalysts by â€œlow temperature sodium roasting-water leachingâ€ process. The leaching rates after roasting of main metal element Mo, Al and Ni from wastes are: 91.8 %, 1.7 % and 0.1 %, respectively, then the leachate was directly generated Al-doped FMO materials (Mo/Al = 50:1). As for the application of lithium ion battery anode, the specific capacity is 363.5 mAh/g after 200 cycles, 55 % improvement compared with bare FMO. The tunable phase transformation by roasting temperature regulation is the core to achieve the selective water leaching of Mo, and the intrinsic mechanism have been investigated by calculation and experiments. Finally, the economic evaluation of the whole process shows that for every 1 kg of spent catalyst processed and made into FMO, a profit of $20.8 can be obtained, indicating promising economic benefits. This process provides an environmental technology route for the development of new energy industries under carbon neutrality goals.",Lithium iron phosphate (LiFePO4) batteries,leaching and solvent extraction,"leaching temperature of 95 Â°C, pH of 1.5, solvent extraction with D2EHPA",Ni and Co,95
271,10.1016/j.cej.2024.154503,Separation and recycling of spent dry barrier in aluminum industry by vacuum aluminothermic reduction process,"After the failure of an aluminum battery, a large amount of aluminum cell spent pot lining (SPL) material is produced. The second cutting material of the SPL is mainly composed of spent dry barrier (SDB) material, which is a kind of hazardous solid waste. In the present study, a vacuum aluminothermic reduction process was used to separate and recycle the SDB. The feasibility of separation of each component in the SDB under vacuum and high-temperature conditions was evaluated through thermodynamic analysis. Separate reaction experiments of aluminum and each component in the SDB were carried out, and the reaction mechanism in the aluminothermic reduction process of the SDB was examined. The optimum process conditions of the vacuum aluminothermic reduction SDB process were studied. The results showed that the recovery of sodium and fluoride in the SDB reached 95.35% and 99.68%, respectively, using a reduction temperature of 1150Â°C, reduction time of 2 h, and aluminum powder content of 10 wt%. The main phases in the slag after reduction were SiO2 and Al2O3, and sodium and fluorine concentrations were below 0.1 and 0.05 wt%, respectively, which could be returned to use as raw materials for the dry barrier of aluminum cells or refractory materials. This method can realize the separation, recovery, and reuse of SDB, maximize the value-added utilization of the resource without producing waste such as slag, water, or gas, and achieve cleaner production.",Lithium-ion batteries (LIBs),"pyrolysis, thermal reduction, alkaline leaching, acid leaching, alkaline precipitation, crystallization","pyrolysis temperature of 400 Â°C, pyrolysis time of 2 h, alkaline leaching temperature of 80 Â°C, alkaline leaching time of 24 h, acid leaching temperature of 25 Â°C, acid leaching time of 24 h, alkaline precipitation temperature of 90 Â°C, alkaline precipitation time of 2 h, crystallization temperature of 80 Â°C, crystallization time of 2 h","lithium carbonate, lithium hydroxide",400
272,10.1016/j.envpol.2024.124570,Recovery of lithium and cobalt from lithium cobalt oxide and lithium nickel manganese cobalt oxide batteries using supercritical water,"This study investigates the eco-friendly extraction of metal oxides from LCO and NMC batteries using supercritical water. Experiments were conducted at 450 Â°C with a feed rate of 5 mL minâˆ’1 and varying battery/PVC ratios (0.0, 2.0, and 3.0). The products were analyzed by X-ray diffractometry (XRD), atomic absorption spectrometry (FAAS) and gas chromatography-mass spectrometry (GC-MS). Results show the presence of cobalt chloride (CoCl2) and lithium (Li) in the liquid products, achieving 100% cobalt recovery under all conditions. The gaseous products obtained hydrogen with molar compositions up to 78.3% and 82.7% for LCO:PVC and NMC:PVC batteries, respectively, after 60 min of reaction. These findings highlight the potential of this methodology for lithium-ion battery recycling.",Lithium-ion batteries (LIBs),leaching,"pH 1.5, H2SO4 2 M, H2O2 0.5 M, stirring speed 1000 rpm, 30 min, 300 Â°C",cobalt,300
273,10.1016/j.resconrec.2023.107293,Sustainable bioleaching of lithium-ion batteries for critical metal recovery: Process optimization through design of experiments and thermodynamic modeling,"Recycling spent lithium-ion batteries (LIBs) could alleviate supply risks for critical metals and be less harmful to the environment compared to new production of metals from mining. Developing a cost-effective LIB bioleaching process could be a promising alternative to traditional energy-intensive recycling technologies. This study aimed to optimize bioleaching conditions for maximum economic competitiveness through design of experiments using iterative response surface methodology (RSM), assisted by thermodynamic modeling. The optimal condition was identified as 2.5% pulp density in 75 mM gluconic acid biolixiviant at 55Â°C for 30 h which could recover 57%â€“84% of nickel, 71%â€“86% of cobalt, and 100% of lithium and manganese, yielding a 17%â€“26% net profit margin. The recommended pulp density and acid concentrations, together with the observed metal solubilization, were supported by thermodynamic modeling predictions. Our study demonstrated that combining RSM with thermodynamic simulations could be a powerful tool for optimizing bioleaching conditions.",Lithium-ion batteries (LIBs),leaching,"pulp density, biolixiviant concentration, leaching time, leaching temperature","lithium, manganese, nickel, cobalt",30
274,10.1016/j.jpowsour.2024.234709,Waste minimization in all-solid-state battery production via re-lithiation of the garnet solid electrolyte LLZO,"Oxide-ceramic based electrolytes such as Li7La3Zr2O12 (LLZO), are one of the most promising solid electrolytes for application in all-solid-state batteries. However, most of its constituents are listed as critical raw materials, highlighting the need to minimize waste during synthesis and processing. Therefore, we investigated the re-use of aged LLZO powder and aged LLZO green foils produced by tape-casting, an industrial processing route suitable for ASSBs. We established a new synthesis route to fully recovery Li-poor LLZO and pyrochlore phase La2Zr2O7 by simply adding a Li source during firing. By using recycled LLZO powder in a <200 Î¼m thick cast tape, we were able to prove a similar ionic conductivity of 2.1 Ã— 10âˆ’4 S cmâˆ’1 at room temperature and a critical current density of 0.75 mA cmâˆ’2 at 60 Â°C compared to fresh powder. This simple and efficient re-synthesis strategy might hold the potential to minimize waste streams of critical raw materials in future industrial production processes of solid-state batteries.",Solid-state batteries,Tape-casting,"200 Î¼m thick cast tape, room temperature, 60 Â°C",fresh powder,60
275,10.1016/j.seppur.2024.126327,Direct flotation separation of active materials from the black mass of lithium nickel cobalt manganese oxides-type spent lithium-ion batteries,"Batteries based on lithium nickel cobalt manganese oxides (NCM), which have not been extensively studied, were considered for this study. A black mass (BM) derived from a diverse mix of NCM-type batteries was pyrolyzed at three different temperatures before flotation. The optimum pyrolysis temperature was determined via X-ray spectrometry, contact angle measurements, thermogravimetry, X-ray diffraction, and X-ray photoelectron spectroscopy as 400 Â°C at which the active materials in the BM were successfully liberated without generating new phases on the material surfaces. This is crucial for recovering materials from the BM using flotation and their potential subsequent application in battery manufacturing, which requires high-purity materials. After optimal pretreatment, the flotation of the treated BM was conducted to separate active materials. At the laboratory scale, the optimal conditions were an impeller speed of 1600 rpm, a collector dosage of 150 g/t, a frother dosage of 150 g/t, and a pulp density of 20 g/L. Furthermore, the initial anode and cathode grades of 84 % and 92 % were further enhanced to 97 % and 95 %, respectively, by employing additional cleaning and scavenging stages. Therefore, this study offers a promising method for recovering high-purity active materials from the BM through systematic pyrolysis pretreatment and subsequent flotation.",Lithium-ion batteries (LIBs),pyrolysis,400 Â°C,"lithium, nickel, cobalt, manganese, carbon, graphite",400
276,10.1016/j.jcis.2024.02.200,Unveiling the lithium deintercalation mechanisms in spent lithium-ion batteries via sulfation roasting,"Recovery of valuable metals from spent lithium-ion batteries (LIBs) is of great importance for resource sustainability and environmental protection. This study introduced pyrite ore (FeS2) as an alternative additive to achieve the selective recovery of Li2CO3 from spent LiCoO2 (LCO) batteries. The mechanism study revealed that the sulfation reaction followed two pathways. During the initial stage (550 Â°Câ€“800 Â°C), the decomposition and oxidation of FeS2 and the subsequent gasâ€“solid reaction between the resulting SO2 and layered LCO play crucial roles. The sulfation of lithium occurred prior to cobalt, resulting in the disruption of layered structure of LCO and the transformation into tetragonal spinel. In the second stage (over 800 Â°C), the dominated reactions were the decomposition of orthorhombic cobalt sulfate and its combination with rhombohedral Fe2O3 to form CoFe2O4. The deintercalation of Li from LCO by the substitution of Fe and conversion of Co(III)/Fe(II) into Co3O4/CoFe2O4 were further confirmed by density functional theory (DFT) calculation results. This fundamental understanding of the sulfation reaction facilitated the future development of lithium extraction methods that utilized additives to substantially reduce energy consumption.",Lithium-ion batteries (LIBs),pyrite ore (FeS2),550 Â°Câ€“800 Â°C,"lithium, CoFe2O4",800
277,10.1016/j.hydromet.2024.106334,A comparison of batch and semi-batch reactors for leaching battery cathodes (LiCoO2) under controlled addition of HCl and H2O2,"Recovery of cobalt and lithium from end-of-life Li-ion battery wastes have been evaluated in batch and semi-batch leaching systems. In this preliminary study, HCl and H2O2 were used as leaching and reducing agents, respectively. The comparison of batch and semi-batch processes was carried out, obtaining an improvement from 40% to 70% in the metal mass extracted (i.e. Co and Li) for semi-batch experiments under the same experimental conditions. Effects of the initial concentration of reducing and leaching agents were evaluated for a semi-batch system in which the acid was continuously fed to maintain a constant pH value. From experimental results, it was found that the concentration of H2O2 plays an important role in the leaching process in terms of selectivity. For the experiments carried out using 0.1 M of HCl and 1 M of H2O2, the percentage of Li and Co extracted was 90% for a leaching time of 30 min. The double-controlled addition of HCl and H2O2 to the semi-batch system allows the reduction of the H2O2 concentration to 0.5 M. The optimization of reactants entails not only the decrease of their consumption but also maximize the selectivity of the reactions desired, which represents promising results for the environmental sustainability of the process. Further work will examine the fate of chloride ions in the process.",Lithium-ion batteries (LIBs),leaching and precipitation process,"pH value 1.5, 0.1 M of HCl, 1 M of H2O2, leaching time of 30 min",lithium and cobalt,
278,10.1016/j.jiec.2019.06.023,Effective leaching and extraction of valuable metals from electrode material of spent lithium-ion batteries using mixed organic acids leachant,"The present work focuses on simultaneous recycling of Li and Co from crushed products of mixed electrode materials using mixed organic acids, in which benzenesulfonic acid and formic acid were cooperatively used as the leaching reagents. Results show that the optimal leaching efficiency of 97% Co and 99% Li were obtained under the conditions of 1.3mol/L benzenesulfonic acid, 1.5mol/L formic acid, a solid to liquid (S/L) ratio of 30g/L, and 40min reaction time at 50Â°C. Meanwhile, the leaching of Li and Co fits well to logarithmic rate model with apparent activation energy of 32.7 and 47.0kJ/mol in this given leaching system, respectively. Besides, cobalt was directly recovered from the leach liquor as pure cobalt benzene sulfonic with the recovery efficiency of 99%, and lithium can be entirely precipitated by adding phosphoric acid. Further, the reaction mechanism involves the leaching-hydrating-complexing model of LiCoO2 particles was proposed based on the dissolution behavior of metals and then verified by morphological and phase characterization (i.e. FT-IR, XRD and SEM-EDS) of the recycling product. The whole process is found to be effective and sustainable for recovery of Li, Co and graphite from mixed industrial crushing product of spent LIBs.",Lithium-ion batteries (LIBs),leaching-hydrating-complexing model of LiCoO2 particles,"1.3mol/L benzenesulfonic acid, 1.5mol/L formic acid, a solid to liquid (S/L) ratio of 30g/L, 40min reaction time at 50Â°C","pure cobalt benzene sulfonic, graphite",50
279,10.1016/j.molliq.2024.124219,"Cellulose nanofiber-based nano-collector for highly sensitive preconcentration, spectrophotometric detection, and efficient recovery of Co(II) ions in lithium-ion battery waste","Using cellulose nanofibers network and surface, a state-of-the-art nano-collector was fabricated in this research to pre-concentrate, detect spectrophotometrically, and recover Co(II) ions from lithium-ion battery waste. The inherent environmentally friendly nature of cellulose nanofibers CNF, coupled with its unique surface characteristics, establishes it as an excellent substrate for immobilizing the (E)-4-((4-dodecylphenyl)diazenyl)-2-nitrosonaphthalen-1-ol (DPAN) chromophore. The resulting CNF-DPAN nano-collector demonstrates exceptional sensitivity to Co(II) ions in aqueous media, exhibiting an impressive limit of detection as low as 1.12 ppb (1.91 Ã— 10âˆ’08 M), enabling efficient naked-eye sensing. The CNF-DPAN nano-collector changes its color from yellow to deep red quickly when exposed to varied Co(II) ion concentrations, with a reaction time of under a minute. Furthermore, the developed CNF-DPAN nano-collector proves highly effective in the recovery of Co(II) ions from lithium-ion batteries, offering an interesting solution to address the pressing environmental concerns arising from lithium-ion battery wastes while concurrently serving as a viable recovery strategy for valuable Cobalt ions. The adsorption capacity of the CNF-DPAN nano-collector toward Co(II) ions was investigated and found to be 198.25 mg/g, while the recovery of the Co(II) ions from the lithium-ion batteries waste was up to 75 %. Moreover, the developed CNF-DPAN nano-collector can be reused up to six times with high efficiency after treating the CNF-DPAN nano-collector with 0.1 M HCl.",Lithium-ion batteries (LIBs),solvent extraction process,"pH: 1.0, H2SO4: 0.25 M, voltage: 2.0 V, current density: 0.05 A/cm2, time: 10 min","lithium, cobalt, manganese, nickel, copper, aluminum, phosphorus",
280,10.1016/j.applthermaleng.2024.123358,High thermal conductivity composite phase change material with Zn2+ metal organic gel and expanded graphite for battery thermal management,"Phase change materials (PCMs) with promising potential thermal energy is stored and released much thermal energy during phase change process, which has greatly prospect in building energy conservation, waste heat recovery, energy storage, electrical vehicles (EVs) and other fields. Nevertheless, the low thermal conductivity and easy leakage of PCM is still a challenge to restrict its fasting development. Traditional supporting material is hard to reconcile antileakage and thermal conductivity of composite PCM (CPCM). Herein, the polyethylene glycol (PEG) with three-dimensional Zn2+ metalâ€“organic gel (ZnHGL) as high-thermal conductivity support framework, styreneâ€“butadieneâ€“styrene block copolymer (SBS) and expanded graphite (EG) has been designed and prepared PZSE with high thermal conductivity, accompany with double transferring heat and supporting network structure. In contrast with pure PEG, the thermal conductivity of PZSE2 is increased by obvious 8.7 times when Zn2+ metalâ€“organic gel and SBS with the proportion of 1:1, the mass maintenance rate and latent heat storage capacity are increased to 99.5 % and 103.64 J/g, respectively. Further, the thermal imaging camera indicate that PZSE2 exhibit a stable temperature-regulation property, which is benefited to extend the time to adjust the temperature. Additionally, the maximum temperature and temperature differential of the battery module with PZSE2 can be maintained within 60 Â°C and 6 Â°C, respectively, even at 1.5C discharge rate after ten cycling process. It indicates that the battery module with PZSE2 has optimum thermal management effect. Therefore, PZSE with metalâ€“organic gel and EG can provide a promising candidate utilization in thermal regulation of EVs and energy storage.",Lithium-ion batteries (LIBs),"leaching, solvent extraction and precipitation","1.5C discharge rate, 100 % SO2, 3.0 M H2SO4, 1.5 M H2O2, pH 2.0, 120 Â°C, 100 % RO water, 3.0 M H2SO4, 1.5 M H2O2, pH 2.0, 120 Â°C","cathode active material (CAM), battery-grade lithium carbonate (Li2CO3)",120
281,10.1016/j.wasman.2009.03.033,Chemical characterisation of spent rechargeable batteries,"A chemical characterisation of used batteries can give useful information to implement suitable recycling techniques and to estimate the flux of the different materials recovered. This work is aimed to provide quantitative data about the composition of mixed batteries (in particular, Niâ€“Cd, Ni-MH and Li-ion batteries) collected in a Northern Italian town in order to evaluate the feasibility of recovery processes applied to the selected material. The higher concentration of metals in the <3mm fraction suggested that significant quantities of valuable elements could be recovered: in particular, for a kg of the <3mm fraction deriving from disassembled batteries, about 390g Ni and 330g Cd can be recovered from Niâ€“Cd, 630g Ni, 80g Co from Ni-MH and 250g Co, 110g Ni, 120g Cu from Li-ion ones. Leaching tests applied to the same fractions, to assess possible contaminant releases, resulted in low metal content in aqueous solutions (except for Al and Fe, the concentrations of all metals remained below 1mg/kg). Even so, great care is required in all handling activities due to the high pH values of leachate solutions.",Lithium-ion batteries (LIBs),Leaching and precipitation process,"pH 1.0, pH 2.0, pH 3.0, pH 4.0, pH 5.0, pH 6.0, pH 7.0, pH 8.0, pH 9.0, pH 10.0","Ni, Co, Mn, Al, Fe, Cu, Li",
282,10.1016/j.renene.2024.120087,Performance of thermal management system for cylindrical battery containing bionic spiral fin wrapped with phase change material and embedded in liquid cooling plate,"To enhance the cooling and preheating performance of the battery, a novel hybrid battery thermal management system (BTMS) containing bionic spiral fins wrapped with phase change material (PCM) and embedded liquid cooling is proposed. The cylindrical battery is strategically positioned on a spiral fin, the heat of the battery and PCM is transferred to the cold plate through the extended winglets. The thickness (L1), height (L2), distance (L3) and number of winding turns (N) of fin are optimized using the response surface method (RSM). The effects of the liquid cooling duration, flow rate, channel shape and direction of the flow channel on the latent heat recovery of PCM and the cooling performance of the battery module are analyzed. The results demonstrated that at the duration of 600 s and flow rate of 0.09 g/s, the liquid fraction of PCM reduced from 57 % to 26 %. Furthermore, the preheating efficiency of the BTMS was investigated under different parameter configuration and boundary conditions. The preheating temperature increased by 5.6 Â°C compared with the BTMS without fins. Additionally, the temperature difference (Î”T) of the BTMS with Layout 2 decreases by 0.5 Â°C compared with 4.1 Â°C of Layout 1 at flow rate of 0.5 g/s.",Lithium-ion batteries (LIBs),hydrometallurgical process,"pH value of 1.5, current density of 100 mA/g, leaching time of 120 min, recovery rate of 99.54 %, and leaching efficiency of 99.95 %",cathode active material (CAM),
283,10.1016/S1003-6326(22)66009-6,Cobalt recovery and microspherical cobalt tetroxide preparation from ammonia leaching solution of spent lithium-ion batteries,"A process for recovering Co and preparing microspherical Co3O4 through NH3 distillation and phase transformation from ammoniacal solution was investigated. As the basis of thermodynamics, the solubility of Co at different NH3 and CO3 2âˆ’ concentrations was studied, and then the effects of different NH3 distillation conditions on Co recovery rate were discussed. Over 94% Co and 96% NH3 were recovered through NH3 distillation, and the cobalt was precipitated in form of cobalt carbonate ammonium compound salt. Through the analysis of the formation mechanism of the precursor, the precipitation process of cobalt could be divided into two stages, and the cobalt precipitation rate was significantly accelerated in the second stage. In phase transformation, the effect of temperature on the roasted product was investigated. The microspherical Co3O4 with a microporous structure was prepared at 300 Â°C, and Co3O4 with a mesoporous structure and high-spin state was obtained at 750 Â°C.",Lithium-ion batteries (LIBs),Solvent extraction,"pH value: 2.0, NH3 concentration: 1.5 mol/L, H2SO4 concentration: 1.0 mol/L, Fe2+ concentration: 0.5 mol/L, pH value: 2.0, NH3 concentration: 1.5 mol/L, H2SO4 concentration: 1.0 mol/L, Fe2+ concentration: 0.5 mol/L","FeSO4, Fe2O3, NH4SO4, Co3O4",
284,10.1016/j.jece.2023.109759,Microwave low-temperature treatment â€“ Step leaching process for recovering black mass from spent lithium-ion batteries,"Cathode materials in the black mass from spent lithium-ion batteries can be efficiently reduced using microwave treatment. However, the interaction of different components in the recovery process has not been fully understood. The study aims to reveal the influence of impurities on the recovery of valuable metals using microwave low-temperature roasting and step leaching, realizing the separation of impurities and valuable metals. The sample black mass containing impurities was obtained by industrial dismantling process. The mechanisms of microwave-enhanced reduction were revealed by studying the dielectric properties and thermal evolution of different elements. Dielectric loss tangent increased with temperature and reached a peak value of 0.12 at 550 Â°C, facilitating microwave absorption and reduction reactions. The cathode materials were reduced efficiently in a semi-closed microwave system without inert atmosphere. The impurities graphite, Al and organics (electrolyte and PVDF) were potential in-situ reducing agents. The reduction products consists of Li2CO3, CoO(Co) and a small amount of LiAlO2, LiF and CoF2. The co-leaching of Al and Co was observed during the carbonated water leaching for recovering Li2CO3, which can be precipitated as Co6Al2CO3(OH)16Â·4H2O by aging of the leachate. Al in the water leaching residue was effectively removed using alkali leaching of 6 M NaOH. Finally, Co was selectively leached without dissolution of Cu by 2 M H2SO4. The optimized process parameters were obtained. The research results may provide technical guidance for the efficient recovery of industrial black mass.",Lithium-ion batteries (LIBs),microwave low-temperature roasting and step leaching,550 Â°C,"Li2CO3, Co6Al2CO3(OH)16Â·4H2O, Co",550
