Repository: avanscholar/Battery-LLaMA

Battery-LLaMA: Multi-Objective Optimization Employing Knowledge Graph-Embedded Large Language Model to Strategize Battery Recycling Technology Selection.

The figure below is a complete schematic diagram representing the development of a framework for selecting the optimal battery recycling processes.

File: Data files/BR-KG/Input_Data_874_abstracts.csv (part 14 of 38)
Abstract Number,DOI,Title,Abstract,Battery_Type,Recycling_Process_Used,Process_Conditions/Battery_Properties,Recovered_Materials (from abstract),Final Max Temperature
285,10.1016/j.seppur.2023.124280,Simple and efficient selective extraction of lithium from spent ternary lithium-ion batteries via oxidation/de-lithiation using NaClO,"Selective lithium recovery from spent lithium-ion batteries (LIBs) is attracting attention due to the large consumption of lithium for battery manufacturing. In this work, a novel method is proposed for selective extraction of lithium from spent ternary nickelâ€“cobalt-manganese (NCM) LIBs under near-neutral pH and oxidative conditions by using NaClO as oxidant. The results shows that NaClO addition is the key to realize the selective extraction of lithium from the layered NCM structure under a non-acidic environment. Interestingly, the cracking and phase transition of spent cathode particles, which generally occur during electrochemical degradation, were also observed via NaClO oxidation in this work. Due to the unique properties of the spent NCM cathode particles, NaClO was activated catalytically in situ and generated highly active, electrophilic oxygen species such as OH, 1O2, and O2 âˆ’, which were confirmed by quenching experiments. Their generation can further facilitate the oxidation/de-lithiation process and improve lithium extraction efficiency. As a result, approximately 92.54% of lithium was leached out from spent NCM cathode materials with >99% selectivity under the optimized leaching conditions (20 g/L solid-to-liquid ratio, 8% NaClO volume fraction, pH 7â€“8, 6 h, and room temperature). The purity of recovered Li2CO3 can reach to around 99.02% in the absence of purification process. The proposed method is operationally simple and safe because it is performed under near-neutral conditions (pH 7â€“8) and room temperature. Furthermore, NaClO is inexpensive, making this method attractive for application.",Lithium-ion batteries (LIBs),selective extraction of lithium from spent ternary nickelâ€“cobalt-manganese (NCM) LIBs under near-neutral pH and oxidative conditions by using NaClO as oxidant,non-acidic environment,lithium,
286,10.1016/j.cej.2023.144343,Self-activation of Ferro-chemistry based advanced oxidation process towards in-situ recycling of spent LiFePO4 batteries,"Increasing application of lithium iron phosphate (LiFePO4) battery in electric vehicles (EVs) and hybrid electric vehicles (HEVs) is boosting the generation of spent lithium iron phosphate batteries. Sustainable and cost-effective recycling these batteries with less value-added metals is crucial for the fulfillment of circular economy society. Here, in-situ advanced oxidation metallurgy technology was innovatively proposed towards selective extraction of Li from LiFePO4 by Fenton oxidation, instead of conventional metallurgical processes. Li can be completely liberated without destructing olive type structure of LiFePO4 with the formation of FePO4 precursors. Mechanism revealed by DFT calculations and chemical reaction analysis indicates that the oxidation of Fe(II) in LiFePO4 and release of Li+ is mainly initiated by the rapid attack of a large number of â€¢OH during advanced oxidation process. Liberated Li+ was recovered as Li2CO3 and used with FePO4 as precursors to re-fabricate LiFePO4. The recovered LiFePO4 shows sound electrochemical performances with initial discharge capacity of 138.9 mAh/g at 0.5C and capacity retention of 93.6% after 50 cycles. This study provides a green and efficient alternative for the selective recycling of Li from spent LiFePO4 battery based on its inherent structure and characteristics of target recycling materials with reduced chemical consumption, high efficiency and simplified recycling process.",Lithium iron phosphate (LiFePO4) batteries,in-situ advanced oxidation metallurgy technology,FePO4 precursors,LiFePO4,
287,10.1016/j.ensm.2022.06.017,Achieving low-temperature hydrothermal relithiation by redox mediation for direct recycling of spent lithium-ion battery cathodes,"Lithium-ion battery (LIB) recycling is an urgent need to address the massive generation of spent LIBs from portable devices and electrical vehicles. However, the large-scale recycling is hampered by economic and safety issues associated with today's recycling processes. Here, we demonstrate a safe and energy efficient direct regeneration process based on low-temperature hydrothermal relithiation (LTHR) at low pressure for spent LiNi x Co y Mn z O2 (0 < x,y,z <1, x + y + z = 1, or NCM) cathode materials. A low concentration of low-cost redox mediator is employed to improve the relithiation kinetics of spent NCM materials, enabling full relithiation temperature to be reduced from 220 Â°C to 100 Â°C or below. Correspondingly, the pressure incurred in the relithiation process can be reduced from âˆ¼25 bar to 1 bar, offering significantly improved operation safety. Specifically, three NCM materials, including chemically delithiated NCM111, cycled (degraded) NCM111, and cycled NCM622, were successfully regenerated with complete recovery of composition, crystal structure, and electrochemical performance, achieving the same effectiveness as that achieved at high temperature process. Meanwhile, the total energy consumption of spent cell recycling and the greenhouse gas emission is also reduced. This work provides a facile and scalable way to more sustainable LIB recycling with high economic return, high operation safety and low cost.",Lithium-ion batteries (LIBs),low-temperature hydrothermal relithiation (LTHR),"low-cost redox mediator, 1 bar","spent LiNi x Co y Mn z O2 (0 < x,y,z <1, x + y + z = 1, or NCM) cathode materials",
288,10.1016/j.jece.2021.106777,Recycling of electrode materials from spent lithium-ion battery by pyrolysis-assisted flotation,"In this study, the flotation technology is used for the separation and purification of cathode and anode material after removing organics by pyrolysis. Effects of surface microscopic properties on the flotation efficiency of spent electrode materials are investigated, and on this basis, surface analysis combined with flotation foundation tests are conducted to reveal pyrolysis-assisted surface modification mechanism. Residual electrolyte and organic binders decrease the difference in wettability of cathode and anode material, and hinder the interaction between electrode particles and collecting agent. Organics and their pyrolysis products can be adequately removed at the optimum pyrolysis temperature of 550 Â°C. After pyrolysis, the change of Zeta potential and surface free energy demonstrates that hydrophilic components of cathode material increase while the hydrophobic components of the anode material increase. The induction time of cathode material rises from 190 ms to 650 ms while the induction time of the anode material decrease from 145 ms to 37 ms. Collector adsorption capacity of anode material is obviously improved and anode material is easy to incorporate with bubbles and will be collected in the froth product. After one stage flotation, the recovery rate of cathode material is 83.75% with a high grade of 94.72%.",Lithium-ion batteries (LIBs),solvent extraction,"H2SO4 95 %, 25 Â°C, pH 2.0","lithium, cobalt, manganese and aluminium",25
289,10.1016/j.jeurceramsoc.2024.06.002,Laser-induced breakdown spectroscopy for the identification of mineral phases and lithium distribution in refractories used for cobalt metal recovery from spent lithium-ion batteries,"Herein, laser-induced breakdown spectroscopy (LIBS) is proposed as an effective strategy for selecting appropriate refractories for recovering valuable metals from spent lithium-ion batteries by determining lithium distributions and identifying mineral phases in refractories. The lithium distributions were obtained by measuring lithium emission line intensities at 610.4â€¯nm under 1000-Pa argon in alumina (Al2O3) and magnesia (MgO) crucibles as refractory models used for recovering cobalt from a model lithium-ion battery containing LiCoO2 and graphite by heating crucibles at 1500 Â°C in argon atmosphere. The lithium distribution showed the presence of LiAlO2 and unreacted LiCoO2 on the Al2O3 crucible, which was protected from undergoing further damage by LiAlO2. The lithium distribution in the MgO crucible indicated that lithium diffused into the MgO crucible, inducing cracking. Therefore, the experiments with LIBS identified the Al2O3-based refractory as suitable for recovering valuable metals from spent lithium-ion batteries, thus providing an effective strategy for selecting appropriate refractories.",Lithium-ion batteries (LIBs),leaching,2.0â€¯M HCl,cobalt,
290,10.1016/j.jenvman.2021.114395,Synergistic effect of ultrasonication and sulfate radical on recovering cobalt and lithium from the spent lithium-ion battery,"Ultrasonication has been mechanically applied widely in the recycling of spent lithium-ion (SLI) batteries while its influence on chemical pathways has barely been reported. In this study, ultrasonication and sulfate radicals were used in a coupling system to obtain efficient recoveries of Co and Li from SLI batteries. The synergistic effect of ultrasonication and sulfate radicals on recycling was quantitatively analysed by significance analysis and surface responses in a central composite design. The employment of persulfate significantly affected the whole recycling process during the sonication. Factors including acoustic time, operating powers, and temperature all had a significant effect on the recoveries of Co and Li. The maximum recovery efficiencies of Co and Li of 97.33% and 99.25%, respectively, and the minimum loss rate of Al of 4.13% were simultaneously obtained by the fitting predictor. The optimal combination of factors for the sonication system included an acoustic time (min) of 5.5, an operating power (W) of 168, a temperature (Â°C) of 86, and a ratio of cathode foil to S-solution (mg/mL) of 1:60. A moiety of cathode active material was directly separated from the aluminium collector by sulfate radical-related reactions. Co and Li cations dissolved from LiCoO2 by carbon dioxide radicals were reprecipitated by excess oxalate. The research demonstrated the positively synergistic influence caused by ultrasonication and sulfate radicals on achieving efficient recoveries of Co and Li from SLI batteries, explicitly expanding the technical choices for the recycling procedure.",Lithium-ion batteries (LIBs),Ultrasonication and sulfate radicals,"an acoustic time (min) of 5.5, an operating power (W) of 168, a temperature (Â°C) of 86, a ratio of cathode foil to S-solution (mg/mL) of 1:60","cathode active material, Co and Li cations",86
291,10.1016/j.jenvman.2024.120818,Mixed crushing and competitive leaching of all electrode material components and metal collector fluid in the spent lithium battery,"Hydrometallurgy is a primary method for recovering cathode electrode materials from spent lithium-ion batteries (LIBs). Most of the current research materials are pure cathode electrode materials obtained through manual disassembly. However, the spent LIBs are typically broken as a whole during the actual industrial recycling which makes the electrode materials combined with the collector fluid. Therefore, the competitive leaching between metal collector fluid and electrode material was examined. The pyrolysis characteristics of the electrode materials were analyzed to determine the pyrolysis temperature. The electrode sheet was pyrolyzed and then crushed for competitive leaching. The effect of pyrolysis was analyzed by XPS. The competitive leaching behavior was studied based on leaching agent concentration, leaching time and leaching temperature. The composition and morphology of the residue were determined to prove the competitive leaching results by XRD-SEM. TG results showed that 500 Â°C was the suitable pyrolysis temperature. XPS analysis demonstrated that pyrolysis can completely remove PVDF. Li and Co were preferentially leached during the competitive leaching while the leaching rates were 90.10% and 93.40% with 50 min leaching at 70 Â°C. The Al and Cu had weak competitive leachability and the leaching rate was 29.10% and 0.00%. XRD-SEM analysis showed that Li and Co can be fully leached with residual Al and Cu remaining. The results showed that the mixed leaching of electrode materials is feasible based on its excellent selective leaching properties.",Lithium-ion batteries (LIBs),hydrometallurgy,500 Â°C,"PVDF, Li, Co, Al, Cu",500
292,10.1016/j.resconrec.2023.107005,Controlled carbothermic reduction for enhanced recovery of metals from spent lithium-ion batteries,"In this study, a controlled carbothermic reduction followed by self-redox leaching process is developed for the stepwise recovery of metals from spent NCM battery. In the controlled carbothermic reduction step, the phase of the product can be precisely regulated simply by controlling the temperature and graphite dosage. In the self-redox leaching step, a redox reaction is carried out between Mn and Co in an H2SO4 solution, resulting in the reduction of Co(III) and Co(IV) to Co2+, and the Mn(II) is oxidized to MnO2 solid product for separation. Under the optimized conditions of H2SO4 concentration of 3 mol/L, leaching temperature of 85 Â°C, leaching time of 3 h, and liquid-solid ratio of 6 mL/g, the leaching efficiencies of Li, Ni, and Co reached remarkable levels of 99.2%, 98.9%, and 96.4%, respectively, while Mn mostly exists in the form of a solid phase, with a leaching efficiency of only 2.7%.",Lithium-ion batteries (LIBs),"leaching, pre-treatment, oxidation, acidification, and electrochemical treatment","pH value of 2.0, voltage of 2.0 V, discharge rate of 0.1 C, and 1 M H2SO4","cathode active material (CAM), lithium-ion battery (LIB)",
293,10.1016/j.wasman.2021.11.030,Recovery of critical metals from EV batteries via thermal treatment and leaching with sulphuric acid at ambient temperature,"In the upcoming years, todaÃ½s e-mobility will challenge the capacity of sustainable recycling. Due to the presence of organic components (electrolyte, separator, casings, etc.), future recycling technologies will combine thermal pre-treatment followed by hydrometallurgical processing. Despite the ongoing application of such treatment, there is still a lack of information on how applied parameters affect subsequent metal recovery. In this study, both oxidative and reductive conditions in dependence on temperature and time were studied. Qualitative and quantitative characterizations of the samples after treatment were performed followed by leaching with 2 M sulphuric acid at ambient temperature to determine the leachability of valuable metals such as Co, Mn, Ni and Li. Moreover, the negative or positive effect of treatment on the leachability of the main impurities (Cu and Al) was determined. Since the presence of carbon affects the degree of active material reduction, it's content after each thermal treatment was determined as well. If all variables, temperature and time of thermal processing are taken into account, pyrolysis at 700 Â°C for 30 min is the optimal treatment. Under these conditions, full recovery is reached after 2 min for Li, 5 min for Mn and 10 min for both Co and Ni. In the case of the incineration, only processing at 400 and 500 Â°C promoted higher recovery of metals, while the treatment at 600 and 700 Â°C led to the formation of less leachable species.",Lithium-ion batteries (LIBs),pyrolysis and incineration,700 Â°C for 30 min,"Li, Mn, Co and Ni",700
294,10.1016/j.resconrec.2021.105883,A sustainable process for selective recovery of lithium as lithium phosphate from spent LiFePO4 batteries,"This work demonstrates a novel, systematic and sustainable route for the treatment of cathode powder of spent LiFePO4 batteries. First time, lithium was selectively leached using formic acid as lixiviant with H2O2 as an oxidant. Effect of different parameters i.e., formic acid and H2O2 concentration, pulp density, temperature and time have been studied. The optimised leaching conditions were used for the selective leaching of Li and Li was precipitated as Li3PO4 in two steps, i.e., firstly, in situ precipitation at pH = 12.5, 60 Â°C and then at pH = 12.5, 90 Â°C using saturated Na3PO4 solution from the pregnant leach solution. The products were recovered with high purity (>99.5%) and X-ray diffraction (XRD) and field emission scanning electron microscope (FE-SEM) techniques were used for characterization. The overall study confirmed the suitability of the developed scheme for industrial application to provide economic and environmental benefits. Green chemistry metrics and the revenue generated from the developed process were calculated which revealed that the process is indeed green, sustainable, and economic.",Lithium-ion batteries (LIBs),"Battery recycling, Battery recovery, Battery reuse","Pulp density: 200 g Lâˆ’1, Temperature: 80 Â°C, Time: 30 min, pH: 12.5",LiFePO4,80
295,10.1016/j.wasman.2019.03.068,Pyrolysis and physical separation for the recovery of spent LiFePO4 batteries,"In this study, a novel process consisting of pyrolysis and physical separation was proposed to comprehensively recycle spent lithium ion batteries (LIBs). The discharge and pyrolysis behaviors of spent LIBs, the recovery of electrolyte from the spent LIBs by low-temperature volatilization, and the recovery of valuable materials from the pyrolytic residues through physical separation were studied in detail. The results indicated that approximately 99.91% of the organic electrolytes was recycled, and the lithium salt (LiPF6) in the batteries was disposed by pyrolysis process. The active materials could be effectively separated from current collectors after the pyrolysis under N2 at 550â€¯Â°C for 2â€¯h. The pyrolytic gas was mainly composed of light alkenes, and the pyrolytic tar was mainly composed of aromatic long chain alkenes and light alcohols. Pyrolytic residues were recycled by color sorting, high-pressure water cleaning and flotation processes, and about 99.34% of Al, 96.25% of Cu, and 49.67% of cathode active materials were recovered from the spent LIBs. Finally, electrochemical tests indicate that the cathode active materials obtained by the process can be used to produce new batteries.",Lithium-ion batteries (LIBs),pyrolysis and physical separation,550 Â°C for 2 h,"Al, Cu, cathode active materials",550
296,10.1016/j.proenv.2012.10.068,Study on Separation of Cobalt and Lithium Salts from Waste Mobile-phone Batteries,"The metals in waste mobile-phone batteries may cause environmental pollution. In this paper, leaching with H2SO4+H2O2, P507 extraction, and sedimentation with oxalic acid and carbonic acid were used to deal with waste batteries and obtain cobalt and lithium salts by separation, which shows an easy and feasible method with less waste water disposal. The effects of sulphuric acid concentration, pH value, and lithium ions on the recovery were investigated. When the sulphuric acid concentration was over 0.4mol/L, the loss of cobalt increased significantly. If pH value of 3.5 was used, it was easy for cobalt and lithium separation with a low cobalt loss. Over several recycles, the recovery of lithium could reach the maximum with the lithium ion concentration of 27.3g/L. The recovery efficiencies for cobalt and lithium were 90.02% and 86.04%, respectively.",Lead Acid Battery,pyrometallurgical process,"1000 Â°C, 100 min, lead-acid battery",lead,1000
297,10.1016/j.jenvman.2024.120729,High-efficiency recovery of valuable metals from spent lithium-ion batteries: Optimization of SO2 pressure leaching and selective extraction of trace impurities,"The recovery of valuable metals from spent lithium-ion batteries (LIBs) is crucial for environmental protection and resource optimization. In the traditional recovery process of spent LIBs, the leaching of high-valence metals has the problems of high cost and limited reagent utilization, and some valuable metals are lost in the subsequent purification process of the leaching solution. To reduce the cost of reagents, this study proposes the use of low-cost SO2 as a reagent combined with pressure leaching to efficiently recover high-valence metals from delithiated materials of spent LIBs, while selective solvent extraction is used to remove trace impurities in the leaching solution to avoid the loss of valuable metals. Experimental results demonstrated that by optimizing the conditions to 0.25 MPa SO2 partial pressure and 60 min reaction time at 70 Â°C, the leaching efficiencies for Ni, Co, and Mn reached 99.6%, 99.3%, and 99.6%, respectively. The kinetic study indicated that the leaching process was diffusion-controlled. Furthermore, the delithiated materials were used to completely utilize the residual SO2 in the solution to obtain a high concentration Niâ€“Coâ€“Mn rich solution. Subsequently, Fe and Al impurities were deeply removed through a synergistic extraction of Di-2-ethylhexyl phosphoric acid (D2EHPA) and tributyl phosphate (TBP) without loss of valuable metals, achieving a high-purity Niâ€“Coâ€“Mn solution. The process developed based on this work has the characteristics of environmental friendliness, high valuable metal recovery, and high product purity, providing a reference technical method for the synergistic treatment of waste SO2 flue gas with spent LIBs and the deep purification of impurities in spent LIBs.",Lithium-ion batteries (LIBs),"leaching of high-valence metals, low-cost SO2 as a reagent combined with pressure leaching, selective solvent extraction","0.25 MPa SO2 partial pressure, 60 min reaction time at 70 Â°C",Niâ€“Coâ€“Mn rich solution,70
298,10.1016/j.electacta.2019.135529,Recovery Li/Co from spent LiCoO2 electrode based on an aqueous dual-ion lithium-air battery,"While lithium-ion batteries dominate the field of electronic devices and vehicles, recovery of LiCoO2 from spent batteries becomes a significant process. Aqueous lithium-air battery and dual-ion battery were blended into a novel electrochemical system as dual-ion lithium-air battery (DLAB) system to recover Li and Co elements from the spent LiCoO2 (acid solution). In the system, oxygen, LiCoO2 acid solution and Li2Ti2(PO4)3 (LTPO), which has Na+ superionic conductor structure and is synthesized by sol-gel method, were used as cathode, dual-ion electrolyte and anode. Relatively low voltage plateaus, stability and insolubility of LTPO make it to be a feasible candidate for this aqueous DLAB. By applying Pt/C as a catalyst for cathode, the full discharged system exhibits a Co ion recovering rate of up to 96.2%. Moreover, this system presents positive discharge plateaus at around 0.47 V and 0.10 V during recovering, demonstrating an output energy density of 43.88 Wh kgâˆ’1. The system shows a green and promising way for the recovery of spent LiCoO2 battery.",Lithium-ion batteries (LIBs),"leaching, alkaline leaching, alkaline leaching with sulfuric acid, alkaline leaching with sulfuric acid and hydrogen peroxide, alkaline leaching with hydrogen peroxide, alkaline leaching with hydrogen peroxide and sulfuric acid, alkaline leaching with sulfuric acid and hydrogen peroxide","pH 12, pH 10, pH 8, pH 6, pH 4, pH 2, pH 10, pH 12",LiCoO2,
299,10.1016/j.dwt.2024.100665,Desalination of mother liquor generated from the precipitation of lithium carbonate during the recycling of retired lithium ion battery,"Generally, hydrometallurgy process is adopted in factory to recover valuable metal from anode materials in lithium ion battery. The mother liquor generated from the precipitation of lithium carbonate in this process is often managed by evaporative crystallization process which is high energy-consuming and expensive. The methodology employed in this research involves pretreatment and bipolar membrane electrodialysis to partition salts within the mother liquor into acids and bases, thereby achieving cost savings. The findings reveal that a significant 76.5â€¯% reduction in COD is achievable through the application of potassium permanganate and activated carbon in the treatment of the mother liquor. Subsequently, the treated mother liquor can be transfer to electrodialysis process for further treatment. During this process, desalination of the mother liquor occurs, leading to the decomposition of sodium sulfate into sulfuric acid and sodium hydroxide. Analysis of the experimental data reveals that optimizing the initial concentrations of sulfuric acid and sodium hydroxide within the acid and alkali collection chambers, along with the application of elevated electric current density and maintaining a high pH value of the mother liquor, yields improvements in current efficiency and concomitant reductions in energy consumption. Under optimal conditions, the current efficiency of acid and alkali preparation is 52.53â€¯% and 62.12â€¯% respectively, along with energy consumption of acid and alkali preparation is 8.68kWh/kg and 8.99kWh/kg respectively. The pretreatment and bipolar membrane electrodialysis process is low-energy consumption and inexpensive, facilitating a reduction in processing expenses to $6.659 per ton of mother liquor.",Lead Acid Battery,chemical leaching,"pH: 2.0â€“2.5, H2SO4: 0.15 mol/L, H2O2: 0.15 mol/L, NH3: 0.5 mol/L, leaching time: 30 min, and roasting temperature: 800 Â°C","lead, nickel, cobalt, copper, alkaline earth metals, and manganese",800
300,10.1016/j.scitotenv.2023.162567,High-efficiency recycling of spent lithium-ion batteries: A double closed-loop process,"Due to the scarcity of raw materials and negative environmental effects, it is essential to selectively recover lithium and other transition metals from end-of-life lithium-ion batteries (LIBs). Here, we propose a dual closed-loop process for resource utilization of spent LIBs. As an alternative to strong inorganic acids, deep eutectic solvents (DESs) as green solvents are employed for the recycling of spent LIBs. The DES based on oxalic acid (OA) and choline chloride (ChCl) achieves efficient leaching of valued metals within a short time. Through the coordination adjustment of water, it can form high-value battery precursors directly in DES, changing wastes into valuables. Meanwhile, water as a diluent can achieve the selective separation of lithium ions via filtration. More importantly, DES can be perfectly re-generated and recycled many times, indicating that the process is cost-effective and eco-friendly. As experimental proof, the re-generated precursors were used to produce new Li(Ni0.5Co0.2Mn0.3)O2 (NCM523) button batteries. The constant current charge-discharge test revealed that the initial charge and discharge values of the re-generated cells were 177.1 and 149.5 mAh/g, respectively, corresponding to the performance of commercial NCM523 cells. The whole recycling process is clean, efficient, and environment-friendly, realizing the double closed loop of spent battery regeneration and deep eutectic solvent re-use. This fruitful research demonstrates DES has excellent potential for recycling spent LIBs and provides an efficient and eco-friendly double closed-loop solution for the sustainable re-generation of spent LIBs.",Lithium-ion batteries (LIBs),Hydrometallurgical process,"1.0 M H2SO4, 1.0 M H2O2, 200 Â°C, 24 h","lithium (Li), nickel (Ni), cobalt (Co), manganese (Mn)",200
301,10.1016/j.cej.2021.131637,Pursuing green and efficient process towards recycling of different metals from spent lithium-ion batteries through Ferro-chemistry,"Sustainable recycling of different value-added metals from spent lithium-ion batteries (LIBs) can expect significant environmental and economic benefits for the fulfillment of resources utilization. During the separation and recovery of different metals, excessive chemical consumption caused by prolonged processes may eventually spoil the environmentally soundness recycling of spent LIBs. Here, Ferro-chemistry was innovatively proposed towards the recycling of different metals based on transformation of iron morphology from different types of spent LIBs (LiCoO2 and LiFePO4). It can be concluded from the thermodynamic results that redox reaction will take place in dilute sulfuric acid medium without addition of reductant/oxidant, indicating that Fe(II) in LFP can be used as reductant for the direct leaching of LiCoO2. Leaching results indicate that 99.9% Li, Fe, P and 92.4% Co can be dissolved and existed as Fe3+, Li+, PO4 3âˆ’ and Co2+ under the optimized conditions, with a decline of over 80% acid consumption. The leaching kinetics of different metals and reaction mechanism suggest that Fe(II) will be promptly liberated to lixivium and then slowly oxidized into Fe(III) with the existence of Co(III), resulting in a synergetic leaching of Co and Fe. Then, Fe(III) can be precipitated as FePO4 at pH of 2.5, which can remove PO4 3âˆ’ with the direct generation of LiFePO4 precursors. This above ferro-chemistry strategy can effectively reduce the consumption of chemicals with reduced environmental footprint.",Lithium-ion batteries (LIBs),Ferro-chemistry,"Dilute sulfuric acid medium, pH of 2.5","FePO4, LiFePO4 precursors",
302,10.1016/j.wasman.2019.12.007,Recycling of lead from spent lead-acid battery by vacuum reduction-separation of Pb-Sb alloy coupling technology,"Until today, there are still many problems that must be solved through innovative research to make the recycling of spent lead-acid batteries and the separation of Pb-Sb alloy more environmentally friendly and energy-saving. In this paper, a novel method for regenerating lead paste, by vacuum reduction reaction coupling with separation of Pb-Sb alloy, was developed. In this process, antimony from Pb-Sb alloy is used to reduce desulfurized lead paste into lead under vacuum, while it is oxidized into volatile Sb2O3 as by-product. The results showed that direct recovery ratio of Pb from desulfurized lead paste reached 99.29% and Sb-content in Pb-Sb alloy decreased from 46% to 0.98% under following conditions: the mass ratio of desulfurized lead paste to Pb-Sb alloy of 1.50, residual gas pressure of 30 Pa, reduction temperature of 810 Â°C for 50 min. By this method, not only the lead paste can be recovered with high atom economy, but also the Pb-Sb alloy can be separated efficiently at zero cost and without â€œthree wastesâ€ generation. Therefore, this method is very useful for the recycling of spent lead-acid battery and the separation of Pb-Sb alloy.",Lithium-ion batteries (LIBs),pyrometallurgical process,"800 Â°C, 2 h, 200 mL of H2SO4",lithium and graphite,800
303,10.1016/j.jece.2024.112596,Chemical isolation of rare earth elements (as pure rare earth oxides) from Nd-Fe-B magnets and Ni-MH batteries,"Rare earth elements (REEs) are increasingly in demand for their usage in electric vehicles, permanent magnets, and rechargeable batteries. However, the limited supply of REEs and the significant environmental impact associated with their extraction and concentration have prompted countries to explore recycling options for REE-bearing waste. Despite this, the lack of an efficient recycling method remains a challenge. This study proposes a chemical-based approach towards the recovery of rare earth oxides (REOs), which facilitates a clean separation of REOs with purities exceeding 99.1 wt% and 97.1, along with recovery rates more than 99.3 wt% and 97.1, respectively, from permanent Nd-Fe-B magnets and Ni-MH batteries. Initially, REEs (La, Ce, Nd, Pr, Dy, and Sm) were thermally isolated from Ni- and Fe-based metallic alloys, while still containing impurities. The impurities were subsequently removed via an oxalate chemical separation. Thermodynamics of REE oxalate formation indicated that the precipitation of pure REE oxalates occurs only at pHâ‰ˆ0.0. As the pH increases, impurities such as Ni are introduced into the REO products. The abundance of C2O4 2- decreases the selective separation, whereas HC2O4 - recovers REEs from the leachate at pHâ‰ˆ0.0. The proposed pH range, as indicated by the speciation plots, not only restricts the trace of contamination but also maximizes the efficiency of the process. XPS analysis of the chemically isolated REOs indicated no sign of major impurities. The pure REOs recovered in this study can be used as a high-purity precursor for other applications. Overall, this chemical-based approach offers a promising method for recycling REEs, contributing towards meeting the increasing demand for these critical elements.",Lithium-ion batteries (LIBs),leaching and precipitation,"pH 1.5, 100 Â°C, 40 min, 25 mL, 100 mL","Li, Co, Ni, Mn, Cu, Al, Fe, and Li",100
304,10.1016/j.seppur.2022.122793,Solvent extraction of cobalt from spent lithium-ion batteries: Dynamic optimization of the number of extraction stages using factorial design of experiments and response surface methodology,"The optimization of lithium-ion batteries (LiBs) recycling is crucial not only from a waste management perspective but also to decrease the dependence on imports of critical raw materials. In addition, the diversification of the recycling technologies is very important for better flexibility of the market. This study aims at investigating the recovery of Co from spent LiBs using solvent extraction from a real chloride-based solution obtained after the removal of Mn, which is very rarely reported. Cyanex 272 was used as the extractant and the effect of several variables on the extraction efficiency was considered to model and optimize the separation of Co and Ni. The number of extraction stages directly affects not only the process efficiency but also its cost. Thus, in this work, a novel approach was developed to assist in the selection of the number of extraction stages using a dynamic method based on the factorial design of experiments and response surface methodology combined with the KremseÅ•s Equation. This method can assist the process design, decrease the overall cost of the operation, and optimize the separation of Co and Ni in a reduced number of extraction stages. The concentration of Co and Ni in the feed solutions is âˆ¼ 8.3 g/L and 1.9 g/L, respectively. Based on the results, 98% extraction efficiency for Co can be achieved in 1 to 2 extraction stages with low co-extraction of Ni (<5%) when using 0.6â€“0.8 M Cyanex 272, O:A ratio below 1 and pH âˆ¼ 5, but several combinations of conditions could provide similar results.",Lithium-ion batteries (LIBs),solvent extraction,"O:A ratio below 1, pH âˆ¼ 5, 1 to 2 extraction stages",cobalt,
305,10.1016/j.hydromet.2022.105941,Separation of Li and Al from spent ternary Li-ion batteries by in-situ aluminumâ€‘carbon reduction roasting followed by selective leaching,"During the reduction roasting of waste ternary Li-ion batteries (LIBs), a large amount of carbon reductant is introduced in the recycling process, which is not conductive to achieve the goal of carbon peaking and carbon neutrality. This research proposes to make full use of aluminum and carbon â€“ main constituents of waste LIBs â€“ as reductants in the roasting process. Results show that the aluminum-carbon reduction roasting method has a higher efficiency compared with the traditional carbon reduction. Lithium present in ternary materials can be almost completely transformed into soluble Li2CO3, while the associated Ni, Co and Mn are all converted into insoluble metal elements or their corresponding oxides at 650 Â°C (t = 90 min). The presence of Al decreases the carbothermal roasting temperature, while the presence of waste carbon allows Li to be converted into easily soluble lithium carbonate in preference to lithium aluminate. The optimal amount of carbon and Al in the spent LIBs were 14.7% and 7.0%, respectively. After roasting, > 97% of Li could be selectively leached by carbonated water leaching, while only < 0.5% of Al, Ni, Co, and Mn dissolved. The leach residues obtained were purified by alkali treatment with 3 mol/L NaOH at 90 Â°C to achieve > 99% Al separation. These results suggest that the in-situ aluminum-carbon reduction roasting, followed by selective leaching of Li and Al, mitigates several of the challenges related to battery recycling: (i) Li extraction is increased substantially above the state-of-the-art recovery efficiencies, (ii) Al - known to decrease battery metals extraction in hydrometallurgical processing - is selectively removed after making full use of its reducibility and (iii) battery metal-rich residues with low impurity levels is produced for further refining, therefore paving the way towards more economical, efficient and environmentally friendly spent LIBs recycling.",Lithium-ion batteries (LIBs),roasting process,"650 Â°C, t = 90 min","lithium carbonate, alkali-leached residues",650
306,10.1016/j.wasman.2023.02.034,Recover value metals from spent lithium-ion batteries via a combination of in-situ reduction pretreatment and facile acid leaching,"The pretreatment of cathode material before leaching is crucial in the spent lithium-ion battery hydro-metallurgical recycling. Here research demonstrates that in-situ reduction pretreatment could dramatically improve the leaching efficiencies for valuable metals from cathodes. Specifically, calcination under 600 Â°C without oxygen using alkali treated cathode can induce in-situ reduction and collapse of oxygen framework, which is ascribed to the carbon inherently contained in the sample and promote the following efficient leaching without external reductants. The leaching efficiencies of Li, Mn, Co and Ni can remarkably reach 100%, 98.13%, 97.27% and 97.37% respectively. Characterization methods, such as XRD, XPS and SEM-EDS, were employed and revealed that during in-situ reduction, high valence metals such as Ni3+, Co3+, Mn4+ can be effectively reduced to lower valence states, conducive to subsequent leaching reactions. Moreover, leaching processes of Ni, Co and Mn fit well with the film diffusion control model, and the reaction barrier is in accordance with the order of Ni, Co and Mn. In comparison, it is observed that Li was leached with higher efficiency regardless of the various pretreatments. Lastly, an integral recovery process has been proposed and economic assessment demonstrates that in-situ reduction pretreatment increases the benefit with a negligible cost increase.",Lithium-ion batteries (LIBs),hydro-metallurgical process,"temperature of 600 Â°C, without oxygen","lithium, nickel, cobalt, manganese",600
307,10.1016/j.seppur.2023.125237,Mechanism of selective lithium extraction from spent LiFePO4 cathodes in oxidizing alkaline leaching system,"Lithium-ion batteries (LIBs) usher in an explosive growth, but followed by many spent LIBs processing problems. Recycling the spent LIBs with both economic attributes and environmental benefits is imperative. However, the existing recycling processes have the problem of high cost, low efficiency and environmental pollution. In this study, NaOH is innovatively adopted as leaching agent for the hydrometallurgical recovery of spent LiFePO4 cathodes, realizing the efficiently selective lithium extraction without additional oxidizing agent addition. Meanwhile, Li3PO4 product is obtained by in-situ concentration of the leaching solution without adding precipitant, and Fe2O3 by-product can be obtained by leaching residue. Under the conditions of 2 mol/L NaOH, L/S ratio of 50:1 mL/g, 50 Â°C and 2 h, the leaching efficiencies of Li and P can reach 98.2 % and 99.9 %, and all of Fe is converted into Fe3O4. The kinetic study reveals that the leaching process is controlled by chemical reaction. Moreover, it is innovatively found that NaOH play the dual role of leaching agent and oxidant, and the Na+ may have intercalation effect on the structure of LiFePO4. Compared with traditional process, this method has the advantages of low cost, high efficiency and environmental friendliness.",Lithium-ion batteries (LIBs),hydrometallurgical recovery,"2 mol/L NaOH, L/S ratio of 50:1 mL/g, 50 Â°C and 2 h",LiFePO4,50
