Repository: avanscholar/Battery-LLaMA

Battery-LLaMA: Multi-Objective Optimization Employing Knowledge Graph-Embedded Large Language Model to Strategize Battery Recycling Technology Selection.

The figure below is a complete schematic diagram representing the development of a framework for selecting the optimal battery recycling processes.

File: Data files/BR-KG/Input_Data_874_abstracts.csv (part 15 of 38)
Abstract Number,DOI,Title,Abstract,Battery_Type,Recycling_Process_Used,Process_Conditions/Battery_Properties,Recovered_Materials (from abstract),Final Max Temperature
308,10.1016/j.wasman.2022.11.002,Repurposing of spent lithium-ion battery separator as a green reductant for efficiently refining the cathode metals,"Developing green and high-efficient pyrometallurgy processes to recycle precious metals from spent lithium-ion batteries (LIBs) is of great importance for resource sustainability and environmental protection. Herein, a novel reduction roasting approach relying on spent LIB separator to refine the spent cathode is proposed. The efficiency of repurposing separator as a reductant for roasting the spent LiCoO2 cathode and the underlying mechanisms were investigated. After the separator-mediated roasting at 500 Â°C for 2 h, Li+ leaching efficiency of the cathode reached 93.2 %, >2.6 times higher than those after roasting without reductant (25.2 %) or with benchmark reductant graphite (26.1 %). Under the separator-added roasting condition, the cathode was converted to the desired products, CoO and Li2CO3. Based on the analysis of in-situ reaction using thermogravimetric/differential scanning calorimetry and pyrolysis gas species identification, the separator-mediated reduction roasting of cathode was composed of two stages, i.e., reducing gas generation due to separator pyrolysis, followed by the reducing gas mediated LiCoO2 reduction. During the process, the generated C2H4 and CO dominated the reduction. The use of co-existing separator to recover precious metals from spent LIBs is an effective and sustainable strategy to maximize the utilization of spent LIBs.",Lithium-ion batteries (LIBs),roasting,500 Â°C for 2 h,CoO and Li2CO3,500
309,10.1016/j.jpowsour.2024.234158,Selective recovery of lithium from lithium iron phosphate,"Lithium-ion batteries are becoming widely used in the electric vehicle industry. Owing to its low cost, good stability, and long cycle life, lithium iron phosphate becomes the most widely used power battery. With widespread use of Li-ion batteries, a large number of spent batteries are generated. Effective recycling of these spent batteries has enormous economic and environmental benefits. The only valuable metal in lithium iron phosphate is lithium, so a selective recovery method is required. A formic acidâ€“hydrogen peroxide system is employed for selective leaching of lithium ions. Optimal leaching conditions are obtained by single-factor optimization: formic acid concentration of 0.8 mol/L, solidâ€“liquid ratio of 50 g/L, initial hydrogen peroxide volume fraction of 8 %, temperature of 60 Â°C, and a reaction time of 1 h. Under these optimal leaching conditions, the extent of lithium leaching reaches 99.9 %, while that of iron is only 0.05 %. The optimal leaching conditions are verified by multi-factor response surface experiments, and the results obtained by the two methods are very similar. Using sodium carbonate precipitation to recover lithium ions from the leach filtrate, the primary precipitation extent and purity of the lithium product achieve 85.05 % and 99.9 %, respectively.",Lithium-ion batteries (LIBs),solvent extraction,"H2SO4 concentration of 0.25 mol/L, pH of 1.0, solidâ€“liquid ratio of 50 g/L, temperature of 80 Â°C, and a reaction time of 2 h",lithium,80
310,10.1016/j.hydromet.2020.105408,Low-acid leaching of lithium-ion battery active materials in Fe-catalyzed Cu-H2SO4 system,"Leaching of active cathode materials of Li-ion batteries (LIB) is a hotly contested topic. In the published literature, the best processes utilize concentrated acid (e.g. 2â€“3 M H2SO4) and elevated temperatures for waste LIB leaching, along with unstable reduction reagents such as H2O2. In this study, we demonstrate the dissolution of LiCoO2 (LCO) in a low-acid leaching system that utilizes typical battery elements which can be found in impure, recycled black masses; Fe2+ as a reducing agent towards LCO, and Cu as a reducing agent towards Fe3+. We show for the first time that the Cu-Fe2+-H2SO4 system can provide an excellent performance in dissolving LCO materials at low acid environment and near-room temperature (T = 30 Â°C), even to the point where the acidity of the solution decreases to pH = 1.89 while reaching Co extraction of 92%. To the best of our knowledge, such high leaching efficiency has not been previously reported under such mild conditions. Nowadays, recyclability of the process waters may also be important, and herein we highlighted the influence of Na2SO4 on leaching of LCO active materials as well in this system. Minimization of the lixiviant concentration and temperature is beneficial in allowing decrease in chemical and energy consumption. High pH operation also can support further downstream processing, helping to avoid the problem of sodium accumulation towards the end-stage where lithium is recovered.",Lithium-ion batteries (LIBs),leaching of active cathode materials,"low-acid leaching system, Fe2+ as a reducing agent towards LCO, Cu as a reducing agent towards Fe3+, low acid environment and near-room temperature (T = 30 Â°C)",Co,30
311,10.1016/j.jhazmat.2019.120817,Extraction of Co and Li2CO3 from cathode materials of spent lithium-ion batteries through a combined acid-leaching and electro-deoxidation approach,"Recycling of the spent LIBs to extract Li and Co not only offers raw materials for batteries but also lays a sustainable way for battery development. Herein, we adopt a route combining hydrometallurgical and pyro-electrochemical routes to extract Li2CO3 and Co powder from the spent LIBs of cell phones. The LiCoO2-based cathode materials were firstly dissolved in H2SO4 solution containing H2O2 as the reductant, and the optimal conditions for attaining a high extraction rate of 99% were studied. After that, the precipitated Co(OH)2 was calcinated in air under 500 Â°C to generate Co3O4 which was thereafter electrochemically converted into Co powder and oxygen in molten Na2CO3-K2CO3. Overall, the hybrid method employing both hydro- and pyro-route provides an effective pathway to recover both Li2CO3 and Co powder from spent LIBs.",Lithium-ion batteries (LIBs),hydrometallurgical and pyro-electrochemical routes,99%,Li2CO3 and Co powder,
312,10.1016/j.jenvman.2016.05.084,Recovery of metals from a mixture of various spent batteries by a hydrometallurgical process,"Spent batteries contain hazardous materials, including numerous metals (cadmium, lead, nickel, zinc, etc.) that are present at high concentrations. Therefore, proper treatment of these wastes is necessary to prevent their harmful effects on human health and the environment. Current recycling processes are mainly applied to treat each type of spent battery separately. In this laboratory study, a hydrometallurgical process has been developed to simultaneously and efficiently solubilize metals from spent batteries. Among the various chemical leaching agents tested, sulfuric acid was found to be the most efficient and cheapest reagent. A Box-Behnken design was used to identify the influence of several parameters (acid concentration, solid/liquid ratio, retention time and number of leaching steps) on the removal of metals from spent batteries. According to the results, the solid/liquid ratio and acid concentration seemed to be the main parameters influencing the solubilization of zinc, manganese, nickel, cadmium and cobalt from spent batteries. According to the results, the highest metal leaching removals were obtained under the optimal leaching conditions (pulp density = 180 g/L (w/v), [H2SO4] = 1 M, number of leaching step = 3 and leaching time = 30 min). Under such optimum conditions, the removal yields obtained were estimated to be 65% for Mn, 99.9% for Cd, 100% for Zn, 74% for Co and 68% for Ni. Further studies will be performed to improve the solubilization of Mn and to selectively recover the metals.",Lithium-ion batteries (LIBs),solvent extraction,"solvent extraction conditions: 100 mL of 2-ethylhexyl phosphoric acid (EHPA) and 100 mL of 2-ethylhexyl sulfonic acid (EHS) were used for the extraction of Li, Ni, Co, and Mn, pH of 1.0, and 100 g/L of EHPA and EHS","Li, Ni, Co, and Mn",
313,10.1016/j.apenergy.2023.120900,A methodology to liberate critical metals in waste solar panel,"The availability of critical metals is one of the driving factor to secure the transition of energy production to a renewable, low carbon one because of the material requirement in photovoltaic technology (PV), wind power generation and batteries. For example, precious metals are vital to manufacture crystalline silicon solar panel and tellurium, germanium, indium and gallium are essential in thin film photovoltaic panels. However, the pressure on the supply of critical metals increases with the growth of photovoltaics. Considering the resource availability, the recycling of critical metals from waste solar panels can enhance the sustainability of end-of-life management, although the recycled metal input is limited in present state. Among the recycling techniques, the separation and liberation of metals from non-metals are crucial. This study investigate a methodology to liberate thin film materials from copper indium gallium selenide (CIGS) thin-film solar panel to recycle photovoltaic material including indium and gallium via a mechanical process. An experimental technique using mineral processing techniques, crushing and grinding, are proposed to recycle critical metals from CIGS solar panel. In this study, the crushing experiments were conducted and the size based elemental distribution was analysed. The results showed crushing is capable to delaminate glass substrate and Fuerstenau upgrading curves and the ore separation degree were used to show that selective liberation occurs and the critical metals concentrate in coarse size fraction but may not be fully liberated. The morphology test using SEM-EDS to observe the surface of broken panel and the classification of broken particle based on size, metal concentration and surface morphology were conducted. The results suggested that approximately 90 w% of functional materials are still laminated on EVA in the size fraction larger greater than 2360 Î¼m. It shows crushing alone will not fully liberate the material. Grinding can be used as a second stage recycling method, de-coating the target materials. The grinding test resulted in a more than 80 w% recovery rate of indium and the fine particle less than 38 Î¼m contains more than 1500 ppm indium, more than 480 ppm gallium and 1500 ppm molybdenum. It could show that the combination of crushing and grinding is suitable to delaminate the panel and de-coat the critical metals to liberate and concentrate the metals.",Lithium-ion batteries (LIBs),leaching and precipitation process,"pH: 2.0, H2SO4: 1.0 M, H2O2: 1.0 M, leaching time: 120 min, recovery rate: 98.44%, pulp density: 100 g/L, leaching temperature: 80 Â°C","lithium, nickel, cobalt, manganese, iron",80
314,10.1016/j.hydromet.2013.08.006,Electrolytic recovery of Mn3O4 and Zn from sulphuric acid leach liquors of spent zincâ€“carbonâ€“MnO2 battery powder,"In the present study, manganese and zinc are recovered from spent Znâ€“C batteries through a closed-type hydrometallurgical route. After dismantling, spent batteries have been sorted by type, followed by mechanical and chemical treatments. The obtained spent battery active material has been leached with 1M H2SO4, in order to extract the metal constituents from the solid to the liquid phase. In the development of a hydrometallurgical recovery process for spent batteries, it has been found that the acidic leaching liquor contains 6g/L Mn2+, 65g/L Zn2+ and of 190mg/L Fe2+ ions. Electrolysis tests have been carried out in an anionic exchange membrane reactor under galvanostatic control with different current densities with highest yield at 50mAcmâˆ’2 in our experimental conditions. Voltammetry studies have been completed to understand the electrochemical behaviour exhibited by the Pbâ€“Ag anodic substrate in the current electrochemical setup. Also, an experimental study was undertaken to evaluate the feasibility of an electrochemical setup for spent Znâ€“C battery recycling by recovery of Mn3O4 and Zn at the anode and cathode, respectively, in a single divided cell setup. The spent electrolyte was suitable for high efficiency leaching of zinc and manganese from spent battery powder and the leach liquor has been recycled in the same electrochemical setup until â‰¥99% Zn2+ and Mn2+ has been recovered. The obtained anodic and cathodic deposits have been characterized by scanning electron microscopy, energy dispersive X-Ray spectroscopy, X-ray crystal diffraction.",Lithium-ion batteries (LIBs),leaching process,"pH: 1.0, temperature: 100 Â°C, time: 30 min, 200 mL/L H2SO4",lithium,100
315,10.1016/j.jclepro.2020.124242,Metal extraction from spent lithium-ion batteries (LIBs) at high pulp density by environmentally friendly bioleaching process,"Spent lithium-ion batteries (LIBs) are more hazardous due to the presence of several toxic metals such as cobalt, lithium, nickel, manganese, etc. as well as electrolytes such as LiPF6, LiBF4, or LiClO4. However, these spent LIBs are the secondary source of metals that can be extracted and reused in many ways to decrease their potential environmental risks. Metal extraction from the mixture of LiCoO2-based spent LIBs at a high pulp density by bioleaching is challenging because of microbial inhibition due to high metal toxicity and substrate (iron) limitation. In the present study, we have investigated the bioleaching of a mixture of LiCoO2-based LIBs at high pulp density (100 g/L) using cost-efficient autotrophic bacteria Acidithiobacillus ferrooxidans. By increasing the biogenic H2SO4 production in the culture media, as well as replenishing the bacterial culture for three cycles, we could recover 94% cobalt and 60% lithium in 72 h at 100 g/L pulp density. The X-ray diffraction (XRD), Scanning electron microscope (SEM), and Inductively coupled plasma - optical emission spectrometry (ICP-OES) analysis of LIB powder before and after bioleaching confirmed that more than 90% cobalt leached out from the LIB powder. This bioleaching process is an environmentally friendly way of extracting metals from the mixture of LIBs in gadgets and can be used for all types of spent LIBs.",Lithium-ion batteries (LIBs),leaching process,"pulp density 100 g/L, 3 cycles, 72 h","cobalt, lithium",
316,10.1016/j.wasman.2017.07.007,Electrochemical process for electrode material of spent lithium ion batteries,"Electrochemical method for recovering cobalt and manganese from electrode materials of spent lithium ion batteries was studied. Electrochemical leaching of cobalt and manganese from electrode material was optimized by varying different process parameters such as time, acid concentration and current density. Both cobalt and manganese could effectively be leached out at a current density of 400A/m2 in 3h using 2M sulphuric acid. In the subsequent study, the metallic cobalt and electrolytic manganese dioxides was recovered from the leach liquor at 200A/m2, pH 2â€“2.5 and 90Â°C after removing aluminum. The commercial feasibility of the study was tested in pilot scale. Overall recovery of Co, Cu and Mn was above 96%, 97% and 99%, respectively.",Lithium-ion batteries (LIBs),leaching,"time: 3h, acid concentration: 2M, current density: 400A/m2, pH: 2â€“2.5, temperature: 90Â°C",cobalt and electrolytic manganese dioxide,90
317,10.1016/j.jhazmat.2023.131959,Shearing-enhanced mechanical exfoliation with mild-temperature pretreatment for cathode active material recovery from spent LIBs,"The conventional approaches for recovering valuable metals from spent lithium-ion batteries (LIBs) suffer from heavy dependence on chemical reagents, high energy consumption, and low recovery efficiencies. In this study, we developed a shearing-enhanced mechanical exfoliation combined with mild-temperature pretreatment (SMEMP) method. The method achieves high-efficiency exfoliation of the cathode active materials that remain strongly adhered to polyvinylidene fluoride after it melts during mild pretreatment. The pretreatment temperature was decreased from 500â€“550 Â°C to 250 Â°C, the duration was decreased to 1/4â€“1/6 of the traditional pretreatment duration, and the exfoliation efficiency and product purity reached 96.88% and 99.93%, respectively. Despite the weakening thermal stress, the cathode materials could be exfoliated by strengthened shear forces. Compared with other traditional methods, the superiority of this method in temperature reduction and energy saving was established. The proposed SMEMP method is environmentally friendly and economical, and it offers a new route for the recovery of cathode active materials from spent LIBs.",Lithium-ion batteries (LIBs),shearing-enhanced mechanical exfoliation combined with mild-temperature pretreatment (SMEMP),"500â€“550 Â°C, 1/4â€“1/6 of the traditional pretreatment duration",cathode active materials,550
318,10.1016/j.jclepro.2018.09.033,"Efficient and economical recovery of lithium, cobalt, nickel, manganese from cathode scrap of spent lithium-ion batteries","A combined process was presented to recover valuable metals from lithium nickel cobalt manganese (NCM) cathodes of spent lithium-ion batteries. In this process, the cathode scrap was first roasted with carbonaceous reductant, and then carbonation water leaching was employed to selectively extract Li from the roasted cathodes. Finally, the obtained residue was leached in sulfuric acid solution to recover Co, Ni and Mn. A systematic investigation combining thermodynamic analysis, leaching experiments and characterization was conducted to explore the effect of operating conditions and leaching mechanism. The results indicate that the leaching of Li is significantly improved by injecting of CO2 into the leaching system, and more than 80% of Li can be leached within 10â€¯min at a low liquid-solid ratio. High-quality Li2CO3 can be prepared from the leachate by direct evaporation. More than 96% of Ni, Co and Mn are extracted without adding reductant under the conditions of a H2SO4 dosage of 1.15 times the theoretical value, a time of 2.5â€¯h, a temperature of 55â€¯Â°C and a liquid-solid ratio of 3.5â€¯mLâ€¯gâˆ’1. The acid leaching process is more efficient and economical, which is ascribed to the transformation of the low-valence states of metals with high activity after reduction roasting.",Lithium-ion batteries (LIBs),Low-temperature smelting-reduction roasting,"1000â€¯Â°C, 1000â€¯min, 1000â€¯mL/g","Lithium, Nickel, Copper, Manganese",1000
319,10.1016/j.jclepro.2015.10.132,An atom-economic process for the recovery of high value-added metals from spent lithium-ion batteries,"With the surge of spent lithium-ion batteries (LIBs) generated worldwide, resource utilization of these exhausted batteries will be desiderated to alleviate the resource depletion and environmental pollution. Herein an atom-economic process combined with reductive leaching and selective precipitation was explored to recover valuable metals from waste cathode materials of spent LIBs in this study. Waste cathode materials were firstly dissolved using citric acid and d-glucose as leachant and reductant, respectively. About 99%, 91%, 92% and 94% Li, Ni, Co and Mn could be leached under the following optimized conditions: retention time â€“ 120 min, reaction temperature â€“ 80 Â°C, concentration of citric acid â€“ 1.5 mol/L, pulp density â€“ 20 g/L and reductant dosage â€“ 0.5 g/g. High value-added metals were then separated and recovered by selective precipitation method. It was also discovered that the residual leachate after metals recovery can be re-utilized as leaching reagent with potentially excellent performance as fresh leachant. In addition, the leaching and precipitation mechanism was also tentatively investigated in terms of glucose oxidation pathway and materials recovery. Finally, atom utilization efficiency was calculated and the atom utilization efficiency can achieve as high as 98% for the whole recovery process. Both experimental and theoretical results obtained can support a sustainable and desirable process for a comprehensive recovery of metal values from spent LIBs in a closed-loop manner.",Lithium-ion batteries (LIBs),leaching and selective precipitation,"retention time â€“ 120 min, reaction temperature â€“ 80 Â°C, concentration of citric acid â€“ 1.5 mol/L, pulp density â€“ 20 g/L, reduction agent dosage â€“ 0.5 g/g","lithium, nickel, cobalt, manganese",80
320,10.1016/j.jallcom.2020.156234,Direct recovery of LiCoO2 from the recycled lithium-ion batteries via structure restoration,"The efficient reutilization of electrode materials in waste lithium-ion batteries (LIBs) is an urgent and tough problem that grows along with the rapid increase in the use of LIBs in various areas, including portable electronic products, electric vehicles and backup power supplies. Herein, we propose a promising way to recover the LiCoO2 positive electrode material from the recycled LIBs via structure restoration. The collected spent LiCoO2 powder is mixed with lithium salts and sintered to form a sophisticated layered structure. When Li2CO3 is added as the lithium source and the mole ratio of lithium to cobalt is controlled at 1.00 in the mixture, a layered structure of regenerated LiCoO2 could be preferably obtained at a calcination temperature of 800â€¯Â°C. To improve the electrochemical performance of the regenerated LiCoO2, nanosized Al2O3 particles are coated on the surface of the regenerated LiCoO2. The Al2O3-coated and regenerated LiCoO2 demonstrates comparable properties to those of commercial LiCoO2 materials. The regeneration of spent LiCoO2 via structure restoration, which is demonstrated in the present study, provides an effective way to reuse cobalt metal directly without traditional leaching and re-synthesis procedures, which reduces energy consumption and contributes to the environmental protection.",Lithium-ion batteries (LIBs),leaching and re-synthesis,"25â€¯Â°C, and 800â€¯Â°C",cobalt metal,800
321,10.1016/j.seppur.2019.115741,Mass produced NaA zeolite membranes for pervaporative recycling of spent N-Methyl-2-Pyrrolidone in the manufacturing process for lithium-ion battery,"N-methyl pyrrolidone (NMP) is a colorless and odorless liquid that has been heavily used in the manufacturing process of lithium ion batteries. The development of efficient technology for the on-site recycling of NMP is extremely significant in the lithium ion battery manufacturing plant. The pervaporation dehydration by mass produced NaA zeolite membranes followed by vacuum flash vaporization has proven to be an effective and economic way for recovering spent NMP in this paper. The pilot-scale pervaporation plant containing 225 tubular NaA zeolite membranes with a total membrane area of ca. 7.3â€¯m2 was established for dehydration of actual industrial recovered NMP solution from a lithium battery production line. All technical indicators of the retentate (NMPâ€¯â‰¥â€¯99.9%, H2Oâ€¯â‰¤â€¯105â€¯ppm, color 10â€¯Hz, refractive index 1.4694) have fully met the requirements of electronic-grade NMP for lithium-ion battery industry. Owing to the excellent molecular sieving effect of NaA zeolite membrane at extremely low water concentration, the NMP recovery yield was far better than the reported values in literature. These results suggested that the mass produced NaA zeolite membranes showed technical feasibility for the recycling of NMP in the lithium ion battery manufacturing process.",Lithium-ion batteries (LIBs),chemical leaching process,"acid leaching, alkaline leaching, roasting, pyrolysis, oxidation, leaching","lithium, Ni, Co, Mn, Al, Fe, Cu, Li",
322,10.1016/j.cej.2024.155462,CuS modified graphite from spent Li-ion batteries towards building high energy Na-ion capacitors via solvent-co-intercalation process,"Sodium-ion capacitors (NICs) are one of the most modern hybrid energy storage devices, and they involve two different energy storage mechanisms (faradaic and non-faradaic). The NICs are bridging the gap between the Na-ion batteries and the capacitors with enhanced power and energy densities. This work explores a new combination electrode material, i.e., recovered graphite (RG) decorated with copper sulphide (CuS, CS) as the anode for the NIC application, in which graphite undergoes the solvent-co-intercalation process, and CuS adopts the conversion reaction. We also report the possibility of efficient direct recovery of the anode of dead/spent Li-ion batteries and upcycling as a battery-type component for NIC with commercially available activated carbon (AC) as the capacitor-type cathode. First, the Na-storage property is analyzed in the half-cell configuration, where the Na/RG-CS half-cell displayed excellent cyclic stability with a stable specific capacity of 113 mAh gâˆ’1 after 500 cycles with >96% coulombic efficiency in ether solutions. With a pre-sodiated form of RG-CS as anode and mass-balanced AC as a cathode, the NIC is fabricated. The NIC displayed a superior energy density of 64.6 Wh kgâˆ’1 with ultra-long cyclability for more than 10,000 cycles with >85% capacity retention. The compatibility of the NIC in different environmental conditions is also studied, and the cell renders better performance in all temperature conditions.",Lithium-ion batteries (LIBs),Hydrometallurgical process,"HCl and H2SO4, 0.5 M H2SO4",lithium,
323,10.1016/j.cej.2024.148608,Pre-extraction of Li from spent lithium-ion batteries through an Ethanol-Water vapor thermal reduction approach,"Pre-extraction of lithium from spent lithium-ion batteries (LIBs) is highly required to obtain a high recovery rate of lithium. Here, we report an ethanolâ€“water vapor thermal reduction approach in a sealed reactor to selectively recycle lithium and transition metal oxides (TMOs) from spent LIBs. Spent cathode materials were converted to LiOH and TMO by the reduction of water-alcohol vapor at a temperature of 350â€“400 Â°C. More than 99 % of the Li in LiCoO2 was selectively extracted from LiCoO2 at 370 Â°C for 2 h and at 400 Â°C for 0.8 h. The selective extraction is co-driven by water and alcohol that enable the reduction of LiCoO2 and release water-soluble LiOH and water-insoluble TMOs. In addition, the waterâ€“vapor thermal reduction method is applicable to selectively recovery Li from different types of cathode materials such as NCMs and lithium manganese oxide. The pre-selective extraction ensures a high lithium recovery rate and a reagent-saving manner. We envision that the vapor thermal recovery method could help recycle spent LIBs by an environmentally friendly and economically reasonable way.",Lithium-ion batteries (LIBs),thermal reduction approach in a sealed reactor,"350â€“400 Â°C, 2 h, 400 Â°C for 0.8 h",LiOH and TMOs,400
324,10.1016/j.jpowsour.2024.234417,Efficient recovery of Al foil and regeneration of cathode materials from spent lithium-ion batteries with methanol-citric acid,"Efficient separation of cathode materials from current collectors is an important step to simplify the recycling process of spent lithium-ion batteries (LIBs). However, traditional methods have the shortcomings of incomplete separation, release of toxic substances and high cost. Here, the methanol-citric acid solvent (MeOH-CA), prepared from green and low-cost reagents methanol (MeOH) and citric acid (CA), can separate above 99.5 wt% of spent nickel-manganese-cobalt (NCM) cathode materials in 15 min with negligible metal loss at an ultralow temperature of 45 Â°C. The separated NCM has high purity and no structure changes, and the recovered Al foil is intact and non-corrosive. The mechanism analysis indicates that the reaction between MeOH-CA and Al foil and the inactivation of PVDF by the abundant hydrogen bonds in the MeOH-CA solvent cause the separation. Meanwhile, the formation of AlF3 passivation layer and the ester film on the surface of Al foil prevent further corrosion of Al foil. Through hydrothermal treatment combined with a short thermal annealing, the regenerated NCM delivers a reversible capacity of 151 mAh gâˆ’1 at 1C and 117 mAh gâˆ’1 after 100 cycles. The facile separation strategy provides a sustainable and economic solution for the recovery of spent LIBs.",Lithium-ion batteries (LIBs),leaching process,"temperature: 120 Â°C, time: 120 min, pH: 2.5, H2SO4: 3 M",LiCoO2,120
325,10.1016/j.mtsust.2024.100849,Sustainable recovery of rare earth elements from Ni-MH batteries: Flux-free thermal isolation and Subsequent hydrometallurgical refinement,"This study details a sustainable approach for efficient recovery of highly pure rare earth elements oxides (REOs) from Ni-MH batteries. REOs (i.e., La, Ce, Sm, Nd, and Pr oxides) were thermally isolated from spent Ni-MH batteries into an oxide phase with the REO concentration of 67.4 wt%. Subsequently, separate leaching processes were conducted using sulfuric acid and hydrochloric acid solutions, and the results were compared in terms of efficiency and feasibility. Sodium REEs sulfate hydrate (NaRE(SO4)2.xH2O) was precipitated from the sulfuric acid leachate by adjusting the pH to 1.5 using sodium hydroxide, while the addition of oxalic acid to the hydrochloric acid leachate enabled the recovery of REEs as oxalate hydrate (RE2(C2O4)3.xH2O). The resulting sulfate salt was mixed with a sodium hydroxide solution, leading to the formation of REEs hydroxide. The REEs hydroxide and oxalate were calcined at 1000 Â°C, resulting in the production of REOs with a purity exceeding 99.7%. This research demonstrates the feasibility of developing an efficient, environmentally friendly, and sustainable approach for the recovery of highly pure REOs from Ni-MH batteries which potentially can minimize the environmental impact associated with the extraction of REOs from virgin sources, while addressing the challenge of effective recycling of end-of-life Ni-MH batteries.",Lithium-ion batteries (LIBs),thermal treatment,1000 Â°C,Li2CO3,1000
326,10.1016/j.cej.2022.141196,"Recovery and regeneration of anode graphite from spent lithium-ion batteries through deep eutectic solvent treatment: Structural characteristics, electrochemical performance and regeneration mechanism","Recovery of graphite from spent lithium-ion batteries (LIBs) as new anode materials in the LIBs after regeneration can not only promote the recycling of spent LIBs, but also help to alleviate its environmental risks. However, the removal of the impurities in spent graphite is unsatisfying and its electrochemical performance need to be further improved when using conventional regeneration methods (such as acid treatment). Herein, we proposed a novel deep eutectic solvent (DES) leaching method to recover and regenerate waste graphite from spent LIBs under mild condition. The result showed that DES leaching could not only effectively remove the impurities in spent graphite, but also restore its crystal structure and morphology. The regenerated graphite obtained by DES treatment (DRG) exhibited a high specific capacity of 449.4 mAh/g for the first cycle at 0.1C and 285.4 mA h/g even after 500 cycles at 1C. In addition, the retention rate and coulombic efficiency of DRG were as high as 96.0 % and 100 %, respectively. These results demonstrated the excellent electrochemical performance of DRG, which was even comparable to that of commercial graphite. The regeneration mechanism of the proposed method was also elucidated. The organic binder was dissolved in DES by forming hydrogen bonds (OHâ€¦F and CHâ€¦Clâˆ’). The Li coordination complex formed between SEI film and DES contributed to the dissolution of SEI film, and the residual electrolytes were removed based on the similarity-intermiscibility theory. This study provides a facile and green method to accomplish the closed-loop utilization of spent graphite in spent LIBs.",Lithium-ion batteries (LIBs),mild condition,mild condition,regenerated graphite,
327,10.1016/j.jhazmat.2023.132150,Recovery of valuable metals from spent lithium-ion batteries through biomass pyrolysis gas-induced reduction,"The development of spent lithium-ion batteries (LIBs) recycling technologies can effectively alleviate environmental pressure and conserve metal resources. We propose a win-win strategy for pyrolysis gas reduction by lignocellulosic biomass, ensuring gas-induced reduction by spatial isolation of biomass and lithium transition metal oxides (LiTMOX (TM = Ni, Co, Mn)), and avoiding the separation of solid carbon and TMOX (TM = Ni, Co, Mn). In the spent LiCoO2 batteries, the lithium recovery efficiency reaches 99.99% and purity reaches 98.3% at 500 Â°C. In addition, biomass pyrolysis gas reduction is also applicable to treat spent LiMn2O4 and LiNi0.6Co0.2Mn0.2O2 batteries. Thermodynamic analysis verifies that CO dominates the gas reduction recovery process. DFT calculation indicates that the gas reduction induces the collapse of the oxygen framework of LiTMOX (TM = Ni, Co, Mn). Everbatt-based economic and environmental analysis illustrates that this is an environment-friendly and energy-saving method.",Lithium-ion batteries (LIBs),pyrolysis gas reduction by lignocellulosic biomass,500 Â°C,lithium recovery efficiency reaches 99.99% and purity reaches 98.3%,500
328,10.1016/j.hydromet.2021.105602,"Removal of iron, aluminium, manganese and copper from leach solutions of lithium-ion battery waste using ion exchange","The shift to electric mobility necessitates recycling the metals from lithium ion battery waste. Ion exchange was studied for use in the removal of impurities from synthetic lithium ion battery waste leachate in laboratory-scale batch and column experiments. Aminomethylphosphonic acid functional chelating resin (Lewatit TP260) was capable of removing Fe, Al, Mn, and Cu from the leachate, while leaving valuable Co, Ni, and Li as a pure mixture in the raffinate. Increasing the pH up to 3 and the temperature to 60 Â°C improved the purity and productivity. Iron and aluminium could not be eluted efficiently by mineral acids, but an oxalate solution was found feasible. A two-step elution procedure, in which Cu and Mn are first removed with sulfuric acid, followed by Fe and Al removal with potassium oxalate, was successfully demonstrated. The suggested process produced a > 99.6% pure Li + Co + Ni solution (battery grade), along with a Mn and Cu rich sulfuric acid solution with Co as an impurity and an oxalate solution of Fe + Al as by-products. The productivities for these solutions were 0.39, 0.16, and 0.38 BV/h, respectively. The Co loss was very low (1.1%) as compared to previously suggested impurity removal processes using precipitation and solvent extraction. Moreover, Co can be easily recycled back to the ion exchange column feed after Mn and Cu are recovered as pure by-products.",Lithium-ion batteries (LIBs),ion exchange,"pH: 3, temperature: 60 Â°C, BV/h: 0.39","pure Li + Co + Ni solution (battery grade), Mn and Cu rich sulfuric acid solution, oxalate solution of Fe + Al as by-products",60
329,10.1016/j.wasman.2021.04.052,Direct recovery of degraded LiCoO2 cathode material from spent lithium-ion batteries: Efficient impurity removal toward practical applications,"Regenerating cathode material from spent lithium-ion batteries (LIBs) permits an effective approach to resolve resource shortage and environmental pollution in the increasing battery industry. Directly renovating the spent cathode materials is a promising way, but it is still challenging to efficiently remove all of the complex impurities (such as binder, carbon black, graphite and current collectors) without destroying the material structure in the electrode. Herein, a facile strategy to directly remove these impurities and simultaneously repair the degraded LiCoO2 by a target healing method is reported. Specifically, by using an optimized molten salt system of LiOH-KOH (molar ratio of 3:7) where LiNO3 and O2 both serve as oxidants, the impurities can be completely removed, while the structure, composition and morphology of degraded LiCoO2 can be successfully repaired to commercial level based on a two-stage heating process (300 Â°C for 8 h and 500 Â°C for 16 h, respectively), resulting in a high recovery rate of approximately 100% for cathode material. More importantly, the regenerated LiCoO2 exhibits a high reversible capacity, good cycling stability and excellent rate capability, which are comparable with commercial LiCoO2. This work demonstrates an efficient approach to recycle and reuse advanced energy materials.",Lithium-ion batteries (LIBs),"thermal treatment, leaching, alkaline leaching, oxidation, reduction, alkaline leaching, roasting, oxidation, reduction, alkaline leaching, roasting, oxidation, reduction, alkaline leaching, roasting, oxidation, reduction","400 Â°C, 100 Â°C, 150 Â°C, 180 Â°C, 200 Â°C, 250 Â°C, 300 Â°C, 350 Â°C, 400 Â°C, 450 Â°C, 500 Â°C, 550 Â°C, 600 Â°C, 650 Â°C, 700 Â°C, 750 Â°C, 800 Â°C, 850 Â°C, 900 Â°C, 950 Â°C, 1000 Â°C",LiCoO2,1000
330,10.1016/j.resconrec.2022.106614,Efficient recovery of lead and iron from disposal residues of spent lead-acid batteries,"Understanding spatial position relationships between main phases and harmful components in disposal residues of spent lead-acid batteries (DR-LABs) is critical to realize metal resources recovery. This work proposed mechanism of efficient recovery of lead and iron by identification of spatial position relationships. Results showed that there were wrapping, embedding, and loading spatial position relationships between PbS and Fe2SiO4. After the destruction of Fe2SiO4, PbS was exposed on the surface of DR-LABs. Subsequently, 98.9 wt% of lead was recovered as Pb(OH)2/Fe(OH)3/Fe(OH)2 by acid leaching followed by pH adjustment. Meanwhile, 90.3% of iron was recovered as raw material. Experiments and DFT calculation verified that NaOH induced the formation of hydroxylated Fe2SiO4(010) surfaces and near-surface Na+ substitution, which promoted the transformation of Fe2SiO4 to FeO. Overall, the proposed mechanism could be a promising support to efficient recover lead and iron from DR-LABs.",Lithium-ion batteries (LIBs),hydrometallurgical leaching,"20% H2SO4, 30% H2O2, pH 1.0, 40 Â°C, 100 mL/g",cathode active material (CAM),40
331,10.1016/j.wasman.2016.01.033,A facile chemical route for recovery of high quality zinc oxide nanoparticles from spent alkaline batteries,"Recycling of spent domestic batteries has gained a great environmental significance. In the present research, we propose a new and simple technique for the recovery of high-purity zinc oxide nanoparticles from the electrode waste of spent alkaline Znâ€“MnO2 batteries. The electrode material was collected by the manual dismantling and mixed with 5M HCl for reaction with a phosphine oxide reagent Cyanex 923Â® at 250Â°C for 30min. The desired ZnO nanoparticles were restored from the Zn-Cyanex 923 complex through an ethanolic precipitation step. The recovered particle product with about 5nm diameter exhibited fluorescent properties (emission peak at 400nm) when excited by UV radiation (excitation energy of 300nm). Thus, the proposed technique offered a simple and efficient route for recovering high purity ZnO nanoparticles from spent alkaline batteries.",Alkaline Zn-MnO2 batteries,Recovery of high-purity zinc oxide nanoparticles,"250Â°C, 30min, 5M HCl, Cyanex 923Â®, ethanolic precipitation, 5nm diameter, UV radiation (excitation energy of 300nm)",high-purity ZnO nanoparticles,250
