Repository: avanscholar/Battery-LLaMA

Battery-LLaMA: Multi-Objective Optimization Employing Knowledge Graph-Embedded Large Language Model to Strategize Battery Recycling Technology Selection.

The figure below is a complete schematic diagram representing the development of a framework for selecting the optimal battery recycling processes.

File: Data files/BR-KG/Input_Data_874_abstracts.csv (part 16 of 38)
Abstract Number,DOI,Title,Abstract,Battery_Type,Recycling_Process_Used,Process_Conditions/Battery_Properties,Recovered_Materials (from abstract),Final Max Temperature
332,10.1016/j.hydromet.2019.105169,Recovery of metals from spent lithium-ion batteries using organic acids,"An effective and environmentally friendly process was developed for recovering metals present in lithium-ion batteries (LIBs), using a mechanical process followed by heat treatment and leaching using malic, citric, and formic acids at concentrations of 2â€¯M. The techniques employed to characterize the process were TGA, DSC, XRD, SEM, FT-IR, and EDXRF. The leaching was carried out using different experimental conditions of temperature, volume of hydrogen peroxide (H2O2), S/L ratio, and extraction time. The leachate solutions were analyzed by FAAS. The characterization results showed that heat treatment at 700â€¯Â°C for 2â€¯h was effective for degradation of the graphite and PVDF present in the LIBs. Over 90% of the Co, Li, and Mn present could be extracted using the following conditions: 2â€¯M DL-malic acid, 6% (v/v) H2O2, S/L of 1:20 (m/v), 95â€¯Â°C, and extraction time of 60â€¯min. The process for recovering metals from spent LIBs using DL-malic acid could be considered economically and environmentally correct, avoiding negative impacts in the environment and recovering metals with high added value that could be used in the manufacturing of new products.",Lithium-ion batteries (LIBs),"mechanical process followed by heat treatment and leaching using malic, citric, and formic acids","2â€¯M DL-malic acid, 6% (v/v) H2O2, S/L of 1:20 (m/v), 95â€¯Â°C, and extraction time of 60â€¯min","Co, Li, Mn",95
333,10.1016/j.hydromet.2023.106152,Electric field-assisted leaching of valuable metals from spent lithium-ion batteries in a mixture of acetic acid and ascorbic acid,"Recovery of valuable metals from spent lithium-ion batteries (LIBs) has great economic and environmental value. In this study, mixtures of acetic acid and ascorbic acid were used to leach valuable metals from the cathode plates of spent LIBs with assistance from an electric field. Thermodynamic analysis showed that the metal oxides of spent LIBs could be dissolved in the form of metal ions by adjusting potential and pH. Leaching conditions, including the concentrations of acetic acid and ascorbic acid, working voltage, reaction temperature, and reaction time, were systematically investigated. Under conditions with acetic acid concentration of 1 mol/L, ascorbic acid concentration of 0.1 mol/L, working voltage of 4 V, reaction temperature 25 Â°C and reaction time 70 min, the leaching efficiency of Ni, Co, Mn, and Li reached 99.8%, 99.8%, 99.8%, and 99.9%, respectively. A kinetic study revealed that the surface chemical reaction was the rate-controlling step in the leaching process. The infrared spectra indicated that polyhydroxy groups were transformed into carboxyl or aldehyde groups during mixed acid leaching. The complexity of ascorbic acid and low-valent metal ions increased with leaching time in the ultraviolet spectrum. Finally, the leach residue was analysed using X-ray diffraction (XRD) and scanning electron microscopy-energy dispersive spectroscopy (SEM-EDS), which indicated that the metal oxides in the cathode plate were efficiently leached.",Lithium-ion batteries (LIBs),mixed acid leaching,"acetic acid concentration of 1 mol/L, ascorbic acid concentration of 0.1 mol/L, working voltage of 4 V, reaction temperature of 25 Â°C and reaction time of 70 min","Ni, Co, Mn, Li",25
334,10.1016/j.jes.2023.02.044,Production of the C/TiO2 composite with a high-performance electrochemical property from titanium-rich sludge via in-situ C coating,"Resource recycling from waste-water and sludge is an important part of the 14th Five-Year Plan in China. The emerging titanium-based coagulants have drawn growing attentions due to their strong coagulation capability in water purification and value-added Ti-loaded sludge production. Management and recovery of the high value-added sludge into functional nanomaterials is highly significant for both sludge reduction and environmental remediation. The present study was carried out to investigate the recycle of the coagulated Ti-loaded sludge to produce functional C/TiO2 composites as the anode materials for lithium-ion batteries (LIBs). It is the first time that the application of the Ti-loaded wastewater sludge derived C/TiO2 was evaluated for LIBs. The experimental results showed that the carbon coating through in-situ carbonization of the sludge produced the C/TiO2 composites with a high specific surface area, stable structural integrity, and excellent electrochemical properties that would facilitate Li+ diffusion in long-term LIBs usage. The C/TiO2 composites calcinated from the polytitanium sulfate-coagulated sludge at 800Â°C (N2) exhibited the best electrochemical performance during the cycling tests (601 mAh/g at 100 mA/g after 200 cycles). The research work demonstrates the promising prospect of the recycle and value-added utilization of the Ti-loaded sludge in the production of high-performance C/TiO2 composites for energy storage applications. This study provides a new way for the management and reuse of Ti-loaded waste-sludge.",Lithium-ion batteries (LIBs),leaching-solvent extraction process,"H2SO4:NH4OH=1:2 molar ratio, pH=1.5, leaching temperature 120 Â°C, leaching time 30 min, solvent extraction with 2-propanol",cathode active materials,120
335,10.1016/j.heliyon.2024.e25575,Selective lithium extraction from spent lithium-ion batteries through polyvinyl chloride thermal decomposition-based gas-solid reaction,"The recovery of valuable metals from waste battery materials and the thermal decomposition of PVC both require significant energy and material consumption. In this study, we propose an innovative strategy that integrates the lithium extraction process from spent LiNi0.85Co0.15Al0.05O2 (S-NCA) with PVC pyrolysis, resulting in a substantial reduction in energy consumption and chemical additive. Various characterization techniques, including SEM, TEM, XRD, and XPS, are employed to investigate the mechanism of gas-solid lithium extraction and provide valuable insights into the migration pathway of lithium from S-NCA to soluble LiCl. The optimal conditions for the process were determined as follows: a temperature of 600 Â°C, S-NCA/PVC mass ratio of 1:4, and a baking time of 2 h, achieving a lithium extraction efficiency of 94.37 %. The research provides valuable insights for the valorization of PVC thermal decomposition and lithium extraction from NCA, presenting a novel approach for future applications.",Lithium-ion batteries (LIBs),solvent extraction (SX),"pH 1.5, H2SO4 0.5 M, NH4Cl 0.5 M, pumping rate 30 mL/min, dilution ratio 1:2, extraction time 120 min","cobalt (Co), manganese (Mn), lithium (Li), aluminum (Al)",
336,10.1016/j.jenvman.2024.121853,Cleaner separation and recovery of valuable metals from spent ternary cathode via carbon dioxide synergetic thermite reduction strategy,"The low-carbon recycling of spent lithium-ion batteries has become crucial due to the increasing need to address resource shortages and environmental concerns. Herein, a low-carbon, facile, and efficient method was developed to separate and recover Li, Al, and transition metals from spent ternary cathodes. Initially, the cathode materials post-discharge and disassembly do not require pre-sorting. Instead of using carbonaceous materials, the Al foil in the cathode serves as the reducing agent during reduction roasting. The impact of different roasting atmospheres (air, N2, CO2) on phase transitions and the extraction of valuable metals was examined. The findings revealed that after synergistic thermite reduction in a carbon dioxide atmosphere, the cathode material is completely dissociated. Li is selectively converted to Li2CO3 rather than LiAlO2, and the reduced reactivity of the Al foil encourages the formation of lower-valence oxides of Ni and Co, rather than their metallic forms. Under optimal roasting conditions at 650 Â°C for 1.0 h, 91.4% of Li can be preferentially and selectively extracted through carbonation water leaching, with less than 0.1% of Al and transition metals dissolving. Subsequently, âˆ¼98% of Al and âˆ¼99% of Ni, Co, and Mn can be leached using alkaline and acidic solutions, respectively. Compared to the traditional carbon thermal reduction process, this process offers several advantages including the elimination of pre-sorting and additional reducing agents, lower carbon emissions, and higher recovery rates of valuable metals. Thus, this process makes the recovery of metals from spent lithium-ion batteries more environmentally sustainable, simple, cost-effective, and adaptable.",Lithium-ion batteries (LIBs),carbon thermal reduction process,650 Â°C for 1.0 h,"Li, Ni, Co, Mn",650
337,10.1016/j.wasman.2020.05.030,Organics removal combined with in situ thermal-reduction for enhancing the liberation and metallurgy efficiency of LiCoO2 derived from spent lithium-ion batteries,"Liberation and reduction of cathode material are the necessary procedures for improving the recycling efficiency of cathode material derived from spent lithium-ion batteries. In this research work, a pyrolysis technology was utilized to remove the organic binder and enhance liberation of electrode materials. At the same time, pyrolysis treatment can facilitate the thermal-reduction of Co3+ in LiCoO2 to Co2+ with surface organics, which lays a foundation for the subsequent reductant-free acid leaching. Results indicate that the crystal structure of pure LiCoO2 is not changed at a pyrolysis temperature of 600â€¯Â°C, but LiCoO2 transforms to CoO, Li2CO3, LiF, and Li2O under the reduction action of HF, pyrolytic carbon, and additive carbon black. Water-impact crushing is synchronized with water-leaching to separate electrode materials from aluminum foil and recover Li element. Afterwards, reductant-free acid leaching technology can be utilized to recycle Li and Co from spent LiCoO2 batteries. Recovery efficiency of Li element in water-leaching process was up to 92.17% while the remaining 7.83% of Li and all Co elements were recovered during reductant-free acid leaching process. Based on the foundation analysis, the green chemical process for recovering valuable metals from spent lithium-ion batteries was proposed.",Lithium-ion batteries (LIBs),"pyrolysis technology, acid leaching","600â€¯Â°C, HF, pyrolytic carbon, additive carbon black, water-impact crushing, reductant-free acid leaching","lithium element, cobalt element",600
338,10.1016/j.jhazmat.2022.129172,Nonradical electron transfer-based peroxydisulfate activation by a Mnâˆ’Fe bimetallic oxide derived from spent alkaline battery for the oxidation of bisphenol A,"Mn-Fe bimetallic oxide has been employed as an outstanding peroxydisulfate (PDS) activator, but the underlying mechanism is still controversial. In this work, Mn0.27FeO4.55 (MFBO) was synthesized using the recovered waste alkaline battery and its catalytic activity and mechanism for PDS activation were explored in detail. Results show that MFBO exhibited a higher catalytic activity than the individual single metal oxides (FeOx and Mn2O3) due to the synergistic effect between Fe and Mn elements. The removal efficiency of bisphenol A (BPA) with an initial concentration of 10 mg/L reached 97.8% within 90 min in the presence of 0.5 g/L MFBO and 2.0 mM PDS. Moreover, the MFBO maintained high stability and reusability even after being recycled for five times. With the aid of a series of experiments and ex-situ/in-situ characterizations, a non-radical PDS activation mechanism was proposed, in which organic contaminants would be oxidized through a direct electron transfer pathway mediated by the metastable reactive complexes (MFBO-PDS*). Notably, the MFBO/PDS system revealed selective oxidation towards different organic pollutants and the reaction rates were closely related to their structures and properties. The research provided an effective alternation process for application of the waste battery, as well as developed a novel perspective for removal of recalcitrant aqueous contaminants through a nonradical mechanism.",Lithium-ion batteries (LIBs),leaching process,"pH 1.0, 30 Â°C, and 100 mL/L H2SO4","lithium, cobalt, and nickel",30
339,10.1016/j.jece.2020.103801,Enhancing cobalt recovery from Li-ion batteries using grinding treatment prior to the leaching and solvent extraction process,"The growing of cobalt demand for electric vehicle batteries and various applications associated with the no cobalt ores makes the European Union consider it as a critical metal. This causes the search for new sources to meet the demand. Several studies have been explored battery recycling to promote the circular economy. On the one hand, acid leaching has been widely studied for cobalt recovery, but on the other hand, the grinding step is not well explored in the literature, which must increase metals release and further recovery. For this reason, the aim of the present work is to provide new insights on cobalt extraction from Li-ion batteries evaluating from the grinding step to the selective separation. Different grinding techniques were studied to ground the scrap: hammer, knife, and ceramic balls were evaluated on dismantling considering cobalt release. Ultrasound washing was evaluated to decrease the particle size distribution of ground material. Leaching experiments were carried out exploring different leaching agents (H2SO4, HNO3 and HCl with and without H2O2) and conditions (time, temperature and pH). Selective cobalt separation was performed using Cyanex 272 1â€¯mol/L in kerosene. Results have shown that knife mill was the only one to ground the batteries. The best efficiency for cobalt leaching was obtained using H2SO4+H2O2 at pH 3.0 and 50â€¯Â°C. Considering all hydrometallurgical processing â€“ leaching-solvent extraction â€“ 91 % of cobalt was recovered.",Lithium-ion batteries (LIBs),Leaching and solvent extraction,"pH 3.0, 50 Â°C, H2SO4+H2O2",cobalt,50
340,10.1016/j.hydromet.2015.07.004,Selective process of zinc extraction from spent Znâ€“MnO2 batteries by ammonium chloride leaching,"Recycling of spent Znâ€“MnO2 batteries by hydrometallurgy is usually carried out by leaching in acid media, mainly with sulphuric acid solutions. Another type of leachant was used in this work, specifically solutions of concentrated ammonium chloride. The development of this study has relied on the prediction of the chemical behavior of the constituting phases based on data obtained from theoretical and experimental equilibrium values. The assessment of the effects of factors on leaching efficiency was also done. It was concluded that about 70% of zinc, as ZnO, can be selectively extracted using this media, under optimized conditions such as 4â€“5M NH4Cl, 90â€“100Â°C and 4h, the remaining zinc namely that corresponding to the spinel form ZnOÂ·Mn2O3 being insoluble. All other manganese species were also almost insoluble, besides iron, holding up that ammonium chloride leaching is a very selective process for zinc recovery from batteries. The factors temperature, leachant concentration and time are indicate to be very significant in leaching, while stirring velocity was less relevant. The apparent activation energy was calculated based on the initial velocity differential method and the value achieved (5.7Â±0.7kcalmolâˆ’1) showed a mixed control process. This indicates that, although the surface chemical reaction is still playing an important role in the leaching mechanism, the contribution of diffusion phenomena shall not be disregarded at all.",Lithium-ion batteries (LIBs),roasting-leaching-solvent extraction process,"200Â°C, 30min, 100mL/L H2SO4",cathode active material,200
341,10.1016/j.jece.2018.02.027,Acrylamide grafted chitosan based ion imprinted polymer for the recovery of cadmium from nickel-cadmium battery waste,"Spent nickel-cadmium (Ni-Cd) batteries are classified as hazardous waste due to the presence of toxic cadmium (Cd). Sustainable solution to this problem can be adoption of resource recovery methods for the reuse of Cd. This has been attempted in the present work using the biopolymer chitosan having inherent affinity for metals. Stability of chitosan in acidic medium was improved by grafting it with a suitable grafting agent and crosslinking. Further, it was used for the synthesis of acrylamide grafted chitosan based Cd ion imprinted polymer (CdIIP) using Cd as template and epichlorohydrin (EPI) as crosslinker for the selective recovery of Cd. Density functional theory (DFT) confirmed acrylamide as the best grafting agent with Î”G of âˆ’17.98â€¯Kcal/mol for the acrylamide grafted chitosan. FTIR confirmed the grafting of acrylamide on chitosan as well as successful synthesis of CdIIP. EPI proved to be a better crosslinking agent as compared to glutaraldehyde (GLA) for CdIIP as confirmed by EDS. Adsorption of Cd on CdIIP was influenced by pH, time, initial Cd concentration and CdIIP dose. The kinetic data fitted well to pseudo-second-order equation than first order with R2 equals to 0.997. The monolayer adsorption capacity for Cd (167â€¯mg/g) calculated using Langmuir isotherm model was in close approximation to the experimental adsorption capacity of 152â€¯Â±â€¯3â€¯mg/g. The thermodynamic data confirmed exothermic and spontaneous nature of adsorption. 84.3% of Cd could be recovered by CdIIP from the acidic leachate of the Ni-Cd battery waste. CdIIP could be effectively reused for five cycles.",Lithium-ion batteries (LIBs),"leaching, solvent extraction","H2SO4:H2O ratio of 1:1, pH 1.0, 200â€¯Â°C, leaching time of 240â€¯min, solvent extraction time of 60â€¯min","cobalt, lithium, manganese, nickel, graphite",200
342,10.1016/j.resconrec.2023.107267,Efficiently regenerating spent lithium battery graphite anode materials through heat treatment processes for impurity dissipation and crystal structure repair,"The recovery of graphite materials from spent lithium-ion batteries plays a crucial role in mitigating graphite shortages, achieving environmental protection, and promoting sustainable development. This paper conducts heat treatment regeneration experiments of spent graphite at temperatures ranging from 2000 Â°C to 2800 Â°C. By analyzing the dissipation of impurities, the changing pattern of impurity content in the spent graphite anode during the heat treatment was elucidated. Simultaneously, through XRD and Raman analysis, the evolution process of carbon atom graphitization at high temperatures was revealed. The results indicate that as the temperature increases, it is beneficial for impurity removal and graphite crystal structure repair. After assembling the battery, RG-2800 exhibits excellent electrochemical performance, with an initial charge capacity of 346.3 mAh/g, a first coulombic efficiency of up to 88.8 %. Through this method, the efficiency of regenerating graphite materials will be further improved, providing more possibilities for the development of the green energy sector.",Lithium-ion batteries (LIBs),"pyrolysis, thermal decomposition","pyrolysis temperature of 800 Â°C, thermal decomposition temperature of 1000 Â°C","graphite, Li",1000
343,10.1016/j.susmat.2024.e00971,Innovative green intense tetra-eutectic solvent (ITES) for recovery via occlusion co-precipitation at room temperature,"Lithium iron phosphate (LiFePO4) is the widely used cathode material for safe and high-power lithium-ion batteries (LIBs) for electric vehicles (EVs). Therefore, numerous challenges to re-manufacturing, re-use, and recovery from spent LiFePO4/C are tolerated if evaluated early in the innovation process. Herein, innovative green intense tetra-eutectic solvent (ITES) has been used to recover a new Li-metal co-intercalation compound from spent LiFePO4/C cathode material, which is simple and cost-effective. The ITES leaching concerning organic solution with active hydrogen donor-acceptor salts creates a coordination environment through occlusion co-precipitate new co-intercalation compound at room temperature. Innovative green ITES-10 solution has successfully recovered a new Li-metal co-intercalation regarding the active hydrogen donor-acceptor bonding coordination environment of ITES adequate leaching solution and proposed recovery mechanism. The ICP-MS value of recovery metal (7Li) efficiency (%) of ITES-10 leaching for spent LiFePOâ‚„/C cathode materials reaches approximately 0.452% at room temperature for recovery of new co-intercalation compound, besides the fresh LiFePOâ‚„/C cathode materials (as reference), approximately 0.805%, respectively. Therefore, innovative ITES is considered to recover spent Li-based cathode materials in our future works concerning high leaching recovery rates below 100 Â°C in experimental conditions.",Lithium-ion batteries (LIBs),"solvent extraction, organic solution with active hydrogen donor-acceptor salts","room temperature, 100 Â°C",new Li-metal co-intercalation compound,100
344,10.1016/j.envres.2024.119296,Rational design of waste anode graphite-derived carbon catalyst to activate peroxymonosulfate for atrazine degradation,"As the rapidly growing number of waste lithium-ion batteries (LIBs), the recycling and reutilization of anode graphite is of increasing interest. Converting waste anode graphite into functional materials may be a sensible option. Herein, a series of carbonaceous catalysts (TG) were successfully prepared using spent anode graphite calcined at various temperatures and applied for activating peroxymonosulfate (PMS) to degrade atrazine (ATZ). The catalyst obtained at 800 Â°C (TG-800) showed the optimum performance for ATZ removal (99.2% in 6 min). Various experimental conditions were explored to achieve the optimum efficiency of the system. In the TG-800/PMS system, free radicals (e.g., SO4 Â·âˆ’, HOÂ·), singlet oxygen (1O2), together with a direct electron transfer pathway all participated in ATZ degradation, and the ketonic (CO) group was proved as the leading catalytic site for PMS activation. The potential degradation routes of ATZ have also been presented. According to the toxicity assessment experiments, the toxicity of the intermediate products decreased. The reusability and universal applicability of the TG-800 were also confirmed. This research not only provides an efficient PMS activator for pollutant degradation, but also offers a meaningful reference for the recovery of waste anode graphite to develop environmentally functional materials.",Lithium-ion batteries (LIBs),activating peroxymonosulfate (PMS),800 Â°C,functional materials,800
345,10.20964/2019.01.45,Using a Carbon Black for the Lead Powder Preparation from the Lead Paste by Calcination and Its Application as Positive Lead Plate for Lead Acid Battery,"In this work, the worn-out lead pastes of the seriously softened positive lead plates of a lead acid battery are, for the first time, successfully recovered to be lead powder using a facile method of carbon black-present calcination. Namely, the mixtures containing the worn-out lead pastes and carbon black are calcined at 400 Â°C for 5 h, and the resultant samples with a carbon black content ( mass ratio ) of 0.3%, 0.6%, 1.2% and 3.1% in the starting materials are labeled as sample a, b, c and d, respectively. The results of XRD patterns reveal that the main component of the worn-out lead pastes is Î²-PbO2, and after the calcination treatment, Pb-based oxides with relatively lower Pb chemical valence are demonstrated to be the major ingredients of all prepared samples. SEM images strongly indicate that the content of carbon black in the starting materials is a main factor which can greatly influence the morphologies of the resultant samples, and more smaller and rod-shaped particles are displayed in sample b. More importantly, the discharge capacity of sample b is maintained as high as 458 mAh, being very close to that of the fresh industrial lead powder (468 mAh).",Lithium-ion batteries (LIBs),"leaching, acid leaching, oxidation roasting, solvent extraction, carbothermal reduction, pyrometallurgical process","400 Â°C, 100 Â°C, 300 Â°C, 400 Â°C, 200 Â°C, 300 Â°C, 400 Â°C","lithium, nickel, cobalt, copper, graphite, iron, manganese, alkaline earth metals",400
346,10.1016/j.scitotenv.2023.166095,Recycling of waste lithium-ion batteries via a one-step process using a novel deep eutectic solvent,"Deep eutectic solvents (DESs) possess excellent solubility and selectivity, making them suitable for extracting valuable metals and serving as a green alternative in the recycling process. This work introduces a low-viscosity DES consisting of dimethylthetin, oxalic acid, and water for the comprehensive recovery of cathode materials from LIBs. Leaching parameters such as ratio (1:1), leaching temperature (60 Â°C), and reaction time (15 min) for were systematically optimized, resulting in a selective separation efficiency of 99.98 % for lithium ions. Furthermore, in-situ regeneration of the precursor can be achieved during the leaching process. Charge-discharge tests indicate that the initial charge and discharge capacities of the regenerated battery are 166.8 mAh/g and 138.4 mAh/g, respectively. The DES demonstrates stability and can be easily recycled by replenishing the consumed components. This proposed strategy facilitates the reintroduction of nonrenewable resources into the supply chain and reduces the environmental impact of heavy metals, aligning with the principles of a circular economy.",Lithium-ion batteries (LIBs),Low-temperature leaching (LTL),"1:1 molar ratio, 60 Â°C, 15 min",cathode materials,60
347,10.1016/j.desal.2023.116561,Ultra-selective chelating membranes for recycling of cobalt from lithium-ion spent battery effluents by electrodialysis,"The recovery of valuable resources from spent effluents is critical to ensure sustainable growth and reduce commodity shortages at global levels. Spent batteries are largely untapped resources containing multiple high-value metal ions that may be harnest and resued indefinitely to develop a circular battery economy. Challenges however lay with the cost of purification and recovery strategies and the limited selectivity of existing processes. This work presents the development of selective cation exchange membranes suitable for the selective recovery of cobalt from mixtures of lithium, cobalt, and nickel from spent battery effluents. Efficient cation exchange membranes were generated by modifying poly(vinyl chloride) films with ethylene diamine followed by grafting of 5-chloro-8-hydroxyquinoline (5C8Q) chelating agents and two synthesis routes were compared including surface and bulk grafting and the membrane separation properties were benchmarked against CIMS Neosepta. Besides being stable across a pH range between 2 and 8, relevant to spent battery lixiviat, the surface grafted membranes exhibited the lowest energy of sorption in comparison to bulk membranes, which was ten times lower than that of the commercial CIMS Neosepta reference membranes. The transfer of ions from model single salt solutions across the surface grafted membranes allowed for over 60 % of cobalt recovery within 1 h, while nickel and lithium were transferred only up to 18 % and 0.2 %, respectively. In addition, the electrodialysis-based separation of multi-component solutions remained very cost-effective with cobalt ion removal amounts up to 58 %, leading to Co/Li separation factors as high as 247. This novel chelating agent strategy opens avenues for the development of highly efficient and selective membrane materials, which are able to operate in extreme pH environments and supporting ultra-selective ionic transfer.",Lithium-ion batteries (LIBs),pyrolysis process,"temperature of 800 Â°C, during 2 h, volatile matter of 2.33 wt%, and 1.32 wt%, of carbon and N, respectively",graphite,800
348,10.1016/j.jhazmat.2020.122372,Incineration of EV Lithium-ion batteries as a pretreatment for recycling â€“ Determination of the potential formation of hazardous by-products and effects on metal compounds,"In several industrial Lithium-ion batteries recycling processes, a thermal treatment with oxidative atmosphere is used to separate the battery components and to remove the organic components. This method is often combined with hydrometallurgical processes with the aim to increase the metal recovery rate or to improve the efficiency of the existing processes. Despite such efforts, the effects of a thermal treatment in an oxidative atmosphere on the microstructure and composition on cathode and anode materials has not been explored. In this manuscript, spent batteries which cathode active material has the composition Li(NixMnyCoz)Oz, i.e. NMC-LiBs, were subjected to thermal treatment at 400Ëš, 500Ëš, 600Ëš, and 700â€¯Â°C for 30, 60, and 90â€¯min. The microstructure and the composition were studied using XRD and ICP-OES. Thermodynamic calculations were performed to forecast the trend of the carbothermic reduction of active materials. It was observed the formation of gas and organic oil by-products from the decomposition of the polypropylene separator and the polyvinylidene fluoride binder. The identification of the composition of these by-products has great importance since they have a corrosive and toxic behavior. It was observed the fluorine behavior during the thermal treatment and its presence in the oil by-products.",Lithium-ion batteries (LIBs),thermal treatment,"400Ëš, 500Ëš, 600Ëš, 700â€¯Â°C",Li(NixMnyCoz)Oz,700
349,10.1016/j.heliyon.2024.e37447,"Improvement of Li and Mn bioleaching from spent lithium-ion batteries, using step-wise addition of biogenic sulfuric acid by Acidithiobacillus thiooxidans","Conventional spent lithium-ion battery (LIB) recycling procedures, which employ powerful acids and reducing agents, pose environmental risks. This work describes a unique and environmentally acceptable bioleaching method for Li and Mn recovery utilizing Acidithiobacillus thiooxidans, a sulfur-oxidizing bacteria that may produce sulfuric acid biologically. The novel feature of this strategy is the step-by-step addition of biogenic sulfuric acid, which differs significantly from conventional methods that use chemical reagents. We expected that gradually introducing biogenic sulfuric acid produced by A. thiooxidans would improve metal leaching at high pulp density. To investigate this, LIBs were disassembled and bioleached with or without a step-wise addition of the biogenic sulfuric acid approach. The impact on leaching efficiency, time, and ultimate product quality was assessed. Direct bioleaching yielded modest Li (43 %) and Mn (15 %) recoveries. However, bioleaching greatly increased metal recovery with the step-wise addition of biogenic acid. Li and Mn leaching efficiency were 93 % and 53 %, respectively, at a high pulp density of 60 g/L, while leaching time was reduced from 16 to 8 days. Following bioleaching, Mn(OH)2 and Li2CO3 were successfully precipitated from the leachate at more than 90 % purity. This study shows that gradually adding biogenic sulfuric acid can efficiently recover Li and Mn from waste LIBs. This approach has several environmental and economic advantages over conventional methods. The step-wise addition optimizes the leaching environment, increasing metal recovery rates while reducing the development of hazardous byproducts. This approach is environmentally friendly because it decreases greenhouse gas emissions and chemical waste. Economically, this technology offers potential cost savings through less chemical usage, shorter processing times, and lower energy needs, making it a more sustainable and cost-effective option for LIB recycling. This study shows that the step-wise addition of biogenic sulfuric acid may efficiently recover Li and Mn from wasted LIBs. This method provides a sustainable alternative to traditional procedures by limiting environmental impact while reducing process time and energy consumption.",Lithium-ion batteries (LIBs),Bioleaching,"pH 1.5, solid-liquid ratio (SLR) of 60 g/L, leaching time of 8 days, Mn recovery of 53 %, Li recovery of 93 %",Mn(OH)2 and Li2CO3,
350,10.1016/j.materresbull.2022.111897,"Recovery of lithium, cobalt, nickel, and manganese from spent lithium-ion batteries through a wet-thermal process","Recycling end-of-life lithium-ion batteries (LIBs) as a problematic waste stream has become an urgent area of research worldwide. This paper details an efficient, simple, and environmentally friendly technique for metal recovery from a mixture of three types of spent LIBs cathodes. By using the carbothermal process, Li is first isolated in solid lithium carbonate with minimal emission, and to optimize Li isolation the effects of temperature, holding time, and graphite dosage are investigated. Under optimal carbothermal conditions of 700Â°C, 60 min, and 15% graphite, phases of CoO, NiO, Li2CO3, and small amounts of Ni and Co are formed. This stage is followed by dissolution in cold water where 94.6% of Li is recovered under optimal leaching conditions. After filtration, the residual component is reduced by the second carbothermal reduction under vacuum at 900Â°C for 120 min, resulting in the formation of high purity metals.",Lithium-ion batteries (LIBs),carbothermal process,"700Â°C, 60 min, 15% graphite","CoO, NiO, Li2CO3, Ni, Co",700
351,10.1016/j.seppur.2022.121185,Comprehensive recovery of NCM cathode materials for spent lithium-ion batteries by microfluidic device,"With the gradual expansion of the market scale of lithium-ion batteries, the importance of comprehensive recycling of lithium-ion battery cathode materials has become increasingly prominent. In this work, a comprehensive recovery of leachate from spent NCM cathode materials was established with the microextraction equipment. In the process of extraction, we established an economical and efficient co-extraction method of Mn-Co-Ni to separate with Li ions in the leachate. After investigating the extraction effects of single extractant of D2EHPA and Cyanex272, the co-extraction pattern of the mixed extractant was summarized by exploring the correlation of extraction efficiency and selectivity with equilibrium pH, extractant concentration ratio and two-phase ratio. The mechanism of saponification and extraction with the mixed extractant was explained based on the IR spectral results. After separately exploring the stripping process and the deep recovery process of Ni, the metal ion of lithium was recycled via precipitation. The regenerated lithium carbonate reached 99.2% purity with uniform particle size distribution. Leveraging the microextraction equipment with greater mass transfer coefficient, a comprehensive extractive recovery process of Mn-Co-Ni was established and realized with the recovery efficiency of Mn, Co, Ni and Li of 99.9%, 98.6%, 99.5% and 90%, respectively. The regenerated metal solution of Mn-Co-Ni can be further used to prepare the precursors of regenerated cathode materials.",Lithium-ion batteries (LIBs),"leaching, solvent extraction, precipitation","100% leaching efficiency, 99.9% of Mn and Co, 99.5% of Ni, 90% of Li","Mn, Co, Ni, Li",
352,10.1016/j.wasman.2021.03.052,Hydrometallurgical enhanced liberation and recovery of anode material from spent lithium-ion batteries,"The efficient recycling of spent anode material (SAM) from spent lithium-ion batteries (LIBs) is generally critical in terms of electronic waste recyclingas well as increasing resource shortage and environmental problems. This research reported a novel and green method to recycle lithium, copper foil, and graphite from SAM by water leaching treatment. The results indicated that 100% of graphite was exfoliated from the anode material and 92.82% leaching efficiency of lithium was obtained under the optimal conditions of 80 Â°C, 60 g/L, 300 rpm, and 60 min, respectively. This finding revealed that the SAM got a full liberation characteristic due to the removal of binder, which produced an ideal leaching lithium efficiency rivaling the acidsâ€™ performance. The mechanism of the liberation of SAM and lithium leaching is presented based on the analysis of results. The graphite was purified and recovered after water leaching treatment. Besides, lithium was recovered in the form of lithium carbonate (Li2CO3), and the copper foil was recovered in a sheet. This study endeavors to develop an economical and environmentally feasible plan to recycle graphite, copper, and lithium from SAM.",Lithium-ion batteries (LIBs),leaching treatment,"80 Â°C, 60 g/L, 300 rpm, 60 min","lithium carbonate (Li2CO3), graphite",80
353,10.1016/j.resconrec.2020.105348,"Iron scrap, a sustainable reducing agent for waste lithium ions batteries leaching: An environmentally friendly method to treating waste with waste","Current paper introduces the iron scrap as a sustainable, economic and efficient reducing agent for cobalt, nickel, and lithium leaching from waste lithium ion batteries (LIBs). In this novel method, a reducing leaching environment was provided by releasing ferrous ions (Fe2+) from iron scrap dissolution. The effect of iron scrap concentration, solid content and reaction time were investigated in leaching process. The results showed that using iron scrap increases the cobalt and nickel dissolution significantly; while it has negligible influence on lithium recovery. The highest cobalt (99.1%), nickel (94.9%) and lithium (90.5%) recoveries were obtained at iron scrap concentration = 25 g/l, solid content = 10 g/l, leaching time = 150 min. The added iron then was removed from pregnant leach solution (PLS) by controlling the pH. The results showed that iron was removed efficiently at pH=4, without other metals co-precipitation. After iron removal, cobalt and nickel are recovered from PLS by cementation method with zinc scrap. The results showed that cobalt-nickel mixture can be produced with zinc cementation, without any manganese, lithium and iron impurities. Finally, a conceptual process flow diagram (PFD) is proposed for waste LIBs recycling. This PFD which includes grinding, physical separation, leaching and metals recovery from pregnant leach solution is a full flowsheet to recycle all valuable metals from LIBs.",Lithium-ion batteries (LIBs),"grinding, physical separation, leaching and metals recovery from pregnant leach solution","solid content = 10 g/l, leaching time = 150 min, pH=4",cobalt-nickel mixture,
