Repository: avanscholar/Battery-LLaMA

Battery-LLaMA: Multi-Objective Optimization Employing Knowledge Graph-Embedded Large Language Model to Strategize Battery Recycling Technology Selection.

The figure below is a complete schematic diagram representing the development of a framework for selecting the optimal battery recycling processes.

File: Data files/BR-KG/Input_Data_874_abstracts.csv (part 17 of 38)
Abstract Number,DOI,Title,Abstract,Battery_Type,Recycling_Process_Used,Process_Conditions/Battery_Properties,Recovered_Materials (from abstract),Final Max Temperature
354,10.1016/j.wasman.2024.03.018,Lithium and cobalt extraction from LiCoO2 assisted by p(VBPDA-co-FDA) copolymers in supercritical CO2,"Supercritical CO2 (scCO2) extraction assisted by complexing copolymers is a promising process to recover valuable metals from lithium-ion batteries (LIBs). CO2, in addition to being non-toxic, abundant and non-flammable, allows an easy separation of metal-complexes from the extraction medium by depressurization, limiting the wastewater production. In this study, CO2-philic gradient copolymers bearing phosphonic diacid complexing groups (poly(vinylbenzylphosphonic diacid-co-1,1,2,2-tetrahydroperfluorodecylacrylate), p(VBPDA-co-FDA)) were synthesized for the extraction of lithium and cobalt from LiCoO2 cathode material. Notably, the copolymer was able to play the triple role of leaching agent, complexing agent and surfactant. The proof of concept for leaching, complexation and extraction was achieved, using two different extraction systems. A first extraction system used aqueous hydrogen peroxide as reducing agent while it was replaced by ethanol in the second extraction system. The scCO2 extraction conditions such as extraction time, temperature, functional copolymer concentration, and the presence of additives were optimized to improve the metals extraction from LiCoO2 cathode material, leading to an extraction efficiency of Li and Co up to ca. 75 % at 60 Â°C and 250 bar.",Lithium-ion batteries (LIBs),Supercritical CO2 (scCO2) extraction assisted by complexing copolymers,"250 bar, 60 Â°C",lithium and cobalt,60
355,10.1016/j.resconrec.2021.105463,A green strategy to synthesize two-dimensional lead halide perovskite via direct recovery of spent lead-acid battery,"Hybrid organic-inorganic perovskite is a class of emerging materials with promising application prospects in optoelectronics. However, the consumption of lead resources and poor stability in moisture environment have limited their practical applications. Herein, a family of air-stable two-dimensional (2D) hybrid organic-inorganic perovskite crystal (C4H9NH3)2PbX4 (X=Cl, Br, I or mixed halides of them) is efficiently synthesized by direct recovery of spent lead-acid battery (LAB) paste. More than 95 wt% of the total lead element in spent lead paste could be recovered and converted into low-impurity lead ion solution via a facile recovery process at room temperature. Then 2D hybrid perovskite crystal is synthesized from the recovered lead ion solution with a one-pot solvent evaporation method. Excellent air stability is observed for the prepared perovskite crystals after exposure in high-humidity air at a high temperature of 75 Â°C, attributing to its layered structure which is capped with long-chain hydrophobic alkyl groups. The emission wavelengths of the synthesized perovskite crystals are tunable from 380 to 560 nm (corresponding to visible purple to yellow light) by compositional modulations, demonstrating their potential applications as optoelectronic materials. This research has proposed a promising strategy to synthesize high-value 2D hybrid perovskite optoelectronic materials directly recovered from spent LAB.",Lithium-ion batteries (LIBs),"thermal treatment, leaching process","100 Â°C, 100 min, 1.0 mol/L H2SO4",cathode active materials (CAMs),100
356,10.1016/j.jhazmat.2011.07.114,Vacuum pyrolysis and hydrometallurgical process for the recovery of valuable metals from spent lithium-ion batteries,"Spent lithium-ion batteries contain lots of strategic resources such as cobalt and lithium together with other hazardous materials, which are considered as an attractive secondary resource and environmental contaminant. In this work, a novel process involving vacuum pyrolysis and hydrometallurgical technique was developed for the combined recovery of cobalt and lithium from spent lithium-ion batteries. The results of vacuum pyrolysis of cathode material showed that the cathode powder composing of LiCoO2 and CoO peeled completely from aluminum foils under the following experimental conditions: temperature of 600Â°C, vacuum evaporation time of 30min, and residual gas pressure of 1.0kPa. Over 99% of cobalt and lithium could be recovered from peeled cobalt lithium oxides with 2M sulfuric acid leaching solution at 80Â°C and solid/liquid ratio of 50gLâˆ’1 for 60min. This technology offers an efficient way to recycle valuable materials from spent lithium-ion batteries, and it is feasible to scale up and help to reduce the environmental pollution of spent lithium-ion batteries.",Lithium-ion batteries (LIBs),"Pyrolysis, hydrometallurgical","600Â°C, 30min, 1.0kPa",cobalt and lithium,600
357,10.1016/j.jpowsour.2007.04.092,Recovery of zinc and manganese from alkaline and zinc-carbon spent batteries,"This paper concerns the recovery of zinc and manganese from alkaline and zinc-carbon spent batteries. The metals were dissolved by a reductive-acid leaching with sulphuric acid in the presence of oxalic acid as reductant. Leaching tests were realised according to a full factorial design, then simple regression equations for Mn, Zn and Fe extraction were determined from the experimental data as a function of pulp density, sulphuric acid concentration, temperature and oxalic acid concentration. The main effects and interactions were investigated by the analysis of variance (ANOVA). This analysis evidenced the best operating conditions of the reductive acid leaching: 70% of manganese and 100% of zinc were extracted after 5h, at 80Â°C with 20% of pulp density, 1.8M sulphuric acid concentration and 59.4gLâˆ’1 of oxalic acid. Both manganese and zinc extraction yields higher than 96% were obtained by using two sequential leaching steps.",Lithium-ion batteries (LIBs),Solvent extraction process,"Leaching temperature: 80 Â°C, Leaching time: 5 h, Pulp density: 70%, Sulphuric acid concentration: 1.8 M, Oxalic acid concentration: 59.4 g Lâˆ’1","lithium, nickel, cobalt, manganese and iron",80
358,10.1016/j.jpowsour.2012.06.068,Ascorbic-acid-assisted recovery of cobalt and lithium from spent Li-ion batteries,"Recycling of the major components from spent Li-ion batteries (LIBs) is considered desirable to prevent environmental pollution and recycle valuable metals. The present work investigates a novel process for recovering Co and Li from the cathode materials (containing LiCoO2 and Al) by a combination of ultrasonic washing, calcination, and organic acid leaching. Copper can also be recovered from the anode materials after they are manually separated from the cathode. Ascorbic acid is chosen as both leaching reagent and reducing agent to improve the Co recovery efficiency. Leaching efficiencies as high as 94.8% for Co and 98.5% for Li are achieved with a 1.25 mol Lâˆ’1 ascorbic acid solution, leaching temperature of 70 Â°C, leaching time of 20 min, and solid-to-liquid ratio of 25gLâˆ’1. The acid leaching reaction mechanism has been preliminarily studied based on the structure of ascorbic acid. This method is shown to offer an efficient way to recycle valuable materials from spent LIBs, and it can be scaled up for commercial application.",Lithium-ion batteries (LIBs),"a novel process for recovering Co and Li from the cathode materials (containing LiCoO2 and Al) by a combination of ultrasonic washing, calcination, and organic acid leaching","1.25 mol Lâˆ’1 ascorbic acid solution, leaching temperature of 70 Â°C, leaching time of 20 min, solid-to-liquid ratio of 25gLâˆ’1",Co and Li,70
359,10.1016/j.jhazmat.2020.122367,Chlorinated polyvinyl chloride (CPVC) assisted leaching of lithium and cobalt from spent lithium-ion battery in subcritical water,"The objective of this study was to determine leaching efficiency of Li and Co from spent lithium-ion batteries (LIBs) by using waste chlorinated polyvinyl chloride (CPVC) in hydrothermal subcritical water process. Waste CPVC was used as the source of HCl to speed up leaching efficiency. Effects of temperature, time, LiCoO2: CPVC mass ratio and liquid-solid ratio on leaching efficiencies of Li and Co were investigated. Solid residues were characterized by XRD and SEM-EDS elemental mapping to predict chemical compounds remained after leaching. Results showed that more than 98.71 % of Li and 97.69 % of Co were effectively leached from LiCoO2 powder under the following conditions: temperature of 250 Â°C, reaction time of 60 min, and LiCoO2: CPVC mass ratio of 1:3. Results of this study suggest that recovery of Li and Co from spent LIBs using hydrothermal subcritical water is an efficient, environmental friendly and sustainable technology.",Lithium-ion batteries (LIBs),hydrothermal subcritical water process,"temperature of 250 Â°C, reaction time of 60 min, LiCoO2: CPVC mass ratio of 1:3",Li and Co,250
360,10.1016/j.seppur.2024.127810,"Deep eutectic solvent with acidity, reducibility, and coordination capability for recycling of valuable metals from spent lithium-ion battery cathodes","The substantial increase in spent lithium-ion batteries (SLIB) has resulted in serious environmental impacts that require attention and appropriate intervention. In this study, we designed a DES composed of ethylene glycol (EG) and hydroxylamine hydrochloride (NH2OHÂ·HCl) with appropriate acidity, remarkable reductive property and strong coordination capability for the efficient one-step leaching of cobalt ions and lithium ions from LiCoO2 (LCO). Following leaching at a modest temperature of 80 Â°C for 8 h, the solubility of LiCoO2 reaches an 83.3 mg gâˆ’1 (much higher than previous works), accompanied by remarkably high leaching efficiencies of up to 99.7 % for lithium and 88.0 % for recovery of cobalt. Notably, this approach significantly enhances the solubility of the LiCoO2 while upholding leaching efficiency. Importantly, this study achieves a one-step separation of lithium and cobalt, avoiding metal co-precipitation and simplifying the separation procedure. Furthermore, the residual components within the system can be reclaimed and recycled. This work provides an efficient and sustainable route for the recovery of precious metals from lithium-ion batteries, characterized by its cost-effectiveness and straightforward processing.",Lithium-ion batteries (LIBs),one-step leaching of cobalt ions and lithium ions from LiCoO2 (LCO),"modest temperature of 80 Â°C for 8 h, 83.3 mg gâˆ’1, 99.7 % for lithium and 88.0 % for recovery of cobalt",lithium and cobalt,80
361,10.1016/j.wasman.2024.07.030,Pre-separation combined with reduction roasting for high-quality recovery of graphite and lithium from spent lithium ion batteries,"The recycling of spent lithium ion batteries is of great significance because it contains large amounts of valuable metals. But current recovery methods exhibit limited efficiency in selectively extracting lithium from spent electrode materials and spent graphite becomes metallurgical residues. In this study, we propose a novel recycling flowchart that combines flotation with multi-stage water-leaching to enhance the recovery of graphite and lithium from black mass derived from spent lithium ion batteries. Removal of organics can be conducted by pyrolysis, at the same time, the spent ternary cathode material was decomposed into CoO, NiO, and MnO at a temperature of 600 Â°C for 60 min using pyrolysis product-derived reductant. The sub-microlevel migration behavior of lithium ions in electrode materials was also examined. The electrode material aggregates were broken up by water crushing, and 38.67 % lithium dissolves into water for recycling. Bubble flotation was used to recycle the excess graphite from the black mass while the residual graphite was used as reductant for the carbothermal reduction. Using the developed scheme, we were able to recover 95.51 % of lithium after carbothermal reduction with 12.31 % carbon residue. Based on basic research, a novel recycling flowchart of spent lithium-ion batteries has been proposed.",Lithium-ion batteries (LIBs),carbothermal reduction,"12.31 % carbon residue, 95.51 % of lithium",lithium,
362,10.1016/j.wasman.2023.04.022,Novel PbO@C composite material directly derived from spent lead-acid batteries by one-step spray pyrolysis process,"A one-step spray pyrolysis process is investigated for the first time in the field of spent lead-acid batteries (LABs) recycling. The spent lead paste that derived from spent LAB is desulfurized and then leached to generate the lead acetate (Pb(Ac)2) solution, which is then sprayed directly into a tube furnace to prepare the lead oxide (PbO) product by pyrolysis. The low-impurity lead oxide product (9 mg/kg Fe and 1 mg/kg Ba) is obtained under the optimized conditions (the temperature of 700 Â°C, the pumping rate of 50 L/h, and the spray rate of 0.5 mL/min). The major crystalline phases of the synthesized products are identified to be Î±-PbO and Î²-PbO. In the spray pyrolysis process, Pb(Ac)2 droplets are sequentially transformed into various intermediate products: H2O(g)@Pb(Ac)2 solution, Pb(Ac)2 crystals@PbO, and the final PbO@C product. Owning its carbon skeleton structure, the recovered PbO@C product (carbon content of 0.14%) shows better performance than the commercial ball-milled lead oxide powder in battery tests, with higher initial capacity and better cycling stability. This study could provide a strategy for the short-route recovery of spent LABs.",Lithium-ion batteries (LIBs),microwave-assisted extraction,"microwave power of 150 W, the extraction efficiency of 99.98 %, the extraction time of 5 min, the leaching temperature of 80 Â°C, the leaching time of 120 min, the solid-liquid ratio of 10 g/L, the pulp density of 100 g/L, the pH value of 1.5, the solid content of 15 g/L, the H2SO4 concentration of 25 %, the pulp density of 100 g/L, the pH value of 1.5, the solid content of 15 g/L, the H2SO4 concentration of 25 %","cobalt (Co), lithium (Li), nickel (Ni), manganese (Mn), aluminum (Al), iron (Fe), and zinc (Zn)",80
363,10.1016/j.wasman.2024.06.027,Conversion and fate of waste Li-ion battery electrolyte in a two-stage thermal treatment process,"Disposal of electrolytes from waste lithium-ion batteries (LIBs) has gained much more attention with the growing application of LIBs, yet handling spent electrolyte is challengeable due to its high toxicity and the lack of established methods. In this study, a novel two-stage thermal process was developed for treating residual electrolytes resulted from spent lithium-ion batteries. The conversion of fluorophosphate and organic matter in oily electrolyte during low-temperature rotation distillation was investigated. The distribution and migration of the concentrated electrolytes were studied and the corresponding reaction mechanisms were elucidated. Additionally, the influence of alkali on the fixation of fluorine and phosphate was further examined. The results indicated that hydrolyzed carbonate esters and lithium in the electrolyte could combine to form Li2CO3 and the hydrolysable hexafluorophosphate was proven to be stable in the concentrated electrolyte (45 rpm/85 Â°C, 30 min). It was found that CO2, CO, CH4, and H2 were the primary pyrolysis gases, while the pyrolysis oil consisted of extremely flammable substances formed by the dissociation and recombination of chemical bonds in the electrolyte solvent. After pyrolysis at 300 Â°C, fluorine and phosphate were present in the form of sodium fluoride and sodium phosphate. The stability of the residue was enhanced, and the environmental risk was reduced. By adding alkali (KOH/Ca(OH)2, 20 %), hexafluorophosphate in the electrolyte was transformed into fluoride and phosphate in the residue, thereby reducing the deviceâ€™s corrosion from fluorine-containing gas. This study provides a viable approach for managing the residual electrolyte in the waste lithium battery recovery process.",Lithium-ion batteries (LIBs),two-stage thermal process,low-temperature rotation distillation,"lithium, alkali, sodium, sulfur, carbon, and phosphorus",30
364,10.1016/j.jhazmat.2015.02.064,Novel approach to recover cobalt and lithium from spent lithium-ion battery using oxalic acid,"With the booming of consumer electronics (CE) and electric vehicle (EV), a large number of spent lithium-ion battery (LIBs) have been generated worldwide. Resource depletion and environmental concern driven from the sustainable industry of CE and EV have motivated spent LIBs should be recovered urgently. However, the conventional process combined with leaching, precipitating, and filtering was quite complicated to recover cobalt and lithium from spent LIBs. In this work, we developed a novel recovery process, only combined with oxalic acid leaching and filtering. When the optimal parameters for leaching process is controlled at 150min retention time, 95Â°C heating temperature, 15gLâˆ’1 solidâ€“liquid ratio, and 400rpm rotation rate, the recovery rate of lithium and cobalt from spent LIBs can reach about 98% and 97%, respectively. Additionally, we also tentatively discovered the leaching mechanism of lithium cobalt oxide (LiCoO2) using oxalic acid, and the leaching order of the sampling LiCoO2 of spent LIBs. All the obtained results can contribute to a short-cut and high-efficiency process of spent LIBs recycling toward a sound closed-loop cycle.",Lithium-ion batteries (LIBs),Leaching process,"150min retention time, 95Â°C heating temperature, 15gLâˆ’1 solidâ€“liquid ratio, 400rpm rotation rate",cobalt and lithium,95
365,10.1016/j.mineng.2021.107279,Optimized modelling and kinetic analysis of nickel recovery from waste orthodontic implants using response surface methodology,"With the increasing applications of nickel in industrial homogeneous catalysis, coatings, and batteries a large amount can be recycled from waste orthodontic implants that contain âˆ¼ 10% nickel. This research has reported a cost-effective, low temperature, and environmentally friendly route for recovering nickel from the waste orthodontic implants using a hydrometallurgical technique. Response surface methodology coupled with central composition design (CCD) was employed to optimize and maximize the yield. Leaching time, temperature, rotational speed, and solidâ€“liquid (S-L) ratio were considered independent parameters, while recovery of nickel was taken as a response. A quadratic regression model was developed for the maximization of nickel leaching concerning input parameters and response. Different performance indicators (i.e., RE, RMSE, and MAE) were employed to assess the developed model further. Based on ANOVA analysis, temperature, and S-L ratio were found to be statistically significant factors. The results show a maximum nickel yield of âˆ¼95% was achieved with optimized parameters viz., temperature (90 Â°C), leaching time (180 min), rotational speed (40 rpm), and S-L ratio (1:50). Furthermore, the kinetic analysis of the process is also carried out using the Jander rate equation, and the calculated activation energy of nickel leaching with a first-order reaction is 39.8 kJ/mol.",Lithium-ion batteries (LIBs),pyrometallurgical process,"2000 Â°C, 4000 Â°C, 6000 Â°C, 8000 Â°C",lithium,90
366,10.1016/j.clet.2023.100619,Lead-acid batteries (LABs) and the thermogravimetric analysis of Pb metal reduction from PbO2 via microwave heating at 2.45 GHz,"The lead (Pb) in lead-acid batteries (LABs) accounts for up to 60% of their total weight and 80% of the metallic Pb produced worldwide. As a toxic substance but sought-after resource, developing a method to reclaim Pb from spent batteries, both safely and efficiently, is highly desirable. To this end, this paper explores the application of microwave heating to reduce Pb from PbO2, a component of LAB pastes, using a carbon (C) reductant. Various experiments were conducted between 200 and 1000 W to determine mass loss kinetics using a homemade thermogravimetric apparatus. The mechanisms and kinetics of the reactions, and their resultant phases, are discussed in comparison to differential thermal analyses (TG-DTA) of the same samples. Microwave heating was found to be highly effective, resulting in up to a 97% recovery of Pb metal at < 300 Â°C; however, complete reduction was unrealized due to crucible interference, microwave penetration depth, and the reflection of microwaves as Pb metal formed. The reduction and decomposition reactions were evaluated using X-ray diffraction (XRD).",Lithium-ion batteries (LIBs),"solvent extraction, leaching, solvent extraction and precipitation","100 Â°C, 1.0 M H2SO4, 1.5 M H2O2, pH 1.5, 50 g/L H2O2, 100 g/L H2SO4, 150 g/L H2O2, 100 g/L H2SO4, pH 1.5, 100 Â°C, 1.0 M H2SO4, 1.5 M H2O2, pH 1.5, 50 g/L H2O2, 100 g/L H2SO4, 150 g/L H2O2, 100 g/L H2SO4, pH 1.5, 100 Â°C","cathode active material (CAM), lithium-rich cathode active material (LR-CAM), lithium-rich precursor (LRP)",100
367,10.1016/j.jece.2024.114171,Highly efficient recovery of lithium from spent ternary NCM cathode materials via a selective chlorination method,"The recovery of lithium from spent lithium-ion batteries (LIBs) is an important approach to solve the global shortage of lithium resource. Considering the difference in stability of various metal element chlorides in Ni-Co-Mn ternary (NCM) cathode materials, lithium element was selectively and high-efficiently extracted from spent ternary NCM cathode material by ammonium chloride roasting in oxygen atmosphere followed by water leaching. The effects of roasting temperature, roasting time, and NH4Cl dosage on lithium leaching efficiency and selectivity were systematically investigated. In addition, the conversion mechanism during chloride roasting was discussed in detail in conjunction with thermodynamic analysis as well as structural and compositional characterizations. After roasting with NH4Cl in oxygen atmosphere at 600Â°C, the spent NCM cathode material was thoroughly decomposed and converted into mixture of LiCl, NiO, and MnCo2O4. Due to the high aqueous solubility of LiCl, more than 95â€¯% of the lithium in the mixture was leached in âˆ¼30â€¯minutes at room temperature, and Li2CO3 with a purity of 99.40â€¯% can be obtained in the subsequent recovery process. This simple and efficient method can be generally useful for the recovery of a wide range of spent cathode materials and provide inspiration for the lithium recovery process of spent LIBs.",Lithium-ion batteries (LIBs),roasting in oxygen atmosphere followed by water leaching,"600Â°C, 1200Â°C, 1500Â°C, 2000Â°C, 2500Â°C, 3000Â°C, 3500Â°C, 4000Â°C, 4500Â°C, 5000Â°C, 5500Â°C, 6000Â°C, 6500Â°C, 7000Â°C, 7500Â°C, 8000Â°C, 8500Â°C, 9000Â°C, 9500Â°C, 10000Â°C, 10500Â°C, 11000Â°C, 11500Â°C, 12000Â°C",Li2CO3,600
368,10.1016/j.applthermaleng.2023.120502,An integrated thermal management strategy for cabin and battery heating in range-extended electric vehicles under low-temperature conditions,"The integrated thermal management strategy under low-temperature conditions can effectively alleviate mileage anxiety associated with electric vehicles and improve the thermal comfort of the cabin. In this study, an integrated thermal management topology for range-extended electric vehicles is proposed, which recovers the waste heat from the range extender and the electric drive system for the heating of the battery and the cabin to improve energy utilization. Considering the driving modes and heating demands, the working modes and switching rules are designed. Especially, a control-oriented coupling system model is established for pure-electric mode. Taking cabin heat load demand, battery heat generation, and electric drive system heat generation as disturbances, a model predictive controller is designed for the heating power of the heater. An integrated thermal management system model verified by experiments is established in AMEsim. The initial temperature of the environment and vehicle is âˆ’20 Â°C, and the target temperatures of the cabin and the battery are set at 20 Â°C and 25 Â°C respectively. The feasibility of the strategy is verified by the co-simulation of Simulink and AMEsim under 4 WLTC cycles. The results show that in the range-extended mode, the integrated system shortens the battery heating time and reduces fuel consumption by more than 10.2 % compared with the independent system. In pure-electric mode, the heating speed of the proposed model predictive control strategy is slightly faster than that of the onâ€“off strategy, the heating energy consumption is reduced by 20.95 %, and the total energy consumption for propulsion and thermal management decreased by 2.84 %.",Lithium-ion batteries (LIBs),"leaching, acid-base leaching, roasting, carbothermic reduction, carbothermic leaching, electrochemical reduction, alkaline leaching, roasting, and leaching, and electrochemical reduction",0.25 M H2SO4,"Ni, Co, Mn, Li, C, and Al",
369,10.1016/j.wasman.2024.03.037,Study on green closed-loop regeneration of waste lithium iron phosphate based on oxalic acid system,"The recovery of valuable metals from used lithium batteries is essential from an environmental and resource management standpoint. However, the most widely used acid leaching method causes significant ecological harm. Here, we proposed a method of recovering Li and Fe selectively from used lithium iron phosphate batteries by using low-concentration organic acid and completing the closed-loop regeneration. Low-concentration oxalic acid is used to carry out PO4 3âˆ’ , which is significantly less soluble in aqueous solution than Li, two-stage selective leaching Li, where the leaching rate of Li reaches 99 %, and the leaching rate of Fe is only 2.4 %. The leach solution is then decontaminated. The solubility of Li3PO4 in aqueous solution is much smaller than that of Li2C2O4, which was required to recover Li to change the pH and Li can be recovered as Li3PO4; Fe can be retrieved as FeC2O4Â·2H2O, and re-prepared into lithium iron phosphate.",Lithium iron phosphate (LiFePO4) batteries,acid leaching method,"low-concentration organic acid, two-stage selective leaching Li, solubility of Li3PO4 in aqueous solution, FeC2O4Â·2H2O, lithium iron phosphate","Li3PO4, FeC2O4Â·2H2O",
370,10.1016/j.mtsust.2022.100205,Recycling the waste LiMn2O4 of spent Li-ion batteries by pH gradient in neutral water electrolyser,"The rapid development of electric vehicles powered by Li-ion batteries poses a challenge for the supply of raw materials, and will also generate significant battery waste. Recycling the spent Li-ion batteries not only mitigates the pressure on resource supply but also reduces environmental pollution. Herein, we present a comprehensive study on using pH gradient generated in neutral water electrolyser for recycling waste LiMn2O4 cathodes without addition of external acid, base or chemical reductant. Li+ and Mn2+ are leached from LiMn2O4 at low pH in the anode chamber, and manganese oxide is precipitated at high pH in the cathode chamber. H2 and O2 are also valuable byproducts of the process. Li+ can be recovered in the form of Li2CO3. Finally, the LiMn2O4 is re-synthesized, closing the loop. The exact roles of multiple variables on the leaching of LiMn2O4 as well as the associated phase evolution are carefully examined. In addition, Î³-MnO2 is deposited on the anode during the process, and it is characterized to be a stable and relatively effective catalyst for oxygen evolution reaction in acid. The process demonstrated represents a promising approach for recovering waste LiMn2O4 of waste Li-ion batteries in an environmentally friendly way.",Lithium-ion batteries (LIBs),leaching-electrochemical synthesis,"pH=3.0, pH=10.0, pH=12.0, pH=14.0, pH=15.0, pH=16.0, pH=17.0, pH=18.0, pH=19.0, pH=20.0","Li2CO3, LiMn2O4, Î³-MnO2",
371,10.1016/j.cej.2021.131311,Recycling phosphorus from spent LiFePO4 battery for multifunctional slow-release fertilizer preparation and simultaneous recovery of Lithium,"Comprehensive utilization of phosphorus from spent LiFePO4 (LFP) battery has aroused considerable interest aiming to enhance the economic profit of recycling this type of low value-added battery. In the current study, a green and novel process was developed to recover phosphorus from spent LFP battery, which was further directly converted into phosphorus grafted slow-release fertilizer (P-SRF) with acid-resistance. Meanwhile, Li was simultaneously recovered. Effect of several parameters on the leaching efficiency of P was investigated, and the properties of P-SRF in acid and neutral conditions were clarified. In the whole process, the recovery efficiencies of Li and P were more than 99.5%, and furthermore, the synthesized P-SRF had high water-absorbing capacity and low release rate in both acid and neutral conditions. Mechanism study indicated phosphorus was recovered in the form of HPO4 2âˆ’/H2PO4 âˆ’ from spent LFP battery. HPO4 2âˆ’/H2PO4 âˆ’ reduced the activation energy of the condensation reaction between urea and acrylic acid to accelerate the reaction. Meanwhile, the low release rate of P-SRF in low pH was ascribed to the buffering effects of HPO4 2âˆ’/H2PO4 âˆ’. Furthermore, pot experiments showed P-SRF effectively promoted the growth of maize. This study provided a profitable approach for high value-added recovery of spent LFP battery, and the recovered hydrophosphate could be further transferred into P-SRF with considerable acid-resistance, which has potential application in acid soil, horticulture and slope treatment.",LiFePO4 battery,novel process,acid and neutral conditions,"phosphorus grafted slow-release fertilizer (P-SRF) with acid-resistance, hydrophosphate, low value-added battery, P-SRF, acid and neutral conditions, Maize",
372,10.1016/j.seppur.2021.119485,Recycling the cathode materials of spent Li-ion batteries in a H-Shaped neutral water electrolysis cell,"The recycling of Li-ion batteries is becoming increasingly urgent due to the rapid accumulation of spent Li-ion batteries from aging portable electronics and electric vehicles. The lack of environmentally and economically feasible recycling technologies will not only cause material losses and environmental contamination, but also poses a serious limit for the penetration of more Li-ion batteries in electric vehicles and grid-scale energy storage applications. Here, we present a proof-of-concept demonstration of an innovative process for recycling cathode materials of Li-ion batteries in a neutral water electrolysis cell. During electrolysis, an electrochemical pH gradient was generated, which enables the leaching of waste LiCoO2 at low pH in the anode chamber and the precipitation of solid Co(OH)2 at high pH in the cathode chamber. The Co(OH)2 precipitates can be readily filtered and separated from the electrolysis cell. In addition, the Li+ is recovered in the form of Li2CO3. Unlike conventional hydrometallurgical processes and other aqueous electrochemical processes, this work harnesses the in-situ electrochemical pH gradient generated by neutral water electrolysis. This allows concurrent LiCoO2 leaching and Co(OH)2 precipitation at separate chambers and avoids the use of external acid and base, extractant or ion-selective polymer electrolyte membrane. This method is also extended to recycling waste LiMn2O4 and LiNi0.5Co0.2Mn0.3O2. Therefore, this new process represents a green advance for recycling the waste cathode materials of the Li-ion batteries.",Lithium-ion batteries (LIBs),neutral water electrolysis,"pH gradient, low pH in the anode chamber, high pH in the cathode chamber",Co(OH)2,
373,10.1016/j.jelechem.2022.117044,Efficient recycling of electrolytic manganese anode mud for the preparation of cathode materials for aqueous zinc ion batteries,"The rapid development of the manganese electrolysis industry is accompanied by the production of large quantities of electrolytic manganese anode mud (EMAM), the value-added reuse of which is particularly important to improve resource utilization and avoid environmental pollution. In this study, a process for the preparation of aqueous zinc ion battery cathode materials (ZIBs) from EMAM is presented, which mainly includes: the leaching of manganese from the EMAM, the synthesis of MnO2, the preparation of electrode materials, and the study of their electrochemical properties. The influences of leaching parameters (amount of reducing agent, amount of bleaching agent, and leaching temperature) on the leaching rate of manganese are systematically investigated using the orthogonal experiment of L9(33). The results showed that the leaching rate of manganese in this process could reach up to 99.16%, the synthesized MnO2 material showed a reticular porous structure, and the prepared MnO2 cathode material had a high first discharge specific capacity as well as good cycling stability, providing a stable discharge specific capacity of 250 mAh/g after 300 cycles. Our work confirms the feasibility of using EMAM waste for the preparation of cathode materials, which provides an idea for the efficient recovery of EMAM waste and the preparation of high-performance ZIBs.",Lithium-ion batteries (LIBs),hydrometallurgical process,"pH 2.0, 400 Â°C, 240 min, 600 g/L, H2SO4 2 M",lithium,400
374,10.1016/j.jcis.2023.03.021,Sustainable regeneration of high-performance LiCoO2 from completely failed lithium-ion batteries,"Utilising the solid-state synthesis method is an easy and effective way to recycle spent lithium-ion batteries. However, verifying its direct repair effects on completely exhausting cathode materials is necessary. In this work, the optimal conditions for direct repair of completely failed cathode materials by solid-state synthesis are explored. The discharge capacity of spent LiCoO2 cathode material is recovered from 21.7 mAh gâˆ’1 to 138.9 mAh gâˆ’1 under the optimal regeneration conditions of 850 Â°C and n(Li)/n(Co) ratio of 1:1. The regenerated materials show excellent electrochemical performance, even greater than the commercial LiCoO2. In addition, based on the whole closed-loop recycling process, the economic and environmental effects of various recycling techniques and raw materials used in the battery production process are assessed, confirming the superior economic and environmental feasibility of direct regeneration method.",Lithium-ion batteries (LIBs),solid-state synthesis,"850 Â°C, n(Li)/n(Co) ratio of 1:1",spent LiCoO2 cathode material,850
375,10.1016/j.psep.2024.07.047,Cobalt recovery from lithium battery leachate using hydrophobic deep eutectic solvents: Performance and mechanism,"This work introduces a sustainable and environmentally friendly process for extracting cobalt from leach solution of waste lithium-ion batteries, which can effectively reduce environmental pollution and alleviate shortage in cobalt resources. Three kinds of hydrophobic deep eutectic solvents (HDESs) were synthesized using di-(2-ethylhexyl) phosphate (DEHPA) as a hydrogen bond acceptor (HBA) and 1-butanol, 1-hexol and 1-octanol as hydrogen bond donors (HBD), which were cheap and easy to obtain and had little pollution to water. Among them, 1-butanol had the best extraction efficiency. At an extraction time of 6â€¯min, O/A of 2:1, and pH of 5, the single extraction efficiency of 1-butanol-DEHPA for cobalt reached 95.64â€¯%, which was higher than that when DEHPA was used alone, and the required amount of DEHPA was reduced. Furthermore, HDES exhibited good recycling ability. After five cycles of extraction, the extraction efficiency of HDES for cobalt remained above 80â€¯%. The possible extraction mechanism was explored using the slope method, Fourier transform infrared spectroscopy, and hydrogen nuclear magnetic resonance spectroscopy. Through quantum chemical calculation and optimization, it has been demonstrated that a cation exchange exists between HDESs and cobalt ions, and non-extractive components play an important role in the extraction process. These findings will contribute to the development of environmentally friendly HDESs and improvement of cobalt recovery technology. Additionally, they will contribute to environmental protection and reduction of environmental pollution.",Lithium-ion batteries (LIBs),hydrophobic deep eutectic solvents (HDESs),"pH of 5, O/A of 2:1, 6â€¯min",cobalt,
376,10.1016/j.wasman.2023.03.031,Extraction of precious metals from used lithium-ion batteries by a natural deep eutectic solvent with synergistic effects,"As the demand for lithium-ion batteries rises, the growing quantity of waste produced from lithium-ion battery electrode materials becomes an issue of concern. We propose a novel approach for effectively extracting precious metals from cathode materials that address the problem of secondary pollution and high energy consumption that arise from the conventional wet recovery process. The method employs a natural deep eutectic solvent (NDES) composed of betaine hydrochloride (BeCl) and citric acid (CA). The leaching rates of manganese (Mn), nickel (Ni), lithium (Li), and cobalt (Co) in cathode materials may reach 99.2 %, 99.1 %, 99.8 %, and 98.8 %, respectively, due to the synergy of strong coordination ability (Cl-) and reduction (CA) in NDES. This work avoids the use of hazardous chemicals while achieving total leaching in a short period (30 min) at a low temperature (80 Â°C), achieving an efficient and energy-saving aim. It reveals that NDES has a high potential for recovering precious metals from cathode materials and offers a viable, environmentally friendly method of recycling used lithium-ion batteries (LIBs).",Lithium-ion batteries (LIBs),a novel approach for effectively extracting precious metals from cathode materials,a short period (30 min) at a low temperature (80 Â°C),"manganese (Mn), nickel (Ni), lithium (Li), and cobalt (Co)",80
377,10.1016/j.jpowsour.2022.231459,Production of AB5 materials from spent Ni-MH batteries with further tests of hydrogen storage suitability,"A novel approach for the reuse of rare earth (REE) elements generated during hydrometallurgical processing of Ni-MH batteries as alternative sources is provided to valorize Ni-MH batteries wastes. The production of AB5-based alloys from spent Ni-MH waste was thoroughly investigated. The REE elements were recovered as a mixture in oxalate form and annealed at 900 Â°C to obtain a single-phase REEs oxide REE2O3. Citrate gel and glycine nitrate processes followed by the Ca reduction process under H2 atmosphere were used to produce the AB5 alloys. The alloys were successfully produced, and their crystal structure and morphology have been studied using X-ray diffraction (XRD), scanning electron microscopy (SEM) with supporting energy-dispersive X-ray (EDS) analysis. Nanoparticles with a size of 173Â±3 nm and 150Â±8 nm were observed using transmission electron microscopy (TEM) for CG and GNP alloys. Studied samples were subjected to hydrogenation, and the structural changes were depicted.",Lithium-ion batteries (LIBs),solvent extraction process,"pH 1.0, NH4OH concentration 1.0 mol Lâˆ’1, CO2 bubbling rate 1.5 L minâˆ’1, solvent extraction time 120 min, pulp density 150 g Lâˆ’1, H2SO4 concentration 1.0 mol Lâˆ’1, pH 2.0, NH4OH concentration 1.0 mol Lâˆ’1, CO2 bubbling rate 1.5 L minâˆ’1, solvent extraction time 120 min, pulp density 150 g Lâˆ’1, H2SO4 concentration 1.0 mol Lâˆ’1, pH 2.0","Ni, Co, Mn, Li, Cu, Al, Fe",
