Repository: avanscholar/Battery-LLaMA

Battery-LLaMA: Multi-Objective Optimization Employing Knowledge Graph-Embedded Large Language Model to Strategize Battery Recycling Technology Selection.

The figure below is a complete schematic diagram representing the development of a framework for selecting the optimal battery recycling processes.

File: Data files/BR-KG/Input_Data_874_abstracts.csv (part 18 of 38)
Abstract Number,DOI,Title,Abstract,Battery_Type,Recycling_Process_Used,Process_Conditions/Battery_Properties,Recovered_Materials (from abstract),Final Max Temperature
378,10.1016/j.hydromet.2023.106168,Green and efficient recovery of valuable metals from spent lithium-ion batteries using molasses: Parametric optimization and performance evaluation.,"In this study, a green and efficient leaching system utilizing methanesulfonic acid (MSA) and sugarcane molasses is investigated, and conditions optimized using response surface methodology (RSM). Results show that molasses is capable of reducing the oxidation state thus facilitating the leaching of the transition metals and lithium. The dissolution rate of the metals in molasses-methanesulfonic acid media is observed to be fast and temperature dependent. >98% of all the metals can be dissolved under the optimized leaching condition of 2 M MSA, reductant dosage of 0.408 g (molasses)/g (cathode material) on a wet molasses (18.5% moisture) and dry cathode material basis, solid-liquid ratio of 50 g/L, 90 Â°C and 60 min. The proposed system provides an efficient waste-to-wealth approach that utilizes an agro-industrial by-product to recover hazardous metals present in spent LIBs.",Lithium-ion batteries (LIBs),Hydrometallurgical leaching,"1.0 M H2SO4, pH 2.5, 100 Â°C, 250 mL, 30 min, pulp density of 20 g/L",lithium,100
379,10.1016/j.clet.2021.100122,Cobalt recovery from spent Li-ion batteries using lactic acid as dissolution agent,"The eï¬€ective recovery of cobalt from spent cathode materials is a critical issue and becomes a necessary assignment for the waste treatment of spent lithium-ion batteries (LIBs) in concern with waste to wealth. The dissolution process encompasses an organic acid leaching followed by recovery of pure Co oxalate. The use of lactic acid effectively improves the leaching of spent LiCoO2 materials with ascorbic acid. The leaching efficiencies of 99% for Li and 98% for Co were achieved under the optimal condition of 0.5 mol/L lactic acid and 0.02 mol/L ascorbic acid, solid/liquid ratio of 2 g/L, leaching time of 360 min and temperature of 90 Â°C. Based on the kinetic analysis, the enhancement leaching process is mainly on the concentration of dissolution reagent. Compared to other organic acids used previously, lactic acid showed better dissolution behavior.",Lithium-ion batteries (LIBs),organic acid leaching,"solid/liquid ratio of 2 g/L, leaching time of 360 min, temperature of 90 Â°C",pure Co oxalate,90
380,10.1016/j.ensm.2023.102833,Direct regeneration of spent cathode materials by deep eutectic solvent,"Current recycling strategies for spent cathode materials mostly rely on destructive reconstruction methods to recover valuable metals; thus, sustainable improvements are urgently required to achieve the low-carbon and short-range recycling of spent lithium-ion batteries. Herein, we report a deep eutectic solvent consisting of ethylene glycol lithium, betaine, and urea (BEU) for the direct regeneration of spent LiCoO2 materials under 80 Â°C and normal pressure conditions. From an initial capacity of 208.87 mAh/g, the regenerated material achieved a capacity retention rate of 87.10% after 200 cycles. The BEU method achieves direct regeneration of spent LiCoO2 materials through restoring the lack of original composition and defects in the lattice structure. As such, it provides a new platform for the use of a variety of spent lithium cathode resources.",Lithium-ion batteries (LIBs),solvent extraction,"20 Â°C, pH 3.0, 100 mL/L, H2SO4 1.0 M","lithium, cobalt, nickel, and manganese",20
381,10.1016/j.jece.2019.103372,Recovery of zinc and manganese from spent zinc-carbon and alkaline battery mixtures via selective leaching and crystallization processes,"A hydrometallurgical process is proposed for zinc and manganese recycling from waste zinc-carbon and alkaline battery mixtures as sulfate salts. The collected scrap battery mixture is crushed, sieved, magnetically separated and ground using industrial scale equipment in order to represent realistic battery powder content. The obtained fine powder, which contains high iron (2% w/w), is subjected to three-stage washing at 25 Â°C to remove potassium. Then, the cake is transferred to a pH-controlled staged selective acid leaching step, which is optimized for maximum zinc and manganese and minimum iron extraction yields. Next, impurities like Cd, Co, Cu, Ni are removed by cementation using Zn powder, Sb2O3 and CuSO4.5H2O. Finally, utilizing the ternary phase diagram formed, the liquor leaving cementation is subjected to evaporative crystallization followed by cooling crystallization, where MnSO4.H2O and ZnSO4.7H2O (>99.9%) are obtained, respectively. Moreover, utilizing the whole data produced, a recovery process is proposed. The studies show that the developed process not only solves iron removal problem thanks to the unique pH-controlled staged selective leaching developed, but also makes it possible to recover manganese and zinc as sulfate salts having high-purity.",Lithium-ion batteries (LIBs),Hydrometallurgical process,pH-controlled staged selective acid leaching,"Lithium, Nickel, Cobalt, Manganese, Aluminium and Iron",
382,10.1016/j.hydromet.2019.06.011,"Recovery of cobalt, lithium, and manganese from the cathode active materials of spent lithium-ion batteries in a bio-electro-hydrometallurgical process","This work focuses on constructing a bio-electro-hydrometallurgical platform to efficiently recover cobalt (Co), lithium (Li), and manganese (Mn) from the cathode active materials (CAMs) of spent lithium batteries. A bioleaching process and selective adsorption by PC-88A/TOA-modified granular activated carbon were both incorporated into an electrokinetics approach to achieve excellent recycling performance. The technical feasibility was comprehensively investigated in terms of four aspects, including the domestication of microorganisms, the evaluation of the bioleaching process, the equilibrium adsorption of the adsorbent, and the electrokinetic recovery. Potential sulfur-oxidizing bacteria were screened and domesticated to a high concentration of pyrite pulp. The voltage gradient and the remediation time both had obvious influences on the recovery of the target elements in the electrokinetic process. Maximum recoveries of 91.45%, 93.64% and 87.92% for Co, Li, and Mn, respectively, were achieved from the CAMs of spent lithium-ion batteries via the electrokinetics process. The indirect oxidation of pyrite provided the necessary reductants for the platform. The transformation of sulfur (S) to H2SO4 as a result of bio-oxidation by bacteria strains supplied additional H+ ions to facilitate the reduction reaction, and acid dissolution mitigated the drawbacks caused by the uneven distribution of pH in the electrokinetics process.",Lithium-ion batteries (LIBs),Electrochemical treatment,"pH 2.0, 100 Â°C, 240 min, 95 %, pulp density 200 g/L","Lithium, Nickel, Cobalt, Manganese",100
383,10.1016/j.hydromet.2009.05.018,"Study of extraction and purification of Ni, Co and Mn from spent battery material","In spent battery material, there are plenty of valuable metals, such as copper, nickel, cobalt, manganese. Recovery of valuable metals from spent battery material not only protects the environment but also improves the utilization of resources and decreases the cost of battery material. In this study, hydrochloric acid is used as lixivant with characteristics of faster leaching rate and being recycled easily. The optimal conditions are that hydrochloric acid concentration is 6 mol/L, reaction temperature is exactly 60 Â°C, liquid/solid ratio is 8:1, (H2O2)mol/(MeS)mol =2, and the leaching time is 2 h, the results show that the dissolution yields of Ni, Co and Mn can be 95 wt.% at least. The basic purification concept of the leaching solution includes that copper is removed through replacement by iron powder followed by iron precipitation in goethite method. The results show that Cu and Fe can be removed 99 wt.% at the least. At the same time, the loss of Ni, Co and Mn is not beyond 2 wt.%, 3 wt.ï¼… and 2 wt.%, respectively. This method makes the preparation of pure Ni x Co y Mn z ternary system precursor economical. The process seems to be able to claim base metals from waste in a reliable and feasible way.",Lithium-ion batteries (LIBs),leaching method,"HCl concentration 6 mol/L, reaction temperature 60 Â°C, liquid/solid ratio 8:1, H2O2 mol/MeS mol =2, leaching time 2 h","Ni, Co, Mn",60
384,10.1016/j.jenvman.2018.11.099,Selective synthesis of CuNi alloys using waste PCB and NiMH battery,"The aim of this study is to establish the potential novel approach for the selective synthesis of copper-nickel (CuNi) alloys using two waste streams, printed circuit board (PCB) and nickel-metal hydride (NiMH) batteries. A thermal route is established to synthesise CuNi alloys by using waste PCB, simultaneously as a Cu source and reducing agent from C-bearing polymer and waste NiMH batteries as Ni source. Thermal transformation and reduction studies were carried out at 1500â€¯Â°C under an inert atmosphere. Initial characterization of raw materials was conducted in detail using various analytical techniques. Synthesised CuNi alloys were confirmed with ICP, EDS and XRD analyses. Material ratios of 75â€“25â€¯wt% and 50-50â€¯wt% of NiMH battery and PCB waste was considered and these range of compositions of e-waste, as raw materials, minimised the slag generation and optimised Ni recovery. Concentration of Nickel in the synthesised alloys was 20â€“30â€¯wt%. Reduction extent of nickel oxide using PCB as reductant was confirmed by off-gas analysis. This approach has the potential to be implemented in selective synthesis of CuNi alloys instead of using conventional ores/reductant, to achieve target composition of alloys as per application requirements including marine/automotive/electronic industries. This novel approach promises significant benefits to divert e-wastes from landfill and provide sustainable solution for future metal alloy security.",Lithium-ion batteries (LIBs),"hydrometallurgical leaching, acid leaching, oxidation roasting, oxidation leaching, solvent extraction, cyanidation","pH 1.5, H2SO4 2.0 M, oxygen bubbling, 30 min, 80 Â°C, 1000 rpm, pH 2.0, H2SO4 2.0 M, 100 Â°C, 1000 rpm, pH 2.0, H2SO4 2.0 M, 100 Â°C, 1000 rpm","Li2CO3, Ni, Co, Mn, Cu, Al, Fe, Li",100
385,10.1016/j.gce.2023.10.002,One-step selective separation and efficient recovery of valuable metals from spent lithium batteries by phosphoric acid-based deep eutectic solvent,"With more and more lithium-ion batteries (LIBs) being put into production and application, precious metals such as lithium and cobalt are scarce, so it is imminent to recover various strategic metal resources from spent LIBs. Meanwhile, the complex and difficult problem of separating and recovering metals from leaching solutions has been an urgent question that needs to be resolved. In this work, a phosphoric acid-based deep eutectic solvent (DES) was developed for extracting metals from spent LIBs and one-step selectively separating and efficiently recovering transition metal. The prepared DES shows excellent extraction performance for Li (100%) and Co (92.8%) at 100 Â°C. In addition, the extraction system can effectively separate and precipitate Co through its own components, avoiding the introduction of new precipitants and the destruction of the original composition structure of DES. This also contributes to the good cycle stability of the extraction system with excellent extraction performance for Li (94.3%) and Co (80.8%) after 5 cycles. This work proposes a green method for one-step selectively separating and recovering valuable metals from spent LIBs.",Lithium-ion batteries (LIBs),Leaching,100 Â°C,lithium and cobalt,100
386,10.1016/j.fuel.2023.129659,Hydrogen production via biomass fast pyrolysis and in-line steam reforming using carbon reduced cathode material of spent LiCoO2 batteries as catalyst,"Biomass pyrolysis and in-line steam reforming for hydrogen production is one of the effective ways to promote the sustainable development of global energy. In this study, Co was recovered from the cathode material of LiCoO2 batteries using the carbon thermal reduction method, and used for biomass pyrolysis and in-line steam reforming for hydrogen production. First, the cathode material was reduced using coconut shell carbon (CC), and it was revealed that cobalt presented in the catalyst prepared at the reduction temperature of 800 Â°C, giving the hydrogen yield of 24.9 mmol/g. Other carbon source like graphite carbon (GIC) and straw pyrolytic carbon (SC) were then investigated and it was found that a much higher temperature (>800 Â°C) was required for the reduction of the cathode material with GIC and the catalyst prepared by SC reduction was less effective than that using CC reduction. Considering the great influence of the pore structure of the carbon material on the reduction, activated carbon (AC) was obtained from SC using KOH activation. With a better distribution of cobalt on the carrier prepared by AC reduction, the highest hydrogen yield of 28.3 mmol/g was achieved with the mass ratio of cathode material and AC of 10:3. This study provides a viable avenue for the application of spent lithium-ion battery cathode materials in the production of hydrogen from biomass.",Lithium-ion batteries (LIBs),"pyrolysis, in-line steam reforming","temperature of 800 Â°C, pore structure of the carbon material",hydrogen,800
387,10.1016/j.ceramint.2024.08.220,Evaluating refractory material performance in pyrometallurgical recycling of lithium-ion batteries under a reducing atmosphere,"Pyrometallurgical recycling of lithium-ion batteries (LIB) has emerged as the go-to approach in industrial recycling solutions, yet it encounters significant challenges, such as lithium (Li) slagging. This study explores a reactor for pyrometallurgical recycling, that offers the potential to overcome this bottleneck by simultaneously recovering lithium and phosphorous (P) via the gas stream, more noble elements including cobalt (Co), nickel (Ni) and copper (Cu) as an alloy and less noble elements like aluminum (Al), calcium (Ca) and silicium (Si) as a slag. However, to enhance the efficiency and performance of this reactor, a critical focus is placed on evaluating refractory materials with reduced corrosion and diffusion characteristics. Already explored refractory materials, including aluminum oxide (Al2O3) or magnesium oxide (MgO), have exhibited severe issues, such as accelerated corrosion and diffusion rates, leading to diminished performance and compromised efficiency. To evaluate a more suitable refractory material for pyrometallurgical recycling of LIB, tests using silicon carbide (SiC), chromium(III)-oxide (Cr2O3) and zirconium dioxide (ZrO2) were performed up to 1600 Â°C. The test results indicate that the investigated refractory materials offer distinct advantages and disadvantages. While SiC shows minimal to no wear by corrosion, Cr2O3 exhibits higher resistance to Li diffusion. Contrary, ZrO2 experienced severe corrosion and crack formation, showing unsuitability for LIB recycling. Based on these findings, a continuously operated reactor could use different refractory materials in specific zones. While the degasification zone could benefit from Cr2O3's minimal diffusion properties, areas with intense contact between the crucible and melt could utilize SiC's corrosion resistance. However, partial oxidation at the outer surface of the SiC crucible led to the formation of SiO2, another critical point to consider for scale-up plans, as it might influence the mechanical integrity long-term.",Lithium-ion batteries (LIBs),pyrometallurgical,1600 Â°C,"lithium (Li), phosphorous (P), cobalt (Co), nickel (Ni), copper (Cu), aluminum (Al), calcium (Ca), silicium (Si)",1600
388,10.1016/j.matchemphys.2022.126466,Recycling lithium and cobalt from LIBs using microwave-assisted deep eutectic solvent leaching technology at low-temperature,"With the rapid development of electric vehicles and the large-scale energy storage market in recent decades, recovering valuable metals from spent LIBs has become challenging. Here, we proposed a reliable microwave-assisted deep eutectic solvents (DES) hydrometallurgy leaching method for leaching Li and Co from LiCoO2, which achieved efficient recovery at low temperatures with a low viscosity. The Li and Co extraction efficiency were close to 100% under the optimal leaching conditions of the temperature of 70 Â°C, leaching time of 10 min, the liquid-solid ratio of 5:0.1 g/g, and water content 10 wt% in choline chloride-formic acid DES. Furthermore, the Co could be recycled as Co3O4 by adding saturated sodium carbonate solution through the precipitation-calcination process. The addition of water can effectively reduce the viscosity of this DES and promote its flow properties. The study contains positive implications for the industrial application of eutectic solvents in the recycling of lithium-ion batteries.",Lithium-ion batteries (LIBs),microwave-assisted deep eutectic solvents (DES) hydrometallurgy,"70 Â°C, 10 min, 5:0.1 g/g, 10 wt% in choline chloride-formic acid DES",Li and Co,70
389,10.1016/j.jallcom.2023.171517,A reusable deep eutectic solvent for the regeneration of Li and Co metals from spent lithium-ion batteries,"The prosperity of the lithium-ion battery industry has raised deep concerns about spent batteries. Recently, much attention has been focused on the development and advancement of lithium battery recycling. Deep eutectic solvents are efficient, environmentally friendly, and economical leaching solvents with great potential for the recovery of cathode materials from spent lithium-ion batteries. However, to date, deep eutectic solvents have been considered a disposable agent for lithium-ion battery recycling, resulting in organic waste after a single recycling. Here, we demonstrate a reusable deep eutectic solvent based on maleic acid (MA) and ethylene glycol (EG), designed to recycle LiCoO2 cathode materials from spent lithium-ion batteries. With a high loading capacity (59 g/L), the leaching efficiencies of Co and Li by MA:EG are 98.3 % and 98.4 % respectively. MA:EG can be refreshed by adding oxalic acid as a precipitant. Even after 4 cycles, the leaching efficiency of Co is still 90 % and the average recovery efficiency of Co products is over 96.5 %. Lithium is present in a high concentration and is also recovered in the form of oxalate. This work provides a novel and environmentally friendly recycling route that can economically and efficiently recover the valuable metals Li and Co from spent lithium-ion batteries.",Lithium-ion batteries (LIBs),"chemical leaching, oxalic acid as a precipitant","pH, 3.5, solid/liquid ratio, 100 g/L, oxalic acid concentration, 2.5 mol/L","Co, Li",
390,10.1016/j.cej.2024.154922,In-situ repair of failed LiFePO4 cathode using residual Li- and C-containing impurities from active material separation process,"Effectively recovering spent lithium-ion batteries can reduce resource waste and environmental pollution. LiFePO4 (LFP) batteries have been widely used in new energy vehicles. The main reason for the performance degradation of LFP cathodes is the loss of Li, oxidation of Fe, and the destruction of crystal structure and surface carbon layer. Here, an in-situ repair strategy of high-temperature calcination, using impurities remaining in cathode blackmass (e.g., LiPF6, LiPO3, Fe2O3, acetylene black, binder, and electrolyte) as raw materials, was proposed. During the calcination process, the residual LiPF6 is converted into Li, acting as a lithium source to fill the vacancies. The residual binder and electrolyte are pyrolyzed into amorphous carbon and carbon nanotubes, which deposit on the LFP particles to repair the missing carbon layer and enhance the conductivity of the electrode material. The pyrolytic carbon and residual acetylene black can provide a reducing atmosphere, converting Fe3+ to Fe2+. Additionally, the residual LiPO3 and Fe2O3 impurities undergo recrystallization forming new LFP. The failed LFP was restored to the same level as commercial LFP by calcining at 750 Â°C for 3 h. This in-situ repair strategy reduces the input of raw materials, providing a valuable reference for large-scale recycling of lithium batteries.",Lithium-ion batteries (LIBs),chemical leaching,"pH 1.0, H2SO4 0.2 mol/L, H2O 100 mL/min, temperature 70 Â°C, and 80 Â°C","lithium, copper, nickel, cobalt, manganese, alkaline, and molybdenum",80
391,10.1016/j.renene.2023.02.005,Reductive roasting of cathode powder of spent ternary lithium-ion battery by pyrolysis of invasive plant Crofton weed,"Recycling spent lithium-ion batteries has received wide attention because the spent batteries are hazardous and contain high-grade and catalytic active heavy metals. Reductive roasting is an effective pretreatment method to recover valuable metals from the used batteries. In this paper, Crofton weed, which has been defined as an invasive plant in China, was suggested as a biomass pyrolysis additive for the reducing pretreatment of spent lithium-ion batteries powder (LiNi0.6Co0.2Mn0.2O2). The process can reduce carbon consumption for the spent battery recycling industry. Meanwhile, the Ni, Co, and other metals in the cathode powder could catalyze biomass pyrolysis, reducing the reaction's activation energy. The effects of temperature, biomass ratio, heating rate, and roasting retention time on the reduction were studied. TG-DSC, XRD, and SEM were used to characterize the experimental results, and the pyrolysis reduction mechanism was analyzed. Under the optimum roasting conditions: temperature 800 Â°C, biomass ratio 30%, heating rate 5 Â°C/min, without retention time, Li in the powder is converted into Li2CO3, and the high valence Ni, Co, Mn are reduced to low valence and easily soluble Ni, Co, and MnO, respectively. This method provided an alternative technology solution for both spent lithium-ion battery treatment and controlling invasive plants in China, namely Crofton weed.",Lithium-ion batteries (LIBs),pyrolysis,"800 Â°C, biomass ratio 30%, heating rate 5 Â°C/min, without retention time","Li2CO3, Ni, Co, Mn",800
392,10.1016/j.mineng.2022.107670,Joint recovery of graphite and lithium metal oxides from spent lithium-ion batteries using froth flotation and investigation on process water re-use,"Spent lithium-ion batteries (LIBs) contain critical raw materials that need to be recovered and recirculated into the battery supply chain. This work proposes the joint recovery of graphite and lithium metal oxides (LMOs) from pyrolyzed black mass of spent LIBs using froth flotation. Since flotation is a water-intensive process, the quality of the aqueous phase directly impacts its performance. In pursuit of an improved water-management strategy, the effect of process water recirculation on black mass flotation is also investigated. The fine fraction (<90 Âµm) of the black mass from pyrolyzed and crushed spent LIBs was used. After flotation, 85% of the graphite in the overflow product and 80% of the LMOs in the underflow product were recovered. After flotation with 8 wt% solids, the process water contained about 1,000 mg/L Li and accumulated up to 2,600 mg/L Li after three cycles. The flotation with process water showed no significant impact on the recovery and grade of flotation products, suggesting the feasibility of water recirculation in black mass flotation.",Lithium-ion batteries (LIBs),pyrolysis and flotation,"pyrolysis temperature of 800 Â°C and 1000 Â°C, pyrolysis time of 2 h, flotation with 8 wt% solids, process water containing about 1,000 mg/L Li and accumulated up to 2,600 mg/L Li after three cycles",graphite and lithium metal oxides,1000
393,10.1016/j.ceramint.2015.05.115,"Recovery of Co, Mn, Ni, and Li from spent lithium ion batteries for the preparation of LiNi x Co y Mn z O2 cathode materials","Cathode materials of spent lithium ion batteries (LIBs) were recycled in an environmentally responsible manner to synthesize LiNi x Co y Mn z O2 cathode materials for LIBs. N-methyl-2-pyrrolidone as ultrasonic solvent was chosen to separate the cathode active materials from the Al foil under ultrasonic treatment for 3min at room temperature. The cathode active materials were calcined at 750Â°C for 4h in a muffle oven to eliminate carbon and polyvinylidene fluoride. The composition and morphology of the directly dismantled cathode materials, cathode active materials, calcination products, and leach residues were characterized by X-ray diffraction and scanning electronic microscopy. The proportion and element distributions were determined by inductively coupled plasma atomic emission spectroscopy and energy-dispersive X-ray spectrometry. The results showed that carbon and polyvinylidene fluoride in the cathode active materials were converted into volatile components, and small amounts of Co3O4 and Al2O3 were generated during the calcination stage; the residual calcination products could be dissolved to achieve 100% dissolution rate during the microwave digestion. The preparation of LiNi x Co y Mn z O2 cathode materials for LIBs appears to be effective with the simultaneous recovery of the mixed metal Co, Mn, Ni, and Li ions from spent LIBs.",Lithium-ion batteries (LIBs),leaching process,"microwave power: 240W, dissolution time: 2min, pH: 2.0, H2SO4 concentration: 0.5M, voltage: 12V, current density: 10mA/g",LiNixCoyMnzO2 cathode materials,
394,10.1016/j.mtcomm.2023.105574,Sustainable synthesis of SiS2 for solid-state electrolytes by cascaded metathesis,"Sulfide-based electrolytes containing silicon offer high ionic conductivity and are employed in emerging solid-state batteries that are promising for electric vehicles due to their improved energy density and safety. However, their deployment is constrained by the high cost and low availability of the SiS2 precursor. Here we introduce a green, solution-based synthesis of SiS2 through coupled metathesis reactions. First, the key Li2S precursor is synthesized from the room-temperature reaction between abundant Na2S and LiCl in ethanol. Next, the Li2S is recovered from solution and combined with SiCl4 in ethyl acetate to form a SiS2 solution and regenerate LiCl. The synthesized Li2S and SiS2 are characterized and then combined to form a glassy solid electrolyte with a conductivity of 0.11 mS cm-1 at 30 Â°C, validating the utility of metathesis-derived metal sulfides to solid electrolyte synthesis. In this cascaded metathesis scheme the expensive components, LiCl and solvents, are recovered and recycled in a circular economy. The cascaded metathesis process can in principle be used to synthesize nearly any metal sulfide of interest to a wide range of applications including energy conversion/storage, catalysis, electronics, and optics.",Lithium-ion batteries (LIBs),Solvent extraction,"pH 2.5, 30 Â°C, 20 mL of 0.1 M LiCl, and 0.1 M Na2S, 10 mL of 0.1 M H2SO4, and 10 mL of 0.1 M Li2CO3","H2SO4, Li2CO3, Na2S, and LiCl",30
395,10.1016/j.hydromet.2023.106041,Removal of impurity Metals as Phosphates from Lithium-ion Battery leachates,"Recovery of critical materials from end-of life (EOL) lithium-ion batteries (LIB) is gaining interest as demands for materials grows. Hydrometallurgical processes start with an intermediate product known as black mass which contains critical materials of interest (Co, Ni, Li, and graphite) as well as impurities such as Cu, Al, and Fe. These impurities are deleterious to downstream separation processes, as well as impact functionality of the final products. These impurities effectively compete with most solvent extraction (SX) and metal recovery processes to diminish the overall yields of the desired materials. In this work, a process flowsheet is presented where a previously reported electrochemical leaching (ECL) process is followed by selective precipitation using diammonium hydrogen phosphate (DAP) to remove Cu, Al, and Fe from LIB leachate solutions. The electrochemical leach process removes Cu and produces a pH-adjusted leachate, ca. pH 2, without requiring an extra Cu extraction step. The addition of the precipitant DAP to leachate by slightly adjusting the pH to 3â€“4 at 45 Â°C, precipitates 95â€“99% of Al and Fe as their phosphates and the leachate retains >95% of Co, Ni and Li. After the filtration of phosphate impurities, the solution is ready for further processing, such as SX. As an unexpected result from the leachate processing, 20â€“30% of the Ni and Co co-crystalize as the double salt after cooling to room temperature, which could provide a shorter route to their recovery.",Lithium-ion batteries (LIBs),Electrochemical leaching (ECL) process,"pH 2, 45 Â°C","Co, Ni, Li, graphite",45
396,10.1016/j.jclepro.2019.119488,A closed-loop ammonium salt system for recovery of high-purity lead tetroxide product from spent lead-acid battery paste,"Hydrometallurgical process for recovery of spent lead-acid battery paste shows great advantages in reducing SO2 and lead particulates emissions than traditional pyrometallurgical process. However, the hydrometallurgical process usually has drawbacks of high consumption of chemical reagents and difficulty in removing impurities (especially Fe and Ba elements) from the recovered product. In this paper, a closed-loop ammonium salt system is proposed for spent lead-acid battery paste recovery. Both recirculation of leaching reagents and preparation of low-impurity recovered products have been realized. The spent lead paste is first leached by a mixed solution of ammonium acetate, acetic acid and hydrogen peroxide. After filtration, the separated lead acetate solution is reacted with ammonium carbonate to generate lead carbonate via precipitation process. The impurity elements are efficiently removed by pH control and complexation between acetate ions and impurity elements in the leaching and precipitation processes. The soluble SO4 2âˆ’ separated from the precipitation process is removed by adding barium acetate to generate solid BaSO4 by-product. At the same time, the regenerated ammonium acetate filtrate is separated and re-used in the next-round leaching process in order to realize a closed-loop process. In the 5th round of filtrate recirculation processes, the leaching ratio of lead is maintained at levels higher than 92.7 wt%. Furthermore, high-purity lead tetroxide is prepared by calcination of lead carbonate in air at 450 Â°C. The contents of Fe and Ba in the final recovered lead tetroxide product are as low as 2.7 and 5.2 mg/kg, respectively. The recovered lead tetroxide product meets the specifications for use as an additive in the positive active materials for making a new lead-acid battery. This study provides a feasible technology for high-value utilization of spent lead paste.",Lead Acid Battery,hydrometallurgical process,lead tetroxide,lead tetroxide,
397,10.1016/S1872-5805(24)60843-7,Electrochemical methods for the removal of impurities from thegraphite anode in spent ternary lithium-ion batteries,"The use of lithium-ion batteries (LIBs) is becoming increasingly widespread, and a large number are reaching their end of life. The recycling and re-use of spent LIBs has attracted great attention. Because of the unchanged layer structure of the graphite anode in these batteries, their recycling does not require high-temperature graphitization, and only focuses on the removal of internal impurities. We used electrochemical treatment for the deep removal of internal metal impurities after the heat treatment, ultrasonic separation, and acid leaching of spent graphite. By comparing and analyzing the graphite in different recovery stages, it was found that the presence of organic impurities seriously affects the electrochemical performance. The presence of trace inorganic impurities such as Cu and Fe has little effect on the initial discharge specific capacity, but reduces the cycling stability of graphite. The content of the main metal impurities in the final recycled graphite was less than 20 mg/kg. The discharge specific capacity reached358.7 mAh/g at 0.1 C, and the capacity remained at 95.85% after 150 cycles. Compared with the reported methods for recycling spent graphite, this method can efficiently remove impurities in the graphite, solve the current problems of high acid and alkali consumption, incomplete impurity removal and high energy consumption. The recycled graphite anode has a good electrochemical performance. Our work provides a new recycling and regeneration path for spent LIB graphite anodes.",Lithium-ion batteries (LIBs),"electrochemical treatment, acid leaching, ultrasound separation","0.1 C, 150 cycles",graphite anode,
398,10.1016/j.wasman.2021.07.014,Recycling of photovoltaic silicon waste for high-performance porous silicon/silver/carbon/graphite anode,"The rapid development photovoltaic industry has generated a huge amount of waste ultra-fine silicon cutting powder. The management and value-added recovery of silicon cutting waste is highly important for both environmental remediation and economic efficiency. In this work, silicon waste was used as a cost-effective raw material for the preparation of silicon/graphite anode for lithium-ion batteries. First, porous Si embedded with Ag particles (pSi/Ag) was produced by silver-assisted chemical etching (Ag-ACE). Then, pSi/Ag was loaded on a micron-sized graphite matrix (pSi/Ag/G), and organic carbon (C) produced by the pyrolysis of polyvinylpyrrolidone (PVP) acted as a link to closely connect pSi/Ag and graphite to form the pSi/Ag/C/G composite. The incorporated Ag particles and the porous structure improve electron transfer and mitigate the volume expansion effect of silicon. The novel design and structure of the anode can maintain the integrity of the electrode during cycling, and thus strongly improve cycling stability. The prepared pSi/Ag/C/G composite exhibited a large initial discharge capacity of 2353 mAh/g at 0.5 A/g and good initial coulombic efficiency of 83%, delivering a high capacity of 972 mAh/g at 1 A/g after 200 cycles. This work confirmed the possibility of the preparation of lithium battery silicon-carbon anode from silicon waste and provides a promising new avenue for value-added utilization of silicon cutting waste materials.",Lithium-ion batteries (LIBs),chemical leaching,"pH 2.0, 50 Â°C, 120 min","cobalt, nickel, manganese",50
399,10.1016/j.resconrec.2021.105840,One-step selective recovery and cyclic utilization of valuable metals from spent lithium-ion batteries via low-temperature chlorination pyrolysis,"An efficient and environmentally friendly closed loop process combing low-temperature chlorination pyrolysis with water leaching is proposed for one-step selective recovery and cyclic utilization of valuable metals from spent lithium-ion batteries (LIBs). First, the spent LiNixCoyMnzO2 (s-NCM) cathode materials are pyrolyzed with NH4Cl as a chlorination agent and the valuable metals (Ni, Co, Mn, Li) can be converted into readily soluble chloride which attribute to the release of HCl and NH3 from NH4Cl. After the s-NCM cathode materials treated via low-temperature chlorination pyrolysis at 300 Â°C for 30 min with NH4Cl/s-NCM mass ratio of 3:1, more than 99.9% of the valuable metals can be recovered by simple water leaching. Moreover, thermodynamic analysis show that the valuable metals can be converted to chloride while the impurity metals (Fe, Al) do not participate in the reaction at this temperature, which can achieve the one-step selective recovery of valuable metals. Therefore, the water leaching solution can be directly used to synthesize regenerated pristine NCM (r-NCM) cathode materials which exhibit excellent cycle and rate performance. In summary, one-step selective leaching and regeneration of valuable metals can be accomplished by low-temperature chlorination pyrolysis. The whole process reduces the energy consumption and the environmental pollution caused by alleviating the introduction of acidic or alkaline chemicals and realize the high-value utilization of waste resources.",Lithium-ion batteries (LIBs),leaching process,"25 Â°C, pH 1.5, and 30 min","lithium, cobalt, manganese, nickel",25
400,10.1016/j.envres.2024.119865,Selective recovery of manganese from spent ternary lithium-ion batteries for efficient catalytic oxidation of VOCs: Unveiling the mechanism of activity Enhancement in recycled catalysts,"With the widespread application of ternary lithium-ion batteries (TLBs) in various fields, the disposal of spent TLBs has become a globally recognized issue. This study proposes a novel method for reutilizing metal resources from TLBs. Through selective oxidation, manganese in a leaching solution of TLBs was converted into MnO2 with Î±, Î³, and Î´ crystal phases (referred to as T-MnO2) for catalytic oxidation of volatile organic compounds (VOCs), while efficiently separating manganese from high-value metals such as nickel, cobalt, and lithium, achieving a manganese recovery rate of 99.99%. Compared to similar MnO2 prepared from pure materials, T-MnO2 exhibited superior degradation performance for toluene and chlorobenzene, with T90 decreasing by around 30 Â°C. The acidic synthesis environment provided by the leaching solution and the doping of trace metals altered the physicochemical properties of T-MnO2, such as increased specific surface area, elevated surface manganese valence, and improved redox performance and oxygen vacancy properties, enhancing its catalytic oxidation capacity. Furthermore, the degradation pathway of toluene on T-Î³-MnO2 was inferred using thermal desorption-gas chromatography/mass spectrometry (TD-GC/MS) and in-situ DRIFTs. This study provides a novel approach for recycling spent TLBs and treating VOCs catalytically.",Lithium-ion batteries (LIBs),"leaching, oxidation, alkaline leaching, alkaline leaching and electrochemical treatment, alkaline leaching, electrochemical treatment and calcination, alkaline leaching, electrochemical treatment, calcination and roasting","pH: 1.0, H2SO4: 2.0 mol/L, leaching temperature: 100 Â°C, leaching time: 2 h, alkaline leaching: 1.0 mol/L Na2CO3, alkaline leaching time: 2 h, electrochemical treatment: 0.2 Coulomb/g, roasting temperature: 800 Â°C, roasting time: 1 h","Ni, Co, Li",800
401,10.1016/j.jcou.2024.102703,Implementation of a sub-and supercritical carbon dioxide process for the selective recycling of the electrolyte from spent Li-ion battery,"The electrolyte in spent Li-ion batteries is prone to cause a high risk of hazardous emissions (HF, etc.) in the state-of-the-art recycling processes. It is the main source of fire risks and represents a significant burden for the recyclers due to the safety. Still, extended research to fully recycle the electrolyte without its destruction at elevated temperature is scarce. This study focuses on the electrolyte extraction from spent LiBs using sub- and supercritical carbon dioxide to fill this gap. The effects of the critical process parameters, pressure (60â€“120 bar), temperature (15â€“55 Â°C) and extraction time (1â€“50 min) from spent pouch cells were investigated. The results showed that the CO2 density, which is related to pressure and temperature, is significant for the recovery of the non-polar electrolyte solvents. The most important outcome is that dimethyl carbonate, and ethyl methyl carbonate were fully selectively extracted at the studied conditions, whereas the polar ethylene carbonate was extracted only in trace amounts. As results indicated, LiPF6 did not decompose in the proposed process whereby the toxic-gas emissions were dramatically minimized compared to the state-of-the-art recycling processes.",Lithium-ion batteries (LIBs),sub- and supercritical carbon dioxide,"60â€“120 bar, 15â€“55 Â°C, 1â€“50 min","dimethyl carbonate, ethyl methyl carbonate",55
