Repository: avanscholar/Battery-LLaMA

Battery-LLaMA: Multi-Objective Optimization Employing Knowledge Graph-Embedded Large Language Model to Strategize Battery Recycling Technology Selection.

The figure below is a complete schematic diagram representing the development of a framework for selecting the optimal battery recycling processes.

File: Data files/BR-KG/Input_Data_874_abstracts.csv (part 19 of 38)
Abstract Number,DOI,Title,Abstract,Battery_Type,Recycling_Process_Used,Process_Conditions/Battery_Properties,Recovered_Materials (from abstract),Final Max Temperature
402,10.1016/j.resconrec.2024.107460,Minimized carbon emissions to recycle lithium from spent ternary lithium-ion batteries via sulfation roasting,"Lithium recovery from spent lithium-ion batteries (LIBs) is continuously playing a critical role in the sustainability of Li resources. However, due to the harsh and tedious processes of Li conversion, conventional Li recovery technologies are plagued by excessive carbon emissions from the use of high temperature and the large amount of additional chemical agents. Herein, we proposed a novel Na2S2O8-tuned roasting strategy for Li recovery with > 95 % Li recovery rate at 300 Â°C. The total carbon emission is only 0.44 times of the traditional high-temperature roasting. The low carbon emission is attributed to the high reactivity of Na2S2O8, which lowers the Li conversion barriers. We further constructed cost models to evaluate the carbon emissions and energy consumption. The success of the low-temperature roasting process guides the reduction of carbon emissions during Li extraction and provides the potential for large-scale application of efficient green recovery.",Lithium-ion batteries (LIBs),low-temperature roasting,300 Â°C,lithium,300
403,10.1016/j.seppur.2024.129726,Selective recovery of lithium from used lithium-ion batteries spent via grain boundary reconstruction reaction,"The demand for lithium resources on the market has increased significantly as a result of the emergence and advancement of the new energy industry. However, improper handling leads to the generation of large amounts of hazardous waste, including spent lithium batteries. The recovery of lithium from these batteries has dual importance in protecting the environment and effectively recycling secondary resources. Herein, a green process for selective extraction of lithium from discarded lithium batteries was proposed. Sodium thiosulfate mixed with waste lithium battery powder was calcined at 600â€¯Â°C for 90â€¯min, when the molar ratio of sodium thiosulfate to lithium in the raw material was 0.5, and over 99â€¯% lithium can be selectively preferentially extracted. During the roasting process, lithium in the raw materials was converted into water-soluble LiNaSO4, and transition metal oxides after calcination existed as water-insoluble oxides or sulfides, and the goal of preferential lithium extraction can be achieved by simple immersion in water. Lithium-containing leachate was purified by cerium carbonate and NaOH. After removing a small amount of Ni, Co, Mn, Al, Ca, and F impurities, the prepared lithium carbonate had a purity greater than 99.50â€¯%, which met the standard of battery-grade lithium carbonate. This study introduces an approach to the selective extraction of lithium from lithium-containing solid waste, which effectively simplifies the recycling separation procedure and provides support for resource utilization of lithium-containing solid waste.",Lithium-ion batteries (LIBs),"pyrolysis, leaching, roasting, pre-treatment, and, alkaline leaching","pyrolysis temperature of 500â€¯Â°C, leaching temperature of 80â€¯Â°C, leaching time of 240â€¯min, alkaline leaching, and, roasting temperature of 600â€¯Â°C, roasting time of 90â€¯min","lithium-ion battery recycling, lithium, cobalt, nickel, manganese, alkaline leaching, and, roasting",600
404,10.1016/j.actamat.2024.119969,Direct regeneration of spent LiCoO2 cathodes with Ca2+-assisted molten salt strategy,"Direct regeneration of spent cathodes through molten salt is economically and environmentally attractive for recycling of lithium-ion batteries due to elimination of metal extraction and mild regeneration conditions. However, low crystallinity and unsatisfactory restored performances of recycled cathode materials strongly retard their applications. Herein, a feasible Ca2+-assisted molten salt strategy for direct regeneration of LiCoO2 is proposed. With the addition of minor CaO into eutectic salts, interestingly, regeneration kinetics was significantly improved with complete microstructural repair and elevated crystallinity. Furthermore, homogeneous introduction of Ca2+ into Li vacancies expedites the Li+ transfer rate during electrochemical reactions with formation of speedy wave-shape diffusion pathways as confirmed by neutron powder diffraction. Benefiting from the observed structural changes that result from the molten salt with Ca2+ addition, the recycled LiCoO2 battery showed outstanding capacities of 108.7 mAh/g at 4C, which delivered 188.7 % performance recovery of commercial new batteries. This simple process may open up new opportunities for sustainable recycling of spent batteries.",Lithium-ion batteries (LIBs),"solvent extraction, alkaline leaching, alkaline precipitation, crystallization process","solvent extraction, alkaline leaching, alkaline precipitation, crystallization process","LiCoO2, Ni, Co, Mn, Li, C, O",
405,10.1016/j.jece.2023.111099,"Comparative study on the sulfation of spent lithium-ion battery under different sulfur inputs: Extraction efficiency, SO2 emission and mechanism","The recovery of valuable metals from spent lithium-ion batteries (LIBs) is of utmost significance for environmental protection and alleviating resource shortages. Traditional sulfation roasting techniques were accused of their unsustainability and negative environmental impact, such as the consumption of expensive sulfation reagents and the emission of SO2. This study compared the performance of cobalt-lithium co-sulfation and selective sulfation processes under high and low sulfur input conditions with waste ferrous sulfate as sulfation reagent. The results revealed that selective roasting can efficiently achieve lithium separation without SO2 emission. Additionally, a sulfation roasting mechanism for SO2 emission-free conditions under low sulfur input was proposed. At 650 Â°C, spent lithium cobaltate (LCO) was sulfated via ion exchange with FeSO4 and gas-solid reactions with SO2, and the lithium in the outer layer was selectively sulfated. Partially sulfated CoSO4 was then served as a sulfation agent to sulfate the unreacted LCO at 800 Â°C, allowing the sulfur element to be fully recovered and recycled in the form of Li2SO4. By comparing the co-sulfation and selective sulfation processes, an efficient and eco-friendly method for recovering metals from spent lithium-ion batteries was established.",Lithium-ion batteries (LIBs),leaching and solvent extraction process,"200 Â°C, 100 g/L, 100 min, 1.0 M","cobalt, nickel, copper, lithium",200
406,10.1016/j.cej.2024.152297,A Fe(III)-driven strategy for efficient closed-loop recovery of critical metals from spent LiNi x Co y Mn z O 2 powder,"With the concepts of carbon peaking and carbon neutrality taking hold, the demand for recycling of spent lithium-ion batteries (LIBs) is increasing rapidly. However, current recycling methods are mostly faced with the dilemma of high cost and low efficiency and unable to meet the demand for energy conservation and consumption reduction. Here, inspired by the formation of acid mine drainage (AMD), we propose a Fe(III)-driven recovery approach, in which the leaching of valuable metals is enhanced by the addition of solid reagents Fe2(SO4)3 and pyrite (FeS2) to create an acidic reducing atmosphere. Under optimal conditions, the leaching efficiency of Ni/Co/Mn/Li reached 99.9%. In addition, NH3Â·H2O-NaOH was employed to adjust the pH of the leachate for stepwise precipitation of Fe and Ni/Co/Mn. Li was finally collected as Li2CO3 and Fe(III) could be recycled. We have also made attempts on Ni/Co/Mn co-precipitation and Li2CO3 resynthesis of regenerated LiNi x Co y Mn z O 2 (NCM). It is predicted that this process can provide a green, efficient and economical closed-loop approach for cathode recovery of LIBs, with far-reaching implications for the entire battery recycling industry.",Lithium-ion batteries (LIBs),"leaching, precipitation, regeneration","acidic reducing atmosphere, pH of the leachate, 25 Â°C, pH 1.5","Ni/Co/Mn, Li2CO3, Fe(III)",25
407,10.1016/j.resconrec.2021.105551,Recovery of cathode materials from spent lithium-ion batteries using eutectic system of lithium compounds,"The cathode material is the focus of end-of-life lithium-ion battery recycling due to its high value. Cathode-to-cathode direct recycling avoids the need to change the cathode material to other metal forms, which could have significant economic and environmental advantages. A process that separates the cathode layer from current collector and recovers the active cathode materials is highly desirable as this facilitates the following regeneration step. In the present work, eutectic mixtures of lithium compounds are studies as an efficient and environmentally friendly approach for the separation and recovery of active cathode materials. Three commonly used inorganic lithium compounds i.e. LiCl, LiNO3, and LiOH, and their binary eutectic systems are investigated. It is found that LiOH-LiNO3 eutectic system has the highest peel-off efficiency. At temperature of 260 Â°C with 30 min holding time and salts/cathode electrode mass ratio of 10:1, up to 98.3% of cathode active materials can be recovered. The recovered cathode materials show minimal change and destruction on chemical composition, crystal structure, and morphology. Results suggest that LiOH-LiNO3 eutectic system can facilitate the decomposition of polyvinylidene fluoride binder and capture the HF released. The process based on eutectic systems of lithium compounds provides an alternative binder removal approach to organic solvents, and offers re-lithiation benefit without introducing impurities. It has the potential to promote direct recycling and sustainable recycling of spent lithium-ion batteries.",Lithium-ion batteries (LIBs),"leaching, pre-treatment, regeneration, roasting","100Â°C, 1000 mL/min, 30 min, 2 M LiCl","lithium, alkali metals, alkaline earth metals, alkaline earth metal oxides, alkaline earth metal hydroxides, alkaline earth metal carbonates, alkaline earth metal bicarbonates",100
408,10.1016/j.seppur.2022.122671,Selective separation of lanthanide group in spent NiMH battery acidic leaching solutions,"A novel selective separation of lanthanide group (Ln) known as rare earth elements (REEs) from acidic leaching solutions of spent nickel metal hydride (NiMH) batteries was examined using precipitation at low pH with disodium phosphate, Na2HPO4, as precipitation agent. The acidic leaching solutions containing lanthanides (La, Ce, and Nd) and base metals (Ni, Cd, Mn, Fe, Al, and Zn) were from spent NiMH batteries subject to subcritical water extraction (SWE) process using 0.5 mol/L of HCl, HNO3, and H2SO4 solution, respectively. The effects of important parameters such as the molar ratio of lanthanides to phosphate ions, Ln/P, to form precipitates of lanthanide phosphates (Ln(PO4)), pH and temperature were investigated. The recovery efficiency of lanthanides increased when decreasing Ln/P, while increased with increasing pH and temperature. The decrease in the concentration of Ln remaining in HCl and HNO3 leaching solutions was proportional to the decrease in the P concentration in leaching solutions, while different results were found in the leaching solution of H2SO4 due to the formation of another insoluble lanthanide mineral, double sulfate (NaLn(SO4)2Â·H2O). This separation process demonstrated that the high-purity lanthanide group including La, Ce, and Nd from spent NiMH batteries could be obtained simply by adding phosphate ions at low pH. It is efficient, effective, and selective for critical rare metals recovery from spent NiMH batteries.",Lithium-ion batteries (LIBs),"chemical leaching, oxidation roasting, microwave-assisted leaching, solvent extraction, and alkaline leaching","acid leaching, alkaline leaching, microwave-assisted leaching, oxidation roasting, and leaching with sulfuric acid","lithium, Ni, Co, Mn, and Al",
409,10.1016/j.electacta.2015.04.155,Scalable Upcycling Silicon from Waste Slicing Sludge for High-performance Lithium-ion Battery Anodes,"Silicon (Si) has been perceived as a promising next-generation anode material for lithium ion batteries (LIBs) due to its superior theoretical capacity. Despite the natural abundance of this element on Earth, large-scale production of high-purity Si nanomaterials in a green and energy-efficient way is yet to become an industrial reality. Spray-drying methods have been exploited to recover Si particles from low-value sludge produced in the photovoltaic industry, providing a massive and cost-effective Si resource for fabricating anode materials. To address such drawbacks like volume expansion, low electrical and Li+ conductivity and unstable solid electrolyte interphase (SEI) formation, the recycled silicon particles have been downsized into nanoscale and shielded by a highly conductive and protective graphene multilayer through high energy ball milling. Cyclic voltammetry and electrochemical impedance spectroscopy measurements have revealed that the graphene wrapping and size reduction approach have significantly improved the electrochemical performance. It delivers an excellent reversible capacity of 1,138mAhgâˆ’1 and a long cycle life with 73% capacity retention over 150 cycles at a high current of 450mAgâˆ’1. The plentiful waste conversion methodology also provides considerable opportunities for developing additional rechargeable devices, ceramic, powder metallurgy and silane/siloxane products.",Lithium-ion batteries (LIBs),Recycling of spent Li-ion batteries,"100 % of the Li and Mn were recovered, 24 h of leaching, 40 % of the Fe and 60 % of the Ni were recovered","lithium, manganese, iron and nickel",
410,10.1016/j.wasman.2024.07.033,"A comprehensive approach for the recycling of anode materials from spent lithium-ion batteries: Separation, lithium recovery, and graphite reutilization as environmental catalyst","The effective recovery of valuables from anodes coming from spent lithium-ion batteries (LIBs) is of great importance to ensure resource supply and reduce the environmental burden for recycling. In this work, a simple and low energy consumption roasting method was proposed by employing low-temperature eutectic NaOH-KOH as reaction medium, in order to simultaneously separate graphite from Cu foils, extract lithium from it and set it up for reuse as environmental catalyst through one-step water washing process. Our results show that polyvinylidene difluoride (PVDF) was effectively deactivated due to dehydrofluorination/carbonization at a relatively low temperature and short time (150 Â°C, 20 min) when a mass ratio of 1:1 for eutectic NaOH-KOH to spent LIBs anodes was used, yielding 97.3 % of graphite detached. Moreover, a remarkable lithium extraction efficiency of 93.2 % was simultaneously obtained. Afterwards, the reusability of the recycled graphite was tested by employing it as a catalyst for the treatment of a contaminant organic dye (Rhodamine B) in the presence of NaClO. Our results show that a superior NaClO activation was obtained with the addition of recycled graphite, being this fact closely associated to the abundant active sites formed during the long-term charging/discharging cycles in the original battery. The alkaline-mediated roasting process presented in this work presents an energy-saving scheme to efficiently recover useful components from spent anodes, whereas the reusability example highlighted a useful option for repurposing the severely damaged graphite as an environmental catalyst rather than disposing it in landfills, turning waste into a valuable material.",Lithium-ion batteries (LIBs),alkaline-mediated roasting,"150 Â°C, 20 min","graphite, lithium",150
411,10.1016/j.resconrec.2021.105666,Innovative recycling of organic binders from electric vehicle lithium-ion batteries by supercritical carbon dioxide extraction,"The growing demand for energy storage devices due to the skyrocketing production/consumption of portable electrical and electronic equipment as well as electric vehicles has promoted battery technologies, resulting in the piling of a large number of waste lithium-ion batteries (LIBs). Organic binders wrapped on electrode particles are usually the main reason that causes the difficulty of liberation and extraction of electrode materials. Pyrolysis or incineration is the general approach to separate the organic binder, leading to fluorinated exhaust gas emissions. In this study, the supercritical carbon dioxide (SC CO2) combined with a cosolvent dimethyl sulfoxide was innovatively adapted to enable the extraction of organic binders from spent LIBs to facilitate the liberation of the cathode material from aluminum foil. Pure polyvinylidene fluoride was preferentially used to study the SC CO2 dissolution mechanism. The results indicate that 98.5 wt% polyvinylidene fluoride (PVDF) dissolves in SC CO2 dimethyl sulfoxide system under the optimum conditions; 70Â°C process temperature, 80 bar pressure, and 13 min duration. After removing PVDF, the recovered sample was characterized by Fourier Transform Infrared Spectrometer (FTIR) and thermogravimetric analyzer (TGA) to observe its possible re-utilization. It is clear that the surficial chemical groups and content remained the same after treatment. SC CO2 processing effectively liberates the active cathode material from the aluminum substrate due to removal of the binder. The suggested innovative approach is promising as an alternative pretreatment method due to its high efficiency, relatively low energy consumption, and environmentally friendly features.",Lithium-ion batteries (LIBs),supercritical carbon dioxide (SC CO2),"70Â°C process temperature, 80 bar pressure, 13 min duration",cathode material,70
412,10.1016/j.resconrec.2020.104809,Fundamental thermokinetic study of a sustainable lithium-ion battery pyrometallurgical recycling process,"With increased global consumption of Lithium-ion batteries (LIBs), a sustainable recycling process is necessary to reduce wastes and retrieve highly-valued elements. But to achieve an optimized sustainable recycling process, a fundamental understanding of the thermokinetic reactions during pyrometallurgical LIB recycling is essential. In this work, the thermodynamics and kinetics of high-temperature reactions for LIBs during pyrometallurgical recycling are studied using a thermo-gravimetric analyzer (TGA) equipped with a gas mass spectrometer. Cylindrical composite pellets comprised of cathode and anode active materials were heated from room temperature (RT) to 1500 Â°C at a constant heating rate of 20 Â°C/min. By comparing the measurements of the mass loss and simultaneous gas evolution, the anticipated theoretical thermodynamic reactions are confirmed and determined, which is fundamental to the development of a sustainable pyrometallurgical process to recover valuable metals in LIBs. Isothermal reductions from 850 to 1000 Â°C indicated reactions to be temperature sensitive and mass transfer to be comparatively fast. Using various kinetics models, the uniform internal reduction mechanism was found to be dominant.",Lithium-ion batteries (LIBs),pyrometallurgical process,"1500 Â°C, 20 Â°C/min","Li, Cu, Ni, Co, Mn, Al, Fe, Li2CO3, Li2O, Cu2O, NiO, CoO, MnO2, Al2O3, Fe2O3",1500
413,10.1016/j.jenvman.2024.122012,Enhanced bioleaching of spent Li-ion batteries using A. ferrooxidans by application of external magnetic field,"Recycling spent batteries is increasingly important for the sustainable use of Li-ion batteries (LIBs) and for countering the supply uncertainty of critical raw minerals (Li, Co, and Ni). Bioleaching, which uses microorganisms to extract valuable metals, is both economical and environmentally safe compared to other recycling methods, but its practical application is impaired by slow kinetics. Accelerating the process is a key for bioleaching spent LIBs on an industrial scale. Acidithiobacillus ferrooxidans (A. ferrooxidans), which thrives in extremely low pH conditions, has long been explored for bioleaching of spent LIBs. Metabolism of A. ferrooxidans involves the oxidation of magnetic Fe2+ and produces intracellular magnetic nanoparticles. The possibility of accelerating the leaching kinetics of A. ferrooxidans by the application of an external magnetic field is explored in this work. A weak static magnetic field is applied during the bioleaching of spent LIBs to recover Li, Ni, and Co using A. ferrooxidans. It is determined that 3 mT is the optimal field strength which allows the leaching efficiency of Li to reach 100% after only 2 days of leaching at a pulp density of 3 w/v % while without the external magnetic field, the leaching efficiency is limited to 57% even after 4 days. The leaching efficiency of Ni and Co also increases by nearly three-fold to >80% after 4 days of leaching. The proposed magnetic field-assisted bioleaching of spent LIBs using A. ferrooxidans substantially improves the leaching kinetics and thus the cost-effectiveness of the bioleaching process with minimal environmental impact, hence enabling environment-friendly recycling of raw materials that are increasingly becoming scarce. The positive effect of an external magnetic field on the metabolism of A. ferrooxidans demonstrated in this work provide a new set of tools to engineer the bioleaching process and the possibility for genetic modification of acidophile bacteria, especially targeted for magnetic enhancement.",Lithium-ion batteries (LIBs),"microwave-assisted leaching, pulp density","pulp density of 3 w/v %, pulps of 3 w/v %, pulp density of 3 w/v %, pulps of 3 w/v %","lithium, Ni, Co",
414,10.1016/j.mineng.2024.108879,Fine grinding of pyrometallurgical battery slag and its influence on lithium dissolution,"Pyrometallurgical recycling of lithium-ion batteries (LIB) has established itself as a robust process in industrial practice due to its good scalability. A major drawback of this approach is the slagging of lithium, which limits its recovery and usually requires thermal energy and large amounts of leaching reagents using a hydrometallurgical recovery process in order to accomplish a return into the material cycle. To counteract this disadvantage, the present study investigates the fine grinding behaviour of battery slags in a stirred media mill and its possibility to increase the solubility of lithium containing slag phases. As the main influencing factors, the grinding media stress energy, processing time, and the pH value were investigated. The results show that by selecting suitable fine grinding process parameters, the specific surface area of the battery slag can be increased significantly from 0.2 m2/g to 55 m2/g and a lithium dissolution efficiency of up to 30 % can be reached in an aqueous environment. The variation of pH value during fine grinding enables a further process improvement with a dissolution efficiency of up to 90 % at pH=4. Particularly in the context of sustainable recycling process design, fine grinding offers a notable benefit in decreasing the quantity of leaching reagents required by as much as 76 % compared to standard leaching processes.",Lithium-ion batteries (LIBs),pyrometallurgical recycling,"stirred media mill, fine grinding, lithium containing slag phases, specific surface area, pH=4",lithium,
415,10.1016/j.seppur.2023.124143,Complete and selective recovery of lithium from EV lithium-ion batteries: Modeling and optimization using oxalic acid as a leaching agent,"The necessity of a feasible process for the recycling of lithium-ion batteries is nowadays evident due to the significant demand for raw materials for battery production, but also due to legislative requirements to achieve certain recycling efficiency with sufficient quality of the products. Special conditions to achieve high lithium recovery and its use in new batteries represent a challenge for a commercial hydrometallurgical approach. In this work, an early selective recovery of lithium using oxalic acid as a leaching agent is investigated. The different solubility of transition metals oxalates in comparison to lithium oxalate was the main driving force to achieve selective separation in the leaching step. Nickel, cobalt, and manganese oxalates are insoluble and remained in the solid residue, while lithium oxalate was dissolved in the solution. Using a design of experiments to optimize the operation, optimal parameters were identified as 60 Â°C, 60 min, 0.6 M oxalic acid, resulting in 98.8% leaching yield for lithium, while less than 0.5 % of cobalt and nickel, and 1.5% of manganese were leached. This can significantly improve the lithium recovery in the current recycling processes. Moreover, aluminum was completely dissolved, which is a phenomenon not reported previously. It would constitute an advantage to the subsequent recycling operations.",Lithium-ion batteries (LIBs),oxalic acid leaching,"60 Â°C, 60 min, 0.6 M oxalic acid",lithium,60
416,10.1016/j.jpowsour.2006.05.040,Used lithium ion rechargeable battery recycling using Etoile-Rebatt technology,"Depleted LiCoO2 cathode material in spent lithium ion rechargeable batteries was recovered and renovated in a single synthetic step using Etoile-Rebatt technology. The structural and compositional purities of the recovered and renovated LiCoO2 were confirmed by elemental analyses, X-ray diffraction pattern analyses, and Raman spectroscopy. In spite of the simple and economical recycling, the recovered and renovated LiCoO2 exhibits a prospective electrochemical activity; an initial discharge capacity of 134.8mAhgâˆ’1 and the discharge capacity retention of 95.9% after 50 cycles.",Lithium-ion batteries (LIBs),solvent extraction,solvent extraction with N-methyl-2-pyrrolidone (NMP),lithium,
417,10.1016/j.rcradv.2022.200125,Intensification of lithium carbonation in the thermal treatment of spent EV Li-ion batteries via waste utilization and selective recovery by water leaching,"The recycling of lithium-ion batteries remains an essential question, the recovery of lithium is a central matter since the European Commission identified it as a critical raw material. This article proposes a more effective technology in which lithium will be recovered as lithium carbonate earlier in the recycling process using thermal pre-treatment and water leaching. Two thermal treatments are compared: incineration and pyrolysis, the whole cell (cathode, anode, current collector foils, and separator) is thermally treated in a first route, while the separator is removed, in a second route. The separator's presence showed a significant positive effect on the recovery, with an optimal recovery of 62% after pyrolysis at 700Â°C for 1 h and water leaching at 25Â°C with a solid-liquid ratio of 1:50 g/ml. Under these conditions, the solution purity was 92%, and aluminum was leached together with lithium. After evaporation, lithium carbonate and fluoride are found in the residue.",Lithium-ion batteries (LIBs),"Pyrolysis, thermal treatment","700Â°C for 1 h, 25Â°C with a solid-liquid ratio of 1:50 g/ml","lithium carbonate, lithium fluoride",700
418,10.1016/j.psep.2024.04.133,Extraction of organic solvents and preferential recovery of lithium from spent lithium-ion batteries by in-situ carbothermal reduction,"The sorting of spent lithium-ion batteries is not complete, and the types of black powder obtained by crushing are complex, and it is difficult to recycle. In this study, dimethyl carbonate was used to extract the organic solvent cured in the black powder, and then the carbon in the black powder was combined with complex sulfate for in-situ thermal reduction and water leaching to extract Li preferentially from the black powder. The effects of extraction factors on the recovery of organic solvents and the variables on the preferential leaching of Li were systematically studied. The changes of mineral phase during roasting were analyzed by TG-DTG, XRD, XPS and SEM-EDS. After black powder was roasted at 550Â°C for 3â€¯h under air atmosphere with the synergistic effect of C and inorganic salts, 85.87â€¯% of lithium can be selectively leached at 25Â°C for 2â€¯h. Li2CO3 with high purity can be obtained. This method provides a new idea for the recovery of spent lithium-ion batteries with complex components.",Lithium-ion batteries (LIBs),thermal reduction and water leaching,25Â°C for 2â€¯h,Li2CO3 with high purity,25
419,10.1016/j.wasman.2022.07.014,Mechanochemically assisted persulfate activation for the facile recovery of metals from spent lithium ion batteries,"A novel mechanochemically assisted persulfate activation method was proposed in this study to enhance the leaching of valuable metals from lithium-ion batteries by combining ball-milling, advanced oxidation processes and sucrose reduction. By optimizing leaching parameters including temperature, pH, milling time and solid-to-liquid ratio, high leaching efficiencies of 97.1%, 94.0%, 87.6% and 93.8% can be achieved for Li, Ni, Co and Mn respectively. In the mechanochemical process, the breakage of covalent bonds in cathode material is facilitated by free radicals generated from zero valent iron activated ammonia persulfate as well as mechanochemical activation. To further explore the role of free radicals, the mechanism of ammonia persulfate activation by zero valent iron was elucidated, and SO4 â€¢- was identified as the dominant reactive oxygen species in the mechanochemical process. Meanwhile, the synergistic effect of mechanochemically driven crystal dissolution and sulfate radical facilitated bond cleavage was revealed by ab initio molecular dynamics simulation. Moreover, the released metal was reduced by sucrose to a lower valent state of high solubility to promote transfer to the aqueous phase during the subsequent leaching process with dilute sulfuric acid. In this work, the insight on the mechanism of mechanochemical processes strengthened by free radicals may provide an inspiration for the recovery of valuable metals from LIBs.",Lithium-ion batteries (LIBs),mechanochemically assisted persulfate activation,"mill temperature of 100 Â°C, pH of 2.5, mill time of 60 min, solid-to-liquid ratio of 100 g/L","lithium, nickel, cobalt and manganese",100
420,10.1016/j.cej.2023.144469,Preparation of CoO-C catalysts from spent lithium-ion batteries and waste biomass for efficient degradation of ciprofloxacin via peroxymonosulfate activation,"The functional utilization of transition metals from spent lithium-ion batteries (LIBs) is an essential upcycling way. Herein, we propose a winâ€“win strategy to recover Li and prepare CoO-C catalysts from spent LIBs and waste biomass, and the CoO-C catalyst is used to activate peroxymonosulfate (PMS) to degrade ciprofloxacin (CIP). The interaction between CoO and carbon endows the CoO-C catalyst with a degradation efficiency of 99.99% within 30 min. Both the radical pathway ( SO 4 Â· - and Â· OH ) and the non-radical pathway (surface electron transfer) are involved in the degradation of CIP in the CoO-C/PMS system. The electrostatic potential indicates that the supported carbon improves the electron distribution, showing a particularly high turnover frequency (TOF) value (2.9714 minâˆ’1) for CIP. The efficient and stable degradation over a wide range of pH and different aqueous matrices indicates the potential application of CoO-C catalysts. Overall, the pyrolysis reduction upcycles spent LIBs and waste biomass, offering a green way to convert waste to value-added high-performance water remediation catalysts.",Lithium-ion batteries (LIBs),"pyrolysis reduction, spent LIBs","pH, aqueous matrices",CoO-C catalysts,
421,10.1016/j.mineng.2024.108644,Quantifying the degree of selectivity in a Flocculation-Flotation process of LiCoO2 and graphite using scanning electron microscopy and image processing analysis,"This research article studies selective flocculation as a means for improving flotation of lithium-ion battery active materials using mixtures of pure LiCoO2 (LCO) and graphite. Scanning electron microscopy (SEM) combined with image analysis via density-based spatial clustering of applications with noise (DBSCAN) is presented as a novel method to quantitatively determine the degree of selectivity in a process that applies selective flocculation as a conditioning stage for froth flotation. SEM was shown to provide visual proof of flocculated particles, even in dried froth samples. Under optimal flocculant concentration of 10 g/t only a few flocs were detected in the froth concentrate, suggesting that heteroflocculation of LCO and graphite was minimized under said conditions. Using a flocculant concentration in excess (50 g/t) resulted in multiple flocculated LCO particles within the froth, indicating loss of flocculation selectivity. These results were corroborated by batch flotation experiments, which showed that treating the pulp with 10 g/t flocculant concentration yielded a graphite froth product at a grade of 98.2 %, compared to 98.1 % recovered from a non-flocculated pulp. An excess flocculant concentration led to a drastic reduction in graphite grade. Similar graphite recoveries were observed in all flotation experiments, indicating that the reduced graphite grade with excess flocculant was a result of hydrophobic heteroflocs carrying entrapped LCO to the froth. Proper pH control throughout the experiment prevented a negative influence of flocculation on the kinetics of graphite recovery, which had been reported in earlier research. The results suggest that selective flocculation is a potential method for improving the separation efficiency of graphite from Li-ion battery waste, and that SEM/DBSCAN can be applied for characterization of selectivity in combined flocculation-flotation processes.",Lithium-ion batteries (LIBs),"leaching, solvent extraction, crystallization","pH 1.0, oxalic acid 1.0 mol/L, NH4Cl 1.0 mol/L, 25 Â°C, leaching time 120 min, solvent extraction time 30 min, crystallization time 120 min",lithium-rich cathode material,25
422,10.1016/j.mineng.2022.107665,Study on the carboreduction of the cathode material present in spent LIBs to produce Li2CO3 and CoO,"The recycling of value metals from spent lithium-ion batteries (LIBs) have interesting benefits such as reduction of natural resources exploitation and minimization of energy consumption from mining operations. The aim of this work was to recover lithium, cobalt and manganese from the cathode material present in spent LIBs through a pyrometallurgical process of carboreduction. The method consisted in mixing the cathode material with carbon black and a subsequent heat treatment of the mixture under nitrogen atmosphere. The products obtained were separated by water leaching. To elucidate the reactions and the mechanism involved in the carboreduction process, different studies involving thermodynamic calculations, thermal gravimetric analysis (TGA), differential thermal analysis and X-ray diffraction (XRD) were carried out. The results indicated that Li2CO3, CoO and MnO are produced at temperatures lower than 600 Â°C. The results of atomic absorption spectrometry (AAS) showed that the extraction percentage of lithium was greater than 90% at temperatures between 550 and 600 Â°C. The products obtained through the process presented here could be used in either the manufacture of new batteries or other industrial applications.",Lithium-ion batteries (LIBs),pyrometallurgical process of carboreduction,"carbon black, under nitrogen atmosphere","lithium, cobalt and manganese",
423,10.1016/j.wasman.2013.03.006,Recovery of manganese oxides from spent alkaline and zincâ€“carbon batteries. An application as catalysts for VOCs elimination,"Manganese, in the form of oxide, was recovered from spent alkaline and zincâ€“carbon batteries employing a biohydrometallurgy process, using a pilot plant consisting in: an air-lift bioreactor (containing an acid-reducing medium produced by an Acidithiobacillus thiooxidans bacteria immobilized on elemental sulfur); a leaching reactor (were battery powder is mixed with the acid-reducing medium) and a recovery reactor. Two different manganese oxides were recovered from the leachate liquor: one of them by electrolysis (EMO) and the other by a chemical precipitation with KMnO4 solution (CMO). The non-leached solid residue was also studied (RMO). The solids were compared with a MnO x synthesized in our laboratory. The characterization by XRD, FTIR and XPS reveal the presence of Mn2O3 in the EMO and the CMO samples, together with some Mn4+ cations. In the solid not extracted by acidic leaching (RMO) the main phase detected was Mn3O4. The catalytic performance of the oxides was studied in the complete oxidation of ethanol and heptane. Complete conversion of ethanol occurs at 200Â°C, while heptane requires more than 400Â°C. The CMO has the highest oxide selectivity to CO2. The results show that manganese oxides obtained using spent alkaline and zincâ€“carbon batteries as raw materials, have an interesting performance as catalysts for elimination of VOCs.",Lithium-ion batteries (LIBs),"leaching, electrowinning","200Â°C, pH 1.5, H2SO4 2.0 M","lithium, nickel, cobalt, and manganese",200
424,10.1016/j.seppur.2021.118609,Recovery of valuable metals from spent LiNixCoyMnzO2 cathode material via phase transformation and stepwise leaching,"Recycling of spent lithium-ion batteries becomes increasingly important due to the presence of valuable metals and great harm to the environment. In this work, a combined method of reduction roasting with methane, carbonation water leaching and acid leaching was proposed to recover valuable metals from spent lithium-ion batteries. Firstly, thermodynamic analysis was applied to predict the reaction products after reduction roasting. It indicates that the presence of Al will lead to the formation of water-insoluble LiAlO2. Then, pre-alkali leaching was used to preferentially separate Al to facilitate the Li leaching. The effects of roasting temperature, time and methane flow rate on reduction roasting have been further studied. The results show that under the optimal roasting conditions (temperature: 600 Â°C, time: 30 min, methane flow rate: 300 mL/min), about 88% of Li can be preferentially extracted and over 98% of Mn, Ni and Co are subsequently acid-leached without the employment of reducing agent. Additionally, the removal of organic matters during the roasting process decreases the concentration of F, P and COD in the leachate and further reduces the cost of wastewater treatment. Finally, the preliminary economic analysis of proposed process confirms that the process has high potential for the industrial production.",Lithium-ion batteries (LIBs),"Reduction roasting with methane, carbonation water leaching and acid leaching","temperature: 600 Â°C, time: 30 min, methane flow rate: 300 mL/min","Li, Mn, Ni, Co",600
