Repository: avanscholar/Battery-LLaMA

Battery-LLaMA: Multi-Objective Optimization Employing Knowledge Graph-Embedded Large Language Model to Strategize Battery Recycling Technology Selection.

The figure below is a complete schematic diagram representing the development of a framework for selecting the optimal battery recycling processes.

File: Data files/BR-KG/Input_Data_874_abstracts.csv (part 20 of 38)
Abstract Number,DOI,Title,Abstract,Battery_Type,Recycling_Process_Used,Process_Conditions/Battery_Properties,Recovered_Materials (from abstract),Final Max Temperature
425,10.1016/j.cej.2016.11.001,Removal of VOCs by catalytic process. A study of MnZnO composites synthesized from waste alkaline and Zn/C batteries,"Spent alkaline and zinc-carbon batteries were subjected to a biohydrometallurgy process, in order to recover manganese and mixed manganese zinc oxides. Two solids were synthesized, one of them prepared by reaction of MnSO4 and KMnO4 (MnOx) and the other obtained by chemical precipitation with NaOH (ZnMnO). The characterization by XRD, TPR, FTIR and XPS revealed the presence of Mn3+ and Mn4+ cations in both samples, and the presence of ZnO and Mn-Zn spinels in ZnMnO. The samples were evaluated in the oxidation reaction of ethanol and toluene. The results in the flow reactor showed that ethanol conversion on both catalysts, MnOx and ZnMnO, is rather similar, but toluene conversion is markedly higher on MnOx, due to a greater Mn/Zn ratio and to the absence of a crystallized ZnO phase. The FTIR study demonstrated that ethanol is oxidized to acetaldehyde at low temperature, and to CO2 and CO at 400Â°C. Traces of CH4 in the gas phase are also detected at high temperature. The formation of ethoxy and acetate groups is observed at the catalyst surface. With respect to toluene oxidation, CO2 is detected at 300Â°C and when the temperature is increased, CO is also observed in the gas phase. The results showed that: (i) the alkaline and Zn-carbon batteries can be recycled as catalysts and (ii) the solids can be used in the catalytic process for VOCs control.",Lead Acid Battery,hydrometallurgical process,"pH 2.0, 100 Â°C, 40 min, 100 g/L",lead,100
426,10.1016/j.wasman.2024.06.022,The influence of chlorination additives on metal separation during the pyrometallurgical recovery of spent lithium-ion batteries,"The difficulty of separating Li during pyrometallurgical smelting of spent lithium-ion batteries (LIBs) has limited the development of pyrometallurgical processes. Chlorination enables the conversion of Li from spent LIBs to the gas phase during the smelting process. In this paper, the effects of four solid chlorinating agents (KCl, NaCl, CaCl2 and MgCl2) on Li volatilization and metal (Co, Cu, Ni and Fe) recovery were investigated. The four solid chlorinating agents were systematically compared in terms of the direct chlorination capacities, indirect chlorination capacities, alloy physical losses and chemical losses in the slag. CaCl2 was better suited for use as a solid chlorinating agent to promote Li volatilization due to its excellent results in these indexes. The temperature required for the release of HCl from MgCl2, facilitated by CO2 and SiO2, was lower than 500 Â°C. The prematurely released HCl failed to participate in the chlorination reaction. This resulted in approximately 12 % less Li volatilization when MgCl2 was used as a chlorinating agent compared to when CaCl2 was used. In addition, the use of KCl as a chlorinating agent decreased the chemical dissolution loss of alloys in the slag. The performance of NaCl was mediocre. Finally, based on evaluations of the four indexes, recommendations for the selection and optimization of solid chlorinating agents were provided.",Lithium-ion batteries (LIBs),pyrometallurgical smelting,"400 Â°C, 1000 Â°C, 1200 Â°C, 1400 Â°C, 1600 Â°C, 1800 Â°C, 2000 Â°C, 2200 Â°C, 2400 Â°C, 2600 Â°C, 2800 Â°C, 3000 Â°C, 3200 Â°C, 3400 Â°C, 3600 Â°C, 3800 Â°C, 4000 Â°C","Li, Co, Ni, Cu, Fe",400
427,10.1016/j.seppur.2019.01.027,A more simple and efficient process for recovery of cobalt and lithium from spent lithium-ion batteries with citric acid,"The valuable metals in the cathode of spent lithium-ion batteries (LIBs) have been recovered by a more simple and efficient process. The cathode was leached directly by citric acid without pretreatment such as immersed in N-methyl-pyrrolidone (NMP) or calcined. The leaching conditions of the concentration of citric acid, H2O2 dosage, reaction temperature, reaction time and solid-to-liquid ratio on the leaching efficiency have been discussed. Results show that under the condition of 1.0â€¯M citric acid, 8% (Vhydrogen peroxide/Vcitric acid) hydrogen peroxide, reaction temperature of 70â€¯Â°C, leaching time of 70â€¯min and solid-to-liquid ratio of 40â€¯g/L, the leaching rate reached 99%. The leaching solution could be used to prepare new cathode materials of LIBs, and the detached aluminum foil and residue were recycled. The leaching solution has been dried and detected, and the result shows that the product is the mixture of citrate and citric acid. The chelating of the cobalt and lithium ions with the citrate plays an important role in improving the leaching efficiency.",Lithium-ion batteries (LIBs),"Low-temperature roasting followed by leaching, and calcination","1.0â€¯M citric acid, 8% (Vhydrogen peroxide/Vcitric acid) hydrogen peroxide, 70â€¯Â°C, leaching time of 70â€¯min, solid-to-liquid ratio of 40â€¯g/L",cathode active materials,70
428,10.1016/j.jhazmat.2016.10.069,Recycled hierarchical tripod-like CuCl from Cu-PCB waste etchant for lithium ion battery anode,"Hierarchical CuCl with high economic value added (EVA) was successfully recycled with 85% recovery from the acid Cu printed circuit board (Cu-PCB) waste etchant via facile liquid chemical reduction. The micro-structure and morphology of the recycled hierarchical CuCl were systematically characterized in terms of scanning electron microscopy (SEM), energy dispersive X-ray spectroscopy (EDX), X-ray diffraction (XRD), transmission electron microscopy (TEM) and Brunauer-Emmett-Teller (BET). Furthermore, the corresponding electrochemical performances as lithium ion battery (LIB) anode were also investigated in terms of galvanostatic charge/discharge, cyclic voltammetry (CV) and AC impedance. As expected, the recycled CuCl displayed a hierarchical tripod-like structure and large specific surface area of 21.2m2/g. As the anode in LIB, the reversible discharge capacity was about 201.4 mAh/g even after 100 cycles, implying the satisfactory cycle performance. Clearly, the satisfactory results may open a new avenue to develop the sustainable industry, which is very important in terms of both the resource recovery and the environmental protection.",Lithium-ion batteries (LIBs),solvent extraction and electrochemical leaching,"pH 2.5, 1.0M H2SO4, 40 Â°C, 120 min, 50 mL/g Li-ion batteries (LIBs)",cathode active material (CAM),40
429,10.1016/j.wasman.2017.06.048,Simultaneous recovery of Zn and Mn from used batteries in acidic and alkaline mediums: A comparative study,"A parallel study of acidic and alkaline leaching for the recovery of Mn and Zn from spent alkaline batteries is outlined. Using H2SO4 as solvent and selecting appropriate conditions of temperature and concentration, all residues were dissolved except carbon. The separation and recovery of the two components were performed by electrodeposition with satisfactory results at pH values above 4 (current efficiency above 70% for Zn and Mn) but rather lower efficiencies as the pH decreased. Most of the Zn was selectively dissolved by alkaline leaching using a 6.5M NaOH solution, and its recovery was examined by means of both electrochemical and chemical processes. The expected formation of pure Zn by electrowinning failed due to the formation of ZnO, the content of which was highly dependent on the electrodeposition time. For short periods, Zn was the main component. For longer periods the electrodeposit consisted of agglomerated microparticles of ZnO with a minor fraction of Zn metal (barely 3% as measured by X-ray diffraction). A chemical reaction of the element with oxygen released at the anode surface might be responsible for its conversion to ZnO. A simple chemical route is described for the first time for the direct conversion of Zn(OH)4 2âˆ’ solution to nanostructured ZnO by lowering the pH to values around 12 using 2M HCl solution.",Lithium-ion batteries (LIBs),hydrometallurgical process,"100 % recovery of Li and Co, 30 % recovery of Ni, 85 % recovery of Mn, 98 % recovery of Al","LiCoO2, Ni, Mn, Al",
430,10.1016/j.seppur.2024.128934,Novel ternary deep eutectic solvents used for recycling lithium and cobalt from waste lithium-ion batteries,"The escalating disposal of lithium-ion batteries (LIBs) poses significant environmental challenges but also offers substantial opportunities for resource recovery. In this work, we introduce a recycling strategy using a green, cost-effective ternary deep eutectic solvent (DES) composed of guanidine hydrochloride, ethylene glycol, and maleic acid. The DES can achieve >99.5 % leach efficiency of lithium (Li) and cobalt (Co) at 100 Â°C, 9h, and L/S=50. The kinetic study found that the chemical reaction rate at the interface was the key to controlling the leaching process. The study of leaching mechanisms found that the acidity and coordination ability of DES were the main driving forces of leaching. Co loaded in the DES phase can almost precipitate out by using oxalic acid, achieving the separation of Li and Co. After reusing three times, the maximum load of Li in the DES phase reached 4.1 mg/g. These outstanding performances, along with the avoidance of the use of hazardous chemicals and the reduction of high costs, confirmed that the DES possesses a promising prospect for sustainable, large-scale application in efficiently leaching valuable metals from LiCoO2.",Lithium-ion batteries (LIBs),tertiary deep eutectic solvent (DES),"100 Â°C, 9h, L/S=50",lithium (Li) and cobalt (Co),100
431,10.1016/j.jechem.2020.10.025,Full recycling of spent lithium ion batteries with production of core-shell nanowires//exfoliated graphite asymmetric supercapacitor,"A novel process is reported which produces an asymmetric supercapacitor through the complete recycling of end-of-life lithium ion batteries. The electrodic powder recovered by industrial scale mechanical treatment of spent batteries was leached and the dissolved metals were precipitated as mixed metals carbonates. Nanowires battery-type positive electrodes were produced by electrodeposition into nanoporous alumina templates from the electrolytic baths prepared by dissolution of the precipitated carbonates. The impact of the different metals contained in the electrodic powder was evaluated by benchmarking the electrochemical performances of the recovered nanowires-based electrodes against electrodes produced by using high-purity salts. Presence of inactive Cu in the nanowires lowered the final capacitance of the electrodes while Ni showed a synergistic effect with cobalt providing a higher capacitance with respect to synthetic Co electrodes. The carbonaceous solid recovered after leaching was in-depth characterized and tested as negative electrode. Both the chemical and electrochemical characterization indicate that the recovered graphite is characterized by the presence of oxygen functionalities introduced by the leaching treatment. This has led to the obtainment of a recovered graphite characterized by an XPS C/O ratio, Raman spectrum and morphology close to literature reports for reduced graphene oxide. The asymmetric supercapacitor assembled using the recovered nanowires-based positive electrodes and graphite as negative electrodes has shown a specific capacitance of 42 F gâˆ’1, computed including the whole weight of the positive electrode and recovered graphite, providing a maximum energy density of ~9 Wh kgâˆ’1 and a power density of 416 W kgâˆ’1 at 2.5 mA cmâˆ’2.",Lithium-ion batteries (LIBs),Mechanical recycling,"Battery materials: graphite and metal oxides, Battery properties: capacity 140 mAh gâˆ’1, power density 25 W kgâˆ’1, energy density 67 Wh kgâˆ’1",Graphite and metal oxides,
432,10.1016/j.resconrec.2022.106579,Recycling cathode material LiCo1/3Ni1/3Mn1/3O2 by leaching with a deep eutectic solvent and metal recovery with antisolvent crystallization,"Deep eutectic solvents (DESs) have been proposed as green alternatives for recycling lithium-ion battery (LIB) cathode materials. In the present work, a sustainable DES based on choline chloride and L-(+)-tartaric acid has been systematically investigated for leaching of a LIB cathode material (LiCo1/3Ni1/3Mn1/3O2) for the first time. Moreover, in a novel approach, antisolvent crystallization has been applied to recover metals from the DES leachate. The L-(+)-tartaric acid-based DES shows a good leaching capacity and a high leaching rate at 70 Â°C. Furthermore, antisolvent crystallization is shown to enable a high metal recovery efficiency of cobalt, nickel and manganese (>98.5%). The precipitate from antisolvent crystallization can be used as a precursor for the synthesis of new cathode material, while the remaining DES and antisolvent can be recovered for reuse in the process. This work presents a green, effective and closed-loop metal recovery strategy for recycling LIB cathode materials using a sustainable DES.",Lithium-ion batteries (LIBs),chemical leaching,"1.5 M H2SO4, 100 Â°C, 60 min","lithium, copper, nickel, cobalt, manganese",100
433,10.1016/j.desal.2023.117142,Lithium recovery from the spent lithium-ion batteries by commercial acid-resistant nanofiltration membranes: A comparative study,"Given the critical requirements of environmental preservation and resource reutilization, the recovery of lithium from spent lithium-ion (LIBs) batteries holds immense significance. This study investigates the viability of nanofiltration (NF) membranes for selectively separating lithium from spent LIBs leaching solution. A membrane-based approach uniquely sidesteps the significant metal losses often encountered in traditional methods that necessitate initial pH adjustments. The NF270 and DK membranes were characterized and evaluated. DK demonstrated superior rejection capabilities for high-valence metal ions with over 99.0 % rejection, while allowing a notable 40.1 % lithium passage rate. Furthermore, DK showcased enhanced acid resistance compared to NF270. The findings underscore the characteristics essential for NF membranes in this application, and the study affirms the feasibility of membrane-based lithium recovery, marking a stride in battery recycling research.",Lithium-ion batteries (LIBs),solvent extraction,"pH: 1.0, H2SO4: 2.5 mol/L, NH3: 2.0 mol/L, H2O2: 1.0 mol/L, 20 Â°C, 120 min, 80 % recovery",lithium,20
434,10.1016/j.resconrec.2017.10.021,Reuse of Ni-Co-Mn oxides from spent Li-ion batteries to prepare bifunctional air electrodes,"Spent lithium ion batteries are potential environmental hazards and if not re-cycled waste natural resources. One of the difficulties for recovery is the recycling cost high and restricting the economic drivers. In this research, a process is developed to directly reuse nickel-manganese-cobalt oxides from spent lithium ion batteries to prepare air electrodes based on a simple thermal treatment method. 100% value metals (cobalt, nickel and manganese) were regenerated from the cathode. By heated at 600Â°C, the Ni-Co-Mn oxides experienced a significant phase change from an Î±-NaFeO2-type structure to spinel structure. Electrochemical tests revealed that the regenerated nickel-manganese-cobalt oxides exhibited remarkable bifunctional catalytic activities towards the oxygen evolution and oxygen reduction reactions in aqueous KOH electrolyte. The nickel-manganese-cobalt oxide powders were applied in an air battery, the energy efficiency was 75% at a current density of 10mAcmâˆ’2, which was better than commercal zinc-air batteries.",Lithium-ion batteries (LIBs),thermal treatment method,"100% value metals (cobalt, nickel and manganese)",Ni-Co-Mn oxides,
435,10.1016/j.mineng.2019.03.027,Evaluating organic acids as alternative leaching reagents for metal recovery from lithium ion batteries,"Recycling of lithium ion batteries (LIBs) is important from an environmental management perspective and because of the potential economic benefits associated with the recovery of scarce resources such as lithium and cobalt. Current hydrometallurgical metal recycling processes involve dismantling and size reduction followed by leaching with mineral acids; these lixiviants present an environmental challenge of its own. This project evaluated the technical feasibility of using organic acids, which potentially have a smaller environmental impact that mineral acids, as lixiviants to recover lithium, cobalt and nickel from LIBs. Batch atmospheric leaching tests were performed with citric acid and DL-malic acid to investigate the effect of acid concentration, leaching temperature and H2O2 addition on metal leaching. Leaching with 1â€“1.5â€¯M citric acid and 2â€¯vol% H2O2 at 95â€¯Â°C achieved more than 95% Co and Li dissolution; these results suggest that organic acids can possibly substitute inorganic acids as environmentally friendly lixiviants.",Lithium-ion batteries (LIBs),Hydrometallurgical metal recycling processes,1â€“1.5â€¯M citric acid and 2â€¯vol% H2O2 at 95â€¯Â°C,lithium and cobalt,95
436,10.1016/j.seppur.2023.124653,High-efficiency leaching of Li and Ni from spent lithium-ion batteries based on sodium persulfate,"Herein, the preferential leaching of Li and Ni from spent lithium-ion batteries was put forward for the first time. Firstly, the stable structure of cathode material was destroyed by reduction roasting, and then Li and Ni in roasted product were leached in sodium persulfate solution. Through adjusting the redox potential and pH of the solution, Li and Ni could exist in the solution in the form of Li+ and Ni2+, while Co and Mn remained in the residue mainly in the form of Co3O4 and MnO2. The leaching efficiencies of Li and Ni were 95.07% and 96.02% under the optimized conditions, respectively. Kinetic analysis showed that the leaching process was controlled by surface chemical reaction. In addition, XPS, XRD, thermodynamic analysis, and SEM-EDS were used to explore the mechanism. This method could effectively simplify the recovery and separation process, providing a new thought for the utilization of spent lithium-ion batteries.",Lithium-ion batteries (LIBs),leaching method,"optimal conditions: pH=1.0, H2SO4=4.0 mol/L, and 25 Â°C, and leaching efficiency of Li and Ni were 95.07% and 96.02%, respectively",Li and Ni,25
437,10.1016/j.hazl.2024.100104,Metal recovery from spent lithium-ion batteries cathode materials: Comparative study of sugar-based reductants,"Sugars and sugar-rich agricultural by-products are cheaper and eco-friendly alternatives to conventional reductants used in recovering metals from spent lithium-ion batteries. Still, they are rarely used due to a poor understanding of their performance and reaction chemistry. In this study, two hypotheses bearing on the role of chemistry and influence of non-sugary organic compounds (impurities) on the performance of sugars, namely: glucose, fructose and sucrose, and a parent sugar-rich agro-industrial by-product â€“ molasses, as reductants in the leaching of Li, Co, Mn and Ni from spent lithium-ion battery cathode material were tested. Statistical analysis using ANOVA revealed that the performance of the sugars and molasses are similar with >85% Mn, >88% Ni, >88%Co and >98% Li leached at 90 Â°C and 60â€¯min. This shows that the presence of non-sugar organic compounds does not hamper the performance of the sugars-based reductants. The performance of the sugars relies more on temperature than chemistry. Furthermore, evaluation of the oxidation pathway hints at a potential inhibition of secondary oxidation reactions at lower temperatures. This study provides statistically validated proof that the performance of sugarcane molasses, even at lower concentration, is equipollent to the pure sugars in the leaching of critical metals from spent lithium-ion batteries.",Lithium-ion batteries (LIBs),leaching of spent lithium-ion battery cathode material,90 Â°C and 60â€¯min,"lithium, Ni, Co and Mn",90
438,10.1016/j.ensm.2022.08.017,Direct recycling of shorted solid-state electrolytes enabled by targeted recovery,"Solid-state batteries (SSBs) present an opportunity for simultaneously offering high energy density and safety. Yet sustainable developments of SSBs have been hindered due to the dendrite-induced short-circuit of solid-state electrolytes (SSEs) and the lack of recycling routes. Here we provide a targeted recovery strategy to directly recycle shorted garnet-type Li6.5La3Zr1.5Ta0.5O12 SSEs based on a detailed investigation of Li dendrites. We find that garnet grains can in-situ react with dendritic Li and its derivate by a one-step annealing at 900Â°C, which enables a rapid recovery of shorted garnets. Moreover, electrochemical properties of garnets can be well restored even after multiple short-circuits, significantly extending their lifespans. Economic and environmental analysis shows the superiorities of targeted recovery strategy in thrifting fabrication time, energy consumptions and production costs. Such a simple yet efficient recovery strategy would advance sustainable developments of solid-state batteries.",Solid-state batteries (SSBs),a detailed investigation of Li dendrites,900Â°C,shorted garnet-type Li6.5La3Zr1.5Ta0.5O12 SSEs,900
439,10.1016/j.jpowsour.2024.234773,Effect of pyrolysis pretreatment combined with micro-nanobubbles on the eco-friendly recycling of spent lithium-ion batteries,"In recent years, there has been a growing emphasis on the recovery of cathode and anode active constituents extracted from spent lithium-ion batteries (LIBs) due to their significant value and technological importance. Prior to the flotation separation of spent LIBs, pyrolysis pretreatment plays a critical role in the removal of organic binding components from the particle surface. However, the presence of residual impurities on the material's surface can hinder the flotation process. This study proposes an environmentally friendly approach to recycling spent LIBs by combining pyrolysis with grinding, ultrasonic treatment, and micro-nanobubbles (MNBs), utilizing the electrode active materials from the batteries as raw materials. Various analytical techniques, including X-ray Diffractometer (XRD), Field-emission Scanning Electron Microscope with Energy Disperse Spectroscopy (FSEM-EDS), X-ray Photoelectron Spectroscopy (XPS), and contact angle measurements, are employed to analyze the samples. The experimental results reveal that the flotation performance is enhanced through the use of pyrolysis-grinding and pyrolysis-ultrasonic techniques combined with MNBs, resulting in improved recovery and metal content. The most optimal flotation performance is achieved with the pyrolysis-ultrasonic-MNBs method at a pyrolysis temperature and duration of 350 Â°C and 15 min, respectively, leading to an increase in the metal content of cathode materials from 65 Â± 3 % to 95 Â± 2 %.",Lithium-ion batteries (LIBs),pyrolysis-ultrasonic-MNBs,350 Â°C and 15 min,cathode materials,350
440,10.1016/j.jclepro.2022.134503,Innovative methodology for green recycling of spent lithium-ion batteries: Effective pyrolysis with DMF,"The separation and recycling of cathode active materials (CAMs) and Al foils are the key steps for the green utilization of spent lithium-ion batteries (LIBs). Herein, an effective pyrolysis with dimethyl formamide (DMF) was proposed to effectively separate CAMs from Al foils, which is difficult to be achieved by a facile process. The results indicate that the addition of DMF can enhance the separation of CAMs and Al foils by generating micro bubbles (Consisting of CH4, CO2, H2O, HF and CO) between them and about 98.93% of CAMs is recovered after the pyrolysis at 450 Â°C via facile screening process. During the pyrolysis process, DMF can also accelerate the decomposition of toxic electrolyte to non-toxic small molecule compounds, thus achieving the safe disposal of organic pollutants contained in spent LIBs. The SEM-EDS and XPS analyses reveal that the CAMs recovered by the process hardly contain Al impurity, which is beneficial to the regeneration of spent LiFePO4. The TGA-MS and TGA-FTIR analyses imply that PVDF and DMF are the two main substances that underwent chemical reactions during the pyrolysis process, in which lots of micro bubbles are produced between CAMs and Al foils. In situ FTIR spectroscopy and quantum-chemical simulations indicate that the intermediate pyrolysis products of DMF can promote the thermal decomposition of PVDF, which also favors the efficient separation of CAMs and Al foils. This study provides an efficient and environmentally friendly way to separate and recover CAMs and Al from spent LIBs.",Lithium-ion batteries (LIBs),pyrolysis with dimethyl formamide (DMF),450 Â°C via facile screening process,"lithium cobalt oxide (LiCoO2), lithium iron phosphate (LiFePO4)",450
441,10.1016/j.jpowsour.2018.02.019,Lead paste recycling based on conversion into battery grade oxides. Electrochemical tests and industrial production of new batteries,"We present the preparation and characterization of pure lead monoxide obtained through recycling of the lead paste recovered from exhausted lead acid batteries. The recycling is based on a hydrometallurgical procedure reported in a STC Patent, that includes simple chemical operations (desulphurisation, leaching, precipitation, filtration) and a final thermal conversion. Materials obtained by treatment at 600â€¯Â°C consist predominantly of Î²-PbO. The electrochemical behaviour of Positive Active Mass (PAM) prepared from different materials (or mixtures) is then investigated and compared. An optimized oxide material, obtained by prolonged (8â€¯h) thermal treatment at 600â€¯Â°C, consists of pure Î²-PbO and appears suitable for preparation of battery elements, alone or in mixture with a small fraction (10%â€“30%) of traditional industrial leady oxide. The resulting battery performances are similar to those obtained from pure leady oxide. In comparison with traditional recycling processes, the proposed method guarantees lower energy consumption, limited environmental impact and reduced operating risk for industry workers.",Lead Acid Battery,hydrometallurgical procedure,600 Â°C,pure lead monoxide,600
442,10.1016/j.jhazmat.2016.03.062,Recycling of spent lithium-ion battery cathode materials by ammoniacal leaching,"As the production and consumption of lithium ion batteries (LIBs) increase, the recycling of spent LIBs appears inevitable from an environmental, economic and health viewpoint. The leaching behavior of Ni, Mn, Co, Al and Cu from treated cathode active materials, which are separated from a commercial LIB pack in hybrid electric vehicles, is investigated with ammoniacal leaching agents based on ammonia, ammonium carbonate and ammonium sulfite. Ammonium sulfite as a reductant is necessary to enhance leaching kinetics particularly in the ammoniacal leaching of Ni and Co. Ammonium carbonate can act as a pH buffer so that the pH of leaching solution changes little during leaching. Co and Cu can be fully leached out whereas Mn and Al are hardly leached and Ni shows a moderate leaching efficiency. It is confirmed that the cathode active materials are a composite of LiMn2O4, LiCoxMnyNizO2, Al2O3 and C while the leach residue is composed of LiNixMnyCozO2, LiMn2O4, Al2O3, MnCO3 and Mn oxides. Co recovery via the ammoniacal leaching is believed to gain a competitive edge on convenitonal acid leaching both by reducing the sodium hydroxide expense for increasing the pH of leaching solution and by removing the separation steps of Mn and Al.",Lithium-ion batteries (LIBs),leaching process,pH of leaching solution,"cathode active materials, Co, Mn, Al, Ni, Li, C",
443,10.1016/j.mtener.2022.100957,Regeneration of well-performed anode material for sodium ion battery from waste lithium cobalt oxide via a facile sulfuration process,"More attentions have been paid to the increasing expired spent lithium ion batteries due to the contained precious metals, especially Li and Co. However, the recycling systems at present have their limitations, such as unsatisfied recovery rate for pyrometallurgical process. In this study, a facile and efficient recovery method is proposed to simultaneously achieve the selective separation of metals and material regeneration. Based on the thermodynamic equilibrium diagrams and practical experiments, the product of recovery process, as expected, consists of soluble lithium salt and insoluble cobalt sulfide. Almost all of Co is recycled and transformed into regenerated material, while 89.76% Li is recycled separately. Moreover, the regenerated material exhibits excellent sodium storage performance (500 mAh/g at the current density of 2 A/g in 500 cycles), which is on a par with the similar reported materials synthesized by pure reagents. This study may provide a different perspective with potential values for the future large-scale recycling of spent lithium ion batteries.",Lithium-ion batteries (LIBs),leaching process,"leaching temperature of 100 Â°C, leaching time of 30 min, pH value of 2.0, and Na2SO4 concentration of 20 g/L",lithium sulfate,100
444,10.1016/j.wasman.2015.11.036,Leaching lithium from the anode electrode materials of spent lithium-ion batteries by hydrochloric acid (HCl),"Spent lithium-ion batteries (LIBs) are considered as an important secondary resource for its high contents of valuable components, such as lithium and cobalt. Currently, studies mainly focus on the recycling of cathode electrodes. There are few studies concentrating on the recovery of anode electrodes. In this work, based on the analysis result of high amount of lithium contained in the anode electrode, the acid leaching process was applied to recycle lithium from anode electrodes of spent LIBs. Hydrochloric acid was introduced as leaching reagent, and hydrogen peroxide as reducing agent. Within the range of experiment performed, hydrogen peroxide was found to have little effect on lithium leaching process. The highest leaching recovery of 99.4wt% Li was obtained at leaching temperature of 80Â°C, 3M hydrochloric acid and S/L ratio of 1:50g/ml for 90min. The graphite configuration with a better crystal structure obtained after the leaching process can also be recycled.",Lithium-ion batteries (LIBs),acid leaching process,"Hydrochloric acid was introduced as leaching reagent, hydrogen peroxide as reducing agent, 80Â°C, 3M hydrochloric acid, S/L ratio of 1:50g/ml, 90min",lithium,80
445,10.1016/j.jclepro.2020.123230,Energy models and the process of fluid-magnetic separation for recovering cobalt micro-particles from vacuum reduction products of spent lithium ion batteries,"Improper treatment of spent lithium ion batteries will cause great damages to environment. Vacuum reduction was advised as a green recovery technology of nickel and cobalt from spent lithium ion batteries. However, the separation of magnetic particles from the vacuum-reduced products of spent lithium-ion batteries has not been studied. After reduction, the particle size was so small that the formation of agglomerates would affect the separation efficiency which was a common problem in fine magnetic particle sorting. In this paper, a fluid-magnetic separation method was developed for micro-separation of cobalt from the vacuum reduction product of electrode materials of spent lithium ion batteries. This method had a high level of clean production and sustainable development at the same time as high separation rate. An energy model was established to analyze the mechanism of breaking agglomerates, and the experimental parameters affecting recovery efficiency were studied according to the energy model. In simulation experiments, under the optimal parameter conditions of 35 Â°C, solid-liquid ratio of 500 mL/g and collection mat material of plastic, the recovery rate and purity of cobalt micro-particles were both above 99%. After applying the vacuum reduction product to fluid-magnetic separation, the recovery rate of magnetic fine particles was 98.26%, which fully verified the effectiveness. Further, it provides a new idea for separating micro magnetic particles from micro-sized mixed particles and promoted the process of recycling spent lithium ion batteries.",Lithium-ion batteries (LIBs),leaching process,"pH value: 1.5, leaching temperature: 80 Â°C, leaching time: 2 h, solid-liquid ratio: 100 g/L, H2SO4 concentration: 1.5 mol/L",cobalt,80
446,10.1016/j.scitotenv.2018.02.126,Reutilization of the expired tetracycline for lithium ion battery anode,"Waste antibiotics into the natural environment are the large challenges to the environmental protection and the human health, and the unreasonable disposal of the expired antibiotics is a major pollution source. Herein, to achieve the innocent treatment and the resource recovery, the expired tetracycline was tried to be reutilized as the electrode active material in lithium ion battery (LIB) for the first time. The micro-structure and element component of the expired tetracycline were characterized by scanning electron microscope (SEM), energy dispersive X-ray spectroscopy (EDX), X-ray photoelectron spectroscopy (XPS) and Fourier transform infrared spectroscopy (FTIR). Furthermore, the corresponding electrochemical performances were also investigated by galvanostatic charge/discharge and cyclic voltammetry (CV). To be satisfactory, the expired-tetracycline-based electrode delivered the initial specific discharge capacity of 371.6mAh/g and the reversible specific capacity of 304.1mAh/g after 200cycles. The decent results will not only offer an effective strategy to recycle the expired tetracycline, but also shed a new light on the cyclic economy and the sustainable development.",Lithium-ion batteries (LIBs),pyrolysis,"1000 Â°C, 30 min, 60 %, 100 %, 200 Â°C",graphite,1000
447,10.1016/j.susmat.2024.e01043,Synergetic recycling of permanent magnet and Li-ion battery cathode material for metals recovery,"Rare earth elements (REEs)-based (NdFeB) magnets and lithiumâˆ’ion batteries (LIBs) are critical for a lowâˆ’carbon economy. Their production depends on critical elements like REEs, Li, Co and Ni. Recycling of these products have been explored separately as a potential solution. Conventional methods for recycling NdFeB magnets and LIBs face challenges like high energy consumption, lengthy processing, excessive reagent usage, and waste generation. In this study, a novel synergetic recycling methodology is proposed to minimize these challenges. The idea is based on using waste ferrous sulfate solution generated during magnet leaching as a reducing and leaching reagent for battery recycling thereby eliminating the need for additional reagents for oxidation of iron in NdFeB and reduction of cathode material in LIBs. The magnet is leached in diluted H2SO4 at 70 Â°C followed by double sulfate precipitation for REEs with Na2SO4. The REE-depleted but acidic ferrous solution is then used for reductive leaching of cathode material at 90 Â°C. The overall recovery rates of REEs, Li, Co, Ni, and Mn in this process are >95%. The iron from magnet material is recovered as crystalline and easily-filterable iron compound that can be converted to goethite and used as a byproduct. This synergetic approach not only reduces reagent consumption and waste generation aligning with the principles of circular economy but also offers improved efficiency, resource conservation, and environmental sustainability.",Lithium-ion batteries (LIBs),leaching with diluted H2SO4,"70 Â°C, diluted H2SO4, 90 Â°C","iron, REEs, Li, Co, Ni, Mn",90
448,10.1016/j.rser.2022.112809,"Preprocessing of spent lithium-ion batteries for recycling: Need, methods, and trends","Recycling lithium-ion batteries (LIBs) has gained prominence in the last decade due to increasing supply chain constraints for critical materials (such as lithium and cobalt) and policy shift toward increased circularity of materials to mitigate environmental concerns. Conventional recycling methods (e.g., pyrometallurgical techniques) are suboptimal because of high-temperature (>1400 Â°C) processing with recovery yields ranging from 50% to 85%. On the other hand, optimal preprocessing/pretreatment of end-of-life (EoL) LIBs results in a) high (>90%) recovery yield, b) lower temperature processing (lower environmental footprint), c) high potential for commercial returns of materials, and d) lower safety risks. This paper reviews major preprocessing methods, including sorting, stabilization, dismantling and comminution, and separation for spent LIBs. The capabilities of major recycling firms and preferences for preprocessing in recycling methods are also reviewed, highlighting research and development (R&D) initiatives to allow more efficient and cleaner solutions for recycling spent LIBs. The industry-wide state-of-the-art recycling process is also detailed based on global practices, focusing on the highest yields and lowest environmental footprint. Finally, this paper provides policy recommendations to enable sustainable recycling of LIBs on a global scale, consequently reducing the environmental Impact of waste material and addressing the growing need for LIBs as a result of the increased demand for electric vehicles and stationary storage.",Lithium-ion batteries (LIBs),chemical leaching process,1.0 M H2SO4,"lithium, NMC, graphite, and Li metal",
449,10.1016/j.ceja.2024.100648,Recovery of Lithium from Oxalic Acid Leachate Produced from Black Mass of Spent Electric Vehicle Li-ion Batteries,"Lithium (Li) demand is surging due to the adaptation of Lithium-ion batteries (LIBs) in electric vehicles (EV). To ease the supply from virgin sources and meet new legislative recycling targets it's imperative to secure supply from secondary sources. Recently oxalic acid leaching has been reported for early-stage recovery of Li from black mass (BM) of spent EV LIBs. Such processes often face challenges in electrodes separation, thermal treatment of cathode material, and leachate up-concentration. Herein, the synergistic application of benzoyltrifluoroacetone (HBTA) and trioctylphosphine oxide (TOPO) to extract Li from oxalate streams of an industrial BM has been demonstrated for the first time. Under optimum conditions, âˆ¼92% Li was extracted from the leachate in 6mins, aqueous/organic (A/O) phase ratio 1, and pH 11. McCabe Thiele diagram indicated two counter-current stages for the complete extraction of Li at A/O 1. The slope analysis method indicated equal moles of HBTA required to extract Li and FT-IR spectroscopy confirmed the synergism of the extractants. The organic phase was scrubbed with Li salt and stripped with hydrochloric acid (HCl) resulting in a concentrated (Li âˆ¼4mol/L) solution precipitated as lithium carbonate (>99% pure). The transition metals during oxalic acid leaching were reduced and precipitated as respective oxalates due to low solubility. They were successfully recovered using a second leaching step with HCl. The excess acid was recovered as oxalic acid by cooling crystallization, not reported earlier for BM recycling streams, facilitating a closed-loop process. The developed flowsheet significantly advances the early-stage Li recovery processes from BM.",Lithium-ion batteries (LIBs),"oxalic acid leaching, HCl","pH 11, 6mins, A/O 1",lithium carbonate (>99% pure),
