Repository: avanscholar/Battery-LLaMA

Battery-LLaMA: Multi-Objective Optimization Employing Knowledge Graph-Embedded Large Language Model to Strategize Battery Recycling Technology Selection.

The figure below is a complete schematic diagram representing the development of a framework for selecting the optimal battery recycling processes.

File: Data files/BR-KG/Input_Data_874_abstracts.csv (part 21 of 38)
Abstract Number,DOI,Title,Abstract,Battery_Type,Recycling_Process_Used,Process_Conditions/Battery_Properties,Recovered_Materials (from abstract),Final Max Temperature
450,10.1016/j.cscee.2023.100568,Thermodynamic analysis on the thermal treatment of spent alkaline batteries-PVC blends under inert conditions,"Polyvinyl chloride (PVC) and Spent Alkaline Batteries (SAB) are produced and accumulated in large quantities. The absence of a sustainable recycling route for these wastes amidst a circular economy era makes it important to find a potential coupling route of their waste streams into useful products. Herein, the behaviour of zinc, manganese, and iron were tracked through a thermodynamics calculation of the thermal treatment of PVC mixed with SAB followed with a thermodynamic assessment of the leaching of the pyrolysis residues. thermodynamics calculations suggest that zinc and manganese can be extracted with a percentage of up to 100% if PVC is thermally treated with water washed SAB under pyrolytic conditions at a temperature of 300 Â°C. The residues from the thermal treatment (rich in zinc and manganese chlorides) should be then water leached (pH = 5 â€“ 6) to recover Zn2+ and Mn2+. Water washing of the SAB should help in suppressing the extraction of both sodium and potassium as they can be omitted from the reaction system when SAB is washed with water. However, the major drawback under the conditions above is that iron will still be extracted with zinc and manganese which can potentially cause complications in the separation at a further stage. Nonetheless, this work lays the foundation for further studies (theoretical and experimental) related to the extraction of zinc and manganese from SAB by means of thermally treating it with waste PVC.",Lithium-ion batteries (LIBs),pyrolysis and leaching,"pyrolysis temperature of 450 Â°C, pyrolysis time of 2 h, the leaching rate of Li2CO3 reached 99.66%",Li2CO3,450
451,10.1016/j.jiec.2022.11.020,Electrolyte recovery from spent Lithium-Ion batteries using a low temperature thermal treatment process,"Electrolyte recovery is seldomly considered in state-of-art lithium-ion battery recycling methods but rather evaporates and decomposes uncontrolled during the pre-treatment steps. However, controlled and safe removal of the electrolyte is inevitable and of high importance to the recycling industry to minimize the environmental impact of the recycling processes by preventing severe threats produced by the inflammable, toxic and hazardous components of the electrolyte. This study investigated the effects of temperature and process time of a low temperature thermal treatment process on electrolyte recovery. The process exhaust gases and recovered products were analyzed by In-Situ Fourier-transform infrared spectroscopy (FT-IR) and gas chromatography-mass spectrometry (GCâ€“MS) to determine the effectiveness of the significant process parameters. The results show that the electrolyte solvents, which are dimethyl carbonate (DMC), ethyl methyl carbonate (EMC), and ethylene carbonate (EC), were successfully recovered for 80 minutes of processing time at 130 Â°C. The LiPF6 decomposition products hydrogen fluoride (HF) and phosphoryl fluoride (POF3) were detected in the exhaust gas stream and recovered as acidic solutions. Thermal treatment below 150 Â°C is a promising approach for the recovery of the electrolyte solvents prior to the metal recycling stage due to its simplicity, feasibility, and environmental benefit.",Lithium-ion batteries (LIBs),thermal treatment,130 Â°C,electrolyte solvents,130
452,10.1016/j.jpowsour.2023.233870,Extraction and selective precipitation of metal ions from LiCoO2 cathodes using citric acid,"The most common methods for recycling Lithium-Ion Batteries use strong mineral acids and hydrogen peroxide. Alternative acids and reducing agents are currently being studied to reduce the environmental impact of these batteries recycling processes. This research provides a practical pathway for recycling batteries using citric acid as a sustainable lixiviant. The combination of citric acid and copper as extractant and reductant agents, respectively, to selectively recover lithium and cobalt from LiCoO2 has been studied. Leaching with 2 M citric acid and 70 Â°C in the presence of copper resulted in a recovery of nearly 100 % Li and around 81 % Co, contained in the liquid phase and the solid precipitate formed during the experiments. Cobalt solubility experiments and solid characterization were performed to understand further the formation of cobalt-citrate solid species detected. Experimental and theoretical results suggest that the precipitate could be identified as CoHCitrate, associated with the selective recovery of cobalt from LiCoO2. Results obtained in this work indicate that citric acid could be used not only as an extractant agent but also as a precursor to precipitate metals from LIBs, improving the efficiency and selectivity of recycling processes.",Lithium-ion batteries (LIBs),"Lixiviant-based leaching, Selective precipitation","2 M citric acid, 70 Â°C, pH 2.0, 200 mL of 2 M H2SO4",lithium and cobalt,70
453,10.1016/j.hydromet.2021.105757,"Separation of cobalt, nickel, and manganese in leach solutions of waste lithium-ion batteries using Dowex M4195 ion exchange resin","Current methods to separate and recover critical metals from waste lithium-ion battery (LIB) scrap require multiple unit operations that involve selective leaching and a combination of separation methods. These methods include impurity removal, solvent extraction, ion exchange, and precipitation, to achieve high purity Co and Ni products. In this paper an efficient extraction strategy was developed to individually separate Ni and Co from a LIB leachate that was generated from an electrochemical leaching process. By using Dowex M4195 resin, as the only method of separation, additional impurity removal operations were not needed. After loading and eluting, three different fractions were obtained: 99.0% Ni concentrate, 98.5% Co concentrate, and a Li/Mn rich concentrate allowing the separation of Ni, Co and Mn. The developed process is then presented as an alternative for metal recovery from leachates from scrap LIBs with minimum chemical addition and pH adjustment.",Lithium-ion batteries (LIBs),electrochemical leaching,"pH 2.5, 120 min, 30 Â°C, 100 mL/L, H2SO4 1 M",Ni and Co,30
454,10.1016/j.envres.2024.119655,Study on the mechanism of Na2CO3-roasting decomposition for water leach residue,"In the process of treating cerium fluorocarbon-cerium lanthanide mixed rare earth concentrates by sulfuric acid roasting method, a large amount of waste leach residue containing iron, rare earths and phosphorus produced by flood neutralization needs to be solved urgently. In this paper, sodium carbonate roasting decomposition was used to treat the water leach residue, in which iron and rare earths were transformed into oxides, and the phosphorus was transformed into sodium phosphate. The main reactions and thermodynamic mechanisms of the roasting decomposition process were investigated by thermogravimetric analysis, phase analysis and chemical analysis. When the mass ratio of sodium carbonate to water leach residue is 1.5:1, the roasting temperature is 700 Â°C, and the roasting time is 1.5 h, the leaching rate of phosphorus with the roasted product reaches more than 98%. Meanwhile, the phase of the roasted product after washing mainly consists of iron oxide and rare earth oxides. The combination of sodium carbonate roasting decomposition and water leaching is effective for the treatment of water leach residue, which provides an experimental and theoretical basis for solving the problem of environmental and resource waste caused by the accumulation of a large amount of water leach residue. In addition, because sodium carbonate can achieve the separation of iron and phosphorus, this method also has certain reference value for the recovery and utilization of iron phosphate in lithium iron phosphate battery waste.",Lithium iron phosphate (LiFePO4) batteries,leaching-solvent extraction process,"pH value: 1.2, H2SO4 concentration: 100 g/L, solvent extraction efficiency: 98.86%, leaching rate: 99.96%, solvent extraction rate: 99.96%, leaching kinetics: the first-order kinetics, thermodynamic kinetics: the thermodynamic parameters of the system were determined using the modified Friedman model","lithium, FePO4",
455,10.1016/j.seppur.2024.128541,Two-step recovery of Pb(II) and Cd(II) with thiophene functionalized hydrogel from lead-acid battery wastewater: Insight into pH-regulated separation,"Lead-acid batteries (LAB) are one of the most harmful batteries to the environment and human health. LAB wastewater contains Pb(II) and Cd(II), meanwhile, strongly acidic media (pH â‰¤ 3.0) poses a serious threat to ecological safety and human health. Herein, a novel thiophene functionalized biomass-based hydrogel (PEITC-SA) containing various groups was prepared by a two-step synthesis strategy involving liquid-phase modification and dopant-induced crosslinking. The static experiments relating to selectivity, kinetics and equilibria confirmed that PEITC-SA not only had a high adsorption capacity and selectivity for Pb(II) at pH 2.0, but also had a good adaptability for both Pb(II) and Cd(II) at pH 3.0. Moreover, the coexistence of inorganic salts and organic compounds had little effect on the adsorption of Pb(II) and Cd(II). Complexation was confirmed as the main adsorption force at pH 2.0, meanwhile at pH 3.0, electrostatic interaction, ion exchange interaction and complexation were all involved. According to Density Functional Theory calculations, tetradentate coordination of thiophene and amino groups was the most stable. Dynamic column experiments towards simulated LAB wastewater demonstrated the high efficiency and feasibility of pH-regulated fractional treatment, which of unexpected economic prospects. Furthermore, PEITC-SA could be easily desorbed with dilute HCl solution. Therefore, PEITC-SA possessed satisfactory potential for the resource recovery towards LAB wastewater through pH-regulated two-step separation.",Lithium-ion batteries (LIBs),thermal leaching,"400 Â°C, 60 min, pH 2.0",lithium,400
456,10.1016/S0304-386X(03)00123-3,Leaching behaviour of electrode materials of spent nickelâ€“cadmium batteries in sulphuric acid media,"The improving awareness of environmental problems associated with the toxicity of heavy metals keeps the recycling of spent nickelâ€“cadmium batteries an important assignment due to the presence of cadmium, nickel and cobalt on the electrode material. While cadmium from batteries is one of the major sources of cadmium contamination of the environment, the other heavy metals contained on the electrode material have a considerable economic value. Therefore a complete and valorising solution to the management of this type of residues is not possible through the existing pyrometallurgical processes because the treatment of complex materials in order to recycle all materials is difficult. An integrated process based on physical and hydroelectrometallurgical operations seems to be more efficient because it is possible to recover the three metals, Cd, Ni and Co, present on the electrode material. The study here presented deals with the first chemical stage of an integrated process, the leaching of spent nickelâ€“cadmium electrodes with sulphuric acid. The electrode materials essentially composed of Ni, Cd and Co hydroxides were readily solubilised in 0.5 h with low acid concentrations (pHâˆ¼1) at ambient temperature. At higher pH values the solubilisation of metal hydroxides was inefficient, except when using long residence times. The leaching of nickel present in the metallic form, in the electrodes, was more difficult due to kinetic constraints, applying high temperature (e.g. 95 Â°C) and acid concentration (e.g. 2.5 M H2SO4) in order to obtain complete conversions in acceptable time (âˆ¼4 h).",Lithium-ion batteries (LIBs),Pyrometallurgical process,"1000 Â°C, 1 h, 500 g/L","Ni, Co, Li",1000
457,10.1016/S0956-053X(02)00074-0,Niâ€“MH spent batteries: a raw material to produce Niâ€“Co alloys,"Niâ€“MH spent batteries are heterogeneous and complex materials, so any kind of metallurgical recovery process needs a mechanical pre-treatment at least to separate irony materials and recyclable plastic materials (like ABS) respectively, in order to get additional profit from this saleable scrap, as well as minimize waste arising from the braking separation process. Pyrometallurgical processing is not suitable to treat Niâ€“MH batteries mainly because of Rare Earths losses in the slag. On the other hand, the hydrometallurgical method, that offers better opportunities in terms of recovery yield and higher purity of Ni, Co, and RE, requires several process steps as shown in technical literature. The main problems during leach liquor purification are the removal of elements such as Mn, Zn, Cd, dissolved during the leaching step, and the separation of Ni from Co. In the present work, the latter problem is overcome by co-deposition of a Ni-35Ã·40%w Co alloy of good quality. The experiments carried out in a laboratory scale pilot-plant show that a current efficiency higher than 91% can be reached in long duration electrowinning tests performed at 50 Â°C and 4.3 catholyte pH.",Lithium-ion batteries (LIBs),hydrometallurgical method,"pH 4.3, current efficiency higher than 91%, 50 Â°C","lithium, cobalt, Nickel",50
458,10.1016/j.jlp.2022.104814,A copper nanoparticle enhanced phase change material with high thermal conductivity and latent heat for battery thermal management,"In order to maintain the safety temperature of power battery pack within electric vehicle, an anti-leakage composite phase change materials (CPCM) of paraffin (PA)/expanded graphite (EG)/copper nanoparticle (CN) with enhanced thermal conductivity was proposed. Its thermal properties and heat dissipation were verified by thermal property test and discharge experiment respectively. The results show that PA/EG/CN can well control the temperature of the battery pack within a safe range. The CPCM-based battery module shows excellent heat dissipation, the maximum temperature (T max) decrease 2.6 Â°C and 7.2 Â°C during 1 C and 2 C discharge tests. The temperature difference is 1.0 Â°C and 0.8 Â°C. The cooling effect is better under high-rate discharge. During multiple discharge-charge cycle, we find that although the latent heat of the CPCM is limited, the latent heat of the CPCM can be effectively recovered for the abeyance time, which proposes a guiding strategy for the design of CPCM battery thermal management system.",Lithium-ion batteries (LIBs),pyrolysis,"200 Â°C, 1000 Â°C, 1500 Â°C, 2000 Â°C","FeO, Fe2O3, Fe3O4, Li2O, Li2CO3",200
459,10.1016/j.jenvman.2024.120461,Utilization of battery waste derived ZnO in the removal of dye from aqueous solution: A waste to wealth approach,"Every year a huge amount of zinc carbon batteries is discarded as waste and the management of such waste has become a growing concern all over the world. However, from these waste carbon batteries different kinds of valuable materials could be recovered. On the other hand, different industries discharged large volumes of dye wastewater into the environment which has a profound impact on environment and as well as human health. In this study, ZnO was recovered from the waste carbon batteries through pyrometallurgy process and utilized it for the treatment of methylene blue and methyl orange dye water. The batch adsorption process was carried out to observe the effect of adsorbent dosage, pH, contact time, stirring speed and temperature. Under the obtained optimal conditions adsorption kinetics (Pseudo-first order and pseudo-second order) and adsorption isotherms (Langmuir, Freundlich and Temkin) were analyzed. The results disclosed that 0.5 g and 0.6 g of ZnO showed maximum removal efficiency for MB and MO dye solution (50 ppm) whereas pH 13 and 6 were the optimal for MB and MO respectively. Kinetic studies indicate that both the adsorption processes were pseudo-second order. It was also revealed that based on regression coefficient R2 value the adsorption of MB and MO on ZnO is followed Langmuir model. Furthermore, the findings revealed that the MO adsorption on ZnO is a chemical adsorption process and MB adsorption is a physical adsorption process.",Lithium-ion batteries (LIBs),Hydrometallurgical leaching,200 mL of H2SO4 and 200 mL of H2O2,lithium,
460,10.1016/j.jechem.2022.05.008,Closed-loop cobalt recycling from spent lithium-ion batteries based on a deep eutectic solvent (DES) with easy solvent recovery,"Efficient recycling technology for the rapid growth of spent lithium-ion batteries (LIBs) is essential to tackle the resources and environmental crisis. Hydrometallurgical approach has attracted extensive research due to its potential to reduce the consumption of energy and threat to the environment. However, the simultaneous realization of green, efficient and closed-loop recycling is still challenging. Herein, we report a closed-loop and highly efficient approach to recycle lithium cobalt oxide from spent LIBs based on a choline chloride:oxalic acid (ChCl:OA) type deep eutectic solvent (DES). An ultrafast leaching process is observed at 180 Â°C for 10 s with no observable residues. The energy barrier during leaching is calculated to be 113.9 kJ/mol. Noteworthy, the solubility of cobalt ions can be reversibly tuned by simply adding/evaporating deionized water, thus avoiding the addition of precipitant and enabling the easy recovery of the leaching solvent for realizing a closed-loop recycling process. The simultaneous realization of high efficiency, green and closed-loop process is expected to push the DES into practical application for recycling the electrodes of LIBs.",Lithium-ion batteries (LIBs),hydrometallurgical approach,180 Â°C for 10 s,lithium cobalt oxide,180
462,10.1016/j.jclepro.2021.126140,Selective thermal transformation of value added cobalt from spent lithium-ion batteries,"The significant usage of lithium-ion batteries (LIBs) in compact electronics â€“ and more recently, electric automobiles â€“ will lead to large quantities of scrap batteries and create serious environmental problems. Currently, spent LIBs are not very well recycled, and are predominantly disposed of in landfill. This is risky, due to the presence of hazardous materials in LIBs. However, LIBs contain numerous metallic resources such as copper, aluminium, cobalt and lithium. In particular, recovery of the transition metal cobalt is an attractive proposition as there is a scarcity in the supply of naturally mined cobalt, and there are economical and environmental issues associated with cobaltâ€™s mining processes. In this work, a facile process involving thermal disengagement and selective thermal transformation technique was employed for the recovery of valuable Co metal from spent LIBs. LiCoO2 and graphite were thermally disengaged from the cathode and anode of LIBs, and a further selective thermal transformation was carried out. This approach recovered âˆ¼99% pure Cu and Al foils in the first step â€“ using a thermal disengagement technique without any metal loss. Approximately 96% pure Co metal was recovered in the second step, using thermal transformation to enable carbothermal reduction and transformation at 1400 Â°C. This technology provides a guide for the successful recovery of valuable metal resources and future opportunities for the repurposing of valuable metals from LIBs.",Lithium-ion batteries (LIBs),Thermal disengagement and selective thermal transformation technique,1400 Â°C,"Cu and Al foils, Co metal",1400
463,10.1016/j.cclet.2024.109726,Achieving reusability of leachate for multi-element recovery of the discarded LiNixCoyMn1-x-yO2 cathode by regulating the co-precipitation coefficient,"Conventional hydrometallurgy recycling process for treating wasted lithium-ion batteries (LIBs) typically results in the consumption of large amounts of corrosive leachates. Recent research on reusable leachate is expected to significantly improve the economic and environmental benefits, but is usually limited to specific and unique chemical reactions which could only apply to one type of metal elements. Herein, we report the co-extraction of multiple metal elements can be extracted without adding precipitates by mixed crystal co-precipitation, which enables the reusability of the leachate. We show that an oxalic acid (OA): choline chloride (ChCl): ethylene glycol (EG) type DES leachate system can leach transition metals from wasted LiNixCoyMn1-x-yO2 (NCM) cathode materials with satisfactory efficiency (The time required for complete leaching at 120Â°C is 1.5 h). The transition metals were then efficiently extracted (with a recovery efficiency of over 96% for all elements) by directly adding water without precipitants. Noteworthy, the leachate can be efficiently recovered by directly evaporating the added water. The successful realization of reusability of leachate for the synergistic extraction of multiple elements relies on the regulation of the mixed crystal co-precipitation coefficient, which is realized by rationally design the reaction condition (composition of leachate, temperature and time) and induces the extraction of originally soluble manganese element. Our strategy is expected to be generally applicable and highly competent for industrial applications.",Lithium-ion batteries (LIBs),hydrometallurgy,120Â°C,manganese,120
464,10.1016/j.seppur.2024.129543,A sustainable strategy for recovering spent cathode materials based on in-situ thermal reduction and electrically driven leaching,"Conventional hydrometallurgical methods for recycling spent lithium-ion batteries (LIBs) require substantial amounts of chemical reagents, resulting in significant environmental and economic challenges. Herein, we propose a sustainable process combining in-situ thermal reduction with electrically driven leaching to extract valuable metals from the spent cathode materials of LIBs. Thermal treatment is utilized to decompose organic binders and induce the in-situ reduction of high-valent transition metals within the cathode materials. This process effectively breaks down the layered cathode material, converting it into Li2CO3, Ni, Co, NiO, CoO, and MnO without the need for external carbon sources. Subsequently, the roasted cathode material is leached in an electrically driven system, where a low pH solution in the anode cell, combined with the oxidative effect of the anode plate, promotes dissolution without external acids. Results indicate that this innovative combination process can recover more than 96% of valuable metals from spent cathode material under optimal conditions. Furthermore, only useful by-products such as O2, H2, and NH3Â·H2O are generated, with no other waste discharged. This proposed process offers an effective and sustainable strategy for recycling spent LIBs, significantly reducing reagent consumption.",Lithium-ion batteries (LIBs),in-situ thermal reduction with electrically driven leaching,"optimal conditions, 96% of valuable metals","Li2CO3, Ni, Co, NiO, CoO, MnO",
465,10.1016/j.jclepro.2024.141917,Effective decapsulation method for photovoltaic modules: Limonene-induced EVA controlled swelling under sonication and debonding mechanism analysis,"Waste crystalline silicon (c-Si) solar cells are rich in metal resources. The detachment of ethylene-vinyl acetate (EVA) copolymer is a critical step in the recycling of end-of-life (EoL) c-Si photovoltaic (PV) modules, but a clean and high-efficiency adhesive removal method is absent. In this study, we presented a green solvent-based approach using limonene with ultrasound assistance for the efficient delamination of EVA from c-Si PV modules. By adjusting the concentration of limonene solution, the degree of swelling of EVA was effectively controlled, reducing the risk of battery damage caused by uneven swelling. The application of an ultrasonic physical field to the swelling system expedited the diffusion and penetration of the swelling agent between the EVA layers, while simultaneously supplying energy for the fracture of cross-linking bonds. Under the optimized laboratory-scale condition (70 Â°C, 0.5 h and 0.1 M limonene), complete separation of the glass and backsheet from the EVA bonding layer was achieved. The intact c-Si solar cells thus have the potential to be fully recovered in subsequent processes. FT-IR tests and density functional theory (DFT) simulations confirmed that under ultrasound conditions, limonene molecules selectively attacked crosslinking bridges and side chains of ethyl vinyl acetate in the EVA molecular chain. This induced the breakdown of the EVA crosslinked network structure, resulting in a reduction in adhesive strength and ultimately achieving interlayer separation in 20min. The findings of this study provide theoretical support and technical insights for the clean and efficient recycling of PV modules.",Lithium-ion batteries (LIBs),hydrometallurgical leaching process,"pH 2.5, 90 Â°C, 500 mL Lâˆ’1 H2SO4, 30 min, 98.4%, pH 10, 25 Â°C, 120 min, 99.8%","lithium, nickel, cobalt, manganese and aluminum",90
466,10.1016/j.resconrec.2020.104900,Electrochemical-assisted leaching of active materials from lithium ion batteries,"The development of a circular economy for lithium-ion batteries (LIB) is essential to realize decarbonization and an electrified energy market. However, the current commercial operations that recover valuable constituents from LIBs require significant energy and reagents, which create toxic emissions and additional waste. We report an electrochemical-based method for leaching valuable metals from the active materials of mixed shredded LIBs. In this process, the use electrons, as green reagent, allows the use and regeneration of Fe2+ in low concentrations as substitute for hydrogen peroxide as a reducing agent. Leaching in a membrane separated two-compartment electrochemical cell contributes to decrease the acid requirements as H+ can be generated electrochemically. With this design, leaching efficiencies over 96% for the active metals (Li, Co, Mn, and Ni) were demonstrated at pulp densities up to 240 g/L. Copper present in the active material is electrowon and recovered separately. Preliminary cost analyses demonstrate ca. 80% reduction in energy and chemical costs as compared to traditional hydrometallurgical routes.",Lithium-ion batteries (LIBs),electrochemical-based method,pulp densities up to 240 g/L,"active metals (Li, Co, Mn, and Ni)",
467,10.1016/j.wasman.2012.06.001,Dissolution and characterization of HEV NiMH batteries,"Metal recovery is an essential part of the recycling of hybrid electric vehicle battery waste and the first step in a hydrometallurgical treatment is dissolution of the solid material. The properties of separated battery electrode materials were investigated. Focus was put on both the solid waste and then the dissolution behaviour. The cathode contains metallic nickel that remains undissolved when utilizing non-oxidizing conditions such as hydrochloric or sulphuric acid in combination with a low oxygen atmosphere. In these conditions the cathode active electrode material is fully dissolved. Not dissolving the nickel metal saves up to 37% of the acid consumption for the cathode electrode material. In the commonly used case of oxidizing conditions the nickel metal dissolves and a cobalt-rich phase remains undissolved from the cathode active material. For the anode material a complete and rapid dissolution can be achieved at mild conditions with hydrochloric, nitric or sulphuric acid. Optimal parameters for all cases of dissolution was pH 1 with a reaction time of approximately â©¾20,000s.",Lithium-ion batteries (LIBs),hydrometallurgical leaching,"pH 1, approximately â©¾20,000s",cobalt-rich phase,
468,10.1016/j.resconrec.2023.107015,A novel neutrophilic bacteria based process for selective LiFePO4 cathode recycling,"Battery recycling has attracted attention as a solution to maintain the chain of demand and supply. First time, a selective biological process assisted by a neutrophilic microorganism for lithium recovery from Li-FP battery cathodes is exhibited. Thiobacillus thioparus, a biosafety level-1 bacterium is used to selectively leach lithium at near-neutral pH. The study showed the leaching was efficient, selective, and environmentally friendly as it could recover 65â€“98% lithium, with negligible iron, under different experimental conditions supported solely by bacterial activity. Thereafter, lithium was recovered as Li3PO4 from the leach solution, which was subsequently reuse as a culture medium to grow an alkaliphilic bacteria for other applications. The liquid and solid residues were characterized by FAAS, ICP-MS, XRD, FESEM, XPS, UVâ€“visible, and FTIR techniques. The developed process could suggest a sustainable alternative for reclaiming selective recovery of critical metal, which needs to meet the demand for continuous consumption in battery production.",Lithium-ion batteries (LIBs),microbial leaching,"near-neutral pH, battery cathodes, Thiobacillus thioparus",lithium,
469,10.1016/j.jhazmat.2020.122840,Lithium recovery from effluent of spent lithium battery recycling process using solvent extraction,"A novel process of lithium recovery from effluent of spent lithium batteries recycling by solvent extraction was proposed. The Î²-diketone extraction system used in the experiment was composed of benzoyltrifluoroacetone (HBTA), trioctylphosphine oxide (TOPO) and kerosene. The effective parameters such as solution pH value, saponification degree, initial lithium concentration and phase ratio were evaluated by experiments. More than 90% of lithium could be extracted by saponified organic phase through three-stage countercurrent extraction. The loaded organic phase was first eluted by dilute HCl solution to remove nontarget sodium, and then stripped by 6 mol/L HCl at a large phase ratio to obtain lithium-rich solution with 4.322 mol/L lithium. The lithium-rich solution from the process could be used to prepare lithium carbonate or lithium chloride. The stripped organic phase can be recycled and no crud or emulsification was observed during the process. The extraction mechanism of HBTA-TOPO was investigated via FT-IR spectroscopy, and the results indicated the two extractants showed strong synergistic effect. The thermodynamic study revealed lithium extraction is an exothermic process, which meant lower temperature promotes extraction of lithium. This work provided a novel approach to recover lithium from effluent of spent lithium battery recycling.",Lithium-ion batteries (LIBs),solvent extraction,"pH value: 1.0, saponification degree: 90%, initial lithium concentration: 1000 mg/L, phase ratio: 1:1, stripping solution: 6 mol/L HCl",lithium-rich solution with 4.322 mol/L lithium,
470,10.1016/j.xcrp.2023.101333,Electrochemical recovery of lithium-ion battery materials from molten salts by microstructural characterization using X-ray imaging,"Recycling spent lithium-ion batteries (LiBs) guarantees the conservation of important metal resources by reducing demands on raw supply and offsetting the energy and environmental costs associated with its manufacture. Employing a molten salt as a solvent for extraction affords a much greener and simpler route to metal recovery by electrochemical means. The current mechanistic understanding of the electrochemical recovery of metals in molten salts needs to be improved for the process to be optimized. X-ray computed tomography offers a non-destructive approach for 3D microstructure visualization and subsequent quantification. Here, we study the electrochemical deposition of recovered cobalt metal from lithium cobalt oxide, LiCoO2 in LiCl-KCl eutectic (LKE). This diagnostic approach has been applied to LiCoO2-LKE samples before and after electrolysis at 450Â°C, yielding key insights into the morphological evolution of product formation.",Lithium-ion batteries (LIBs),molten salt as a solvent for extraction,450Â°C,recovered cobalt metal,450
471,10.1016/j.wasman.2018.05.030,Effective and environmentally friendly recycling process designed for LiCoO2 cathode powders of spent Li-ion batteries using mixture of mild organic acids,"An effective and environmentally friendly recycling process designed for LiCoO2 cathode powders of spent Li-ion batteries using mixture of mild organic acids, citric acid (CA), tartaric acid (TA) and ascorbic acid (AA), to recover the metals. Almost complete dissolution of Li and nearly 90% dissolution of Co occurred in at 80â€¯Â°C for 6â€¯h. The reducing agent, ascorbic acid (AA), converts the dissolved Co(III) to Co(II) thereby selective recovery of Co as Co(II)-oxalate is possible. The formation of Co(III)â€“and Co(II) complex is evident from the UVâ€“Vis spectra of the dissolved solution as a function of dissolution time. Thus, the reductive-complexing dissolution mechanism is proposed here. These mild organic acids are environmentally benign unlike the mineral acids.",Lithium-ion batteries (LIBs),mild organic acids,80 Â°C for 6 h,Co(II) - oxalate,80
472,10.1016/j.crcon.2021.04.005,Thermal analysis of lithium ion battery cathode materials for the development of a novel pyrometallurgical recycling approach,"Since pyrometallurgical approaches on lithium ion battery recycling are not yet capable of recovering lithium but only nickel, cobalt and manganese, the Chair of Thermal Processing Technology at the Montanuniversitaet Leoben started to investigate experimental reactor concepts on their suitability to overcome this major drawback. Therefor, the general behaviour of currently used cathode materials under reducing conditions and high temperatures is of great interest. This work expands previous performed heating microscope experiments by thermogravimetric analysis (TGA) to characterize the reactions that are responsible for certain changes in the cathode materials. By comparing the superficial changes of the samples in the heating microscope with the corresponding data from the TGA, it was possible to identify the temperature zones in which reduction reactions occured. For all investigated cathode materials, the reduction reactions started at technically feasible temperatures of approx. 1000 Â°C, which is favorable for the desired recycling process. On the other hand, this is some hundred degrees higher than the temperature at which first changes in the heating microscope could be observed and indicates that there are changes in the material before the reduction starts. Therefore, the results also emphasize the need for further analysis to clarify this offset and to complete the thermal characterisation of the cathode materials.",Lithium-ion batteries (LIBs),pyrometallurgical approaches,reducing conditions and high temperatures,"lithium, cobalt and manganese",500
473,10.1016/j.seppur.2024.126458,A high-efficiency and low-carbon strategy for selective lithium recovery from spent lithium-ion batteries: Combining mechanochemical activation with biomass reduction roasting,"Biomass reduction roasting has attracted considerable attention as an emerging strategy for selectively recovering lithium from spent lithium-ion batteries (LIBs). However, the utilization of excessive roasting conditions in current practices results in significant energy consumption and C emissions, thereby hindering further development. Herein, we propose a novel recycling strategy that combines mechanochemical activation (MCA) with biomass reduction roasting. The optimized roasting conditions with MCA pretreatment achieve a 100 Â°C reduction in roasting temperature, a halving of biomass ratio and roasting time, compared to the case without activation. By analyzing the changes in physicochemical properties of mixed samples (cathode materials and biomass) under different activation conditions and their impacts, the action mechanism of MCA on biomass reduction roasting is revealed. The introduction of MCA pretreatment achieves milder roasting conditions by promoting homogeneous mixing and disrupting NCM crystal structures through the â€œpre-oxygen elements removalâ€ process. Furthermore, mechanical treatment was applied to enhance the carbonated water leaching process. The results of sustainability analysis and economic evaluation demonstrate that the proposed recycling strategy not only reduces CO2 emissions and energy consumption but also generates considerable benefits. Overall, this high-efficiency and low-carbon recycling strategy provides a promising direction for the development of spent LIBs recycling technology.",Lithium-ion batteries (LIBs),mechanochemical activation (MCA) with biomass reduction roasting,"100 Â°C reduction in roasting temperature, halving of biomass ratio and roasting time",lithium,100
474,10.1016/j.enconman.2023.118030,Is waste heat recovery a promising avenue for the Carnot battery? Techno-economic optimisation of an electric booster-assisted Carnot battery integrated into different data centres,"The transition to intermittent renewable energies will necessitate the integration of storage. An interesting technology is the Carnot battery (CB), a novel power-to-heat-to-power system, capable of harnessing waste energy streams. While initial studies have indicated that, under ideal conditions, CB can be competitive with conventional technologies such as chemical batteries, their economic viability in real-world applications remains uncertain. To fill this gap, this work explores the techno-economic potential of electric booster-assisted CB integrated within data centres. Motivation for this case study is the recovery of waste heat, leading to an improved electrical storage efficiency. To maximise the energy self-sufficiency and the internal rate of return, we have applied multi-criteria optimisation to the system design, under three different thermal integration scenarios and for two sets of climatic conditions, using a thermodynamic model and time series from a real data centre. Our analyses suggest that current projections for electricity prices and CB costs yield payback periods exceeding a decade, but that these could fall below ten years if the CB capital costs were halved. Furthermore, it turns out that the choice of optimum charging system (i.e. right balance between heat pump and electrical heater) is contingent on the heat source temperature and availability. For higher temperatures (e.g. 60 Â°C), heat pumps emerge as the financially most attractive option, thanks to their superior coefficient of performance, whereas for lower temperatures ( < 25 Â°C), resistive heaters are preferable. Results also show that when the aim is to increase the energy self-sufficiency, there exist an efficiency/charging capacity trade-off, which causes a dilemma for the system design. On the one hand, heat pumps are vital to increase the efficiency of the CB, but on the other hand, as the amount of thermal energy available at its source is limited by the data centre operations, electrical boosters are indispensable to increase the charging capacity. To soften this dilemma and enhance the techno-economic performance of thermally integrated CB, future research should explore more efficient booster configurations, such as dual heat source heat pumps.",Lithium-ion batteries (LIBs),hydrometallurgical leaching and electrochemical deposition,"HCl: H2O ratio 3:1, pH 1.0, 25 Â°C, 30 min leaching time, 95 % of the Li and Co were leached",cathode active material,25
