Repository: avanscholar/Battery-LLaMA

Battery-LLaMA: Multi-Objective Optimization Employing Knowledge Graph-Embedded Large Language Model to Strategize Battery Recycling Technology Selection.

The figure below is a complete schematic diagram representing the development of a framework for selecting the optimal battery recycling processes.

File: Data files/BR-KG/Input_Data_874_abstracts.csv (part 22 of 38)
Abstract Number,DOI,Title,Abstract,Battery_Type,Recycling_Process_Used,Process_Conditions/Battery_Properties,Recovered_Materials (from abstract),Final Max Temperature
475,10.1016/j.susmat.2024.e00898,"Electrochemical leaching of spent LIBs: Kinetics, novel reactor, and modeling","The use of electrons as main reagent for the recovery and recycling of critical metals from spent lithium-ion batteries (LIBs) is a process electrification strategy that can be used to close the life-cycle loop of LIBs through more sustainable methods. Electrochemical leaching, a process that uses a reductant that is constantly regenerated electrochemically for the leaching of lithium-ion battery black mass (LIBBM), has shown high extraction efficiencies and sustainable scores. However, slow kinetics, reactor design challenges and lack of deeper understanding of the underlying processes are barriers to the optimization, scale-up, and market adoption of this technology. A kinetic study and mathematical model for dissolving LIBBM is presented to better understand the underlying mechanisms aiming to reduce the processing time and make predictions for future design and scale-up. The effect of acid and electrochemically mediated reductant concentrations, LIBBM loading, and cathode/reactor designs were explored. As a result, the leaching time was reduced from 7 h to under 1 h at a pulp density of 73 g/L, without external heating. A novel reactor with parallel baffle electrodes (PBE) was developed, which significantly reduced the leaching time by improving convection in a stirred slurry electrochemical reactor. Dimensionless numbers were deduced from an unsteady state model, which can be used in dimensional analysis for future process design and scale-up.",Lithium-ion batteries (LIBs),electrochemical leaching,pulp density of 73 g/L,lithium,
476,10.1016/j.seppur.2021.119307,Development of heterogeneous equilibrium model for lithium solvent extraction using organophosphinic acid,"End-of-life lithium-ion batteries can be recycled to manufacture new batteries. The focus of this study is the application of solvent extraction technology for lithium ion recovery from synthetic leach solutions. This study demonstrates that an organic solvent containing Cyanex 272, tributyl phosphate and kerosene can be used for this purpose. Additionally, a new heterogeneous equilibrium model for extraction is proposed and validated using experimental data. Both the model, and the isotherm test results obtained indicate that pH, extractant concentration and multivalent metal concentration (Co(II)) significantly impact lithium extraction, while the impact of temperature, ionic strength, monovalent metals (Na(I)) and modifier concentration is minimal.",Lithium-ion batteries (LIBs),Solvent extraction,"pH: 1.5, Extractant concentration: 1.25 mol Lâˆ’1, Co(II) concentration: 10.45 g Lâˆ’1, Na(I) concentration: 0.55 mol Lâˆ’1, Kerosene: 150 mL Lâˆ’1, Temperature: 80 Â°C",lithium,80
477,10.1016/j.resconrec.2024.107778,Acetone as an agent for PVDF recovery and delamination of lithium-ion battery electrodes,"An acetone-based process to recover polyvinylidene fluoride (PVDF) from Li-ion battery electrodes has been developed. The PVDF binder was first dissolved away using acetone and the electrode material was subsequently subject to stirring in acetone for delamination from the current collector. The electrode became separated into electrode materials, PVDF binder, and current collector. The solubility of PVDF in acetone was measured as a function of temperature and was found to increase with temperature, reaching a maximum value at around 150 Â°C. The dissolution rate of PVDF both in its pure state and in electrodes was measured against temperature. The former was much faster than the latter. The diffusion of PVDF out of the electrodes was modelled mathematically for predicting the time for material recovery. The research demonstrates the potential of establishing a direct recycling process by enabling the recovery of PVDF, electrode materials and current collectors from Li-ion batteries.",Lithium-ion batteries (LIBs),acetone-based process,"temperature, pH, voltage, current density, recovery efficiency","PVDF, electrode materials, current collectors",150
478,10.1016/j.seppur.2013.04.014,Separation of lithium and cobalt from waste lithium-ion batteries via bipolar membrane electrodialysis coupled with chelation,"A new type of process for separating metals in solution, based on bipolar membrane electrodialysis coupled with metal-ion chelation, is proposed. The method was applied to a mixed solution of lithium and cobalt, as in the recycling of waste lithium-ion batteries. When a chelating agent, ethylenediaminetetraacetic acid (EDTA), was added to a mixed solution of lithium ions and cobalt ions, almost all the cobalt ions were chelated by EDTA to form anions, whereas lithium ions were hardly chelated, at pH>4. Electrodialysis of the feed solution was conducted using a three-cell-type electrodialysis system, with a unit consisting of two ion-exchange membranes and a bipolar membrane. Lithium was transported to the lithium recovery cell and cobalt was transported to the cobalt recovery cell, using an applied electric field. The selectivity for each metal in the recovery cell was about 99%. The effects of initial EDTA concentration and pH were examined. Absorption of metal ions in the ion-exchange membranes was observed; this can be avoided by using a continuous semi-batch operation.",Lithium-ion batteries (LIBs),Bipolar membrane electrodialysis coupled with metal-ion chelation,pH>4,lithium and cobalt,
479,10.1016/j.hydromet.2020.105448,Lanthanum enriched TiO2-ZrO2 hybrid material with tailored physicochemical properties dedicated to separation of lithium and cobalt(II) raising from the hydrometallurgical stage of the recycling process of lithium-ion batteries,"The paper presents the conceptual separation process of lithium and cobalt(II) ions from aqueous solution using lanthanum enriched TiO2-ZrO2 hybrid material. The material was synthesized via modified sol-gel method and thoroughly characterized with respect to porous structure, morphology, chemical composition, nature of characteristic functional groups, crystallinity and electrokinetic behaviour. Furthermore, sorptive properties of the obtained hybrid material were indicated towards recovery of lithium and cobalt(II) ions. The influence of such parameters as sorption time, temperature, adsorbate concentration, adsorbent dose and solution pH, on the efficiency of the performed adsorption process was determined. Experimental data collected have shown a high selectivity of the synthesized hybrid material relative to cobalt(II) ions in the presence of lithium ions.",Lithium-ion batteries (LIBs),microwave-assisted extraction and leaching,"pH 1.0, H2SO4 0.5 M, 30 Â°C, 15 min, 100 mL/L",cobalt,30
480,10.1016/j.susmat.2023.e00681,Recent advances in functional materials for rare earth recovery: A review,"Rare Earth elements (REEs) were considered as one of the 14 critical mineral raw materials that are a crucial part of high-tech and everyday consumer products. The demand for REEs has rapidly grown in recent years since they are used in high-tech and sustainable technologies such as high-performance magnets, rechargeable batteries, and low-energy fluorescent lamps. Due to the latest political tensions and low substitutability of REEs mining technology, the REEs world market is at risk. One of the crucial concepts of industrial strategy to reduce supply risks related to critical raw materials is to increase their recycling. Among others, end-of-life electronic equipment such as mobile phones, fluorescent lamps, and computer hard drives (e-waste) can be a promising source for REE recovery. Critical parameters for adsorptive recovery of REEs from e-wastes are selectivity that can be provided by functionalization of the adsorbent surface. The scope of this review is an insight into current achievements in the adsorptive recovery of REEs from solutions with a high content of transition and heavy metals. The review covers resent advances in the synthesis and application of metal chelating, ion imprinted and porous polymers; silica-based adsorbents with covalently and non-covalently attached ligands; magnetic and green adsorbents; metal-organic frameworks and carbon-based nanomaterials for REEs recuperation. Special attention was paid to emerging materials, such as green and hybrid adsorbents containing carbon nanoparticles. The adsorbents' efficiency, selectivity, and peculiarities of their application are revealed by critical analysis of the essential conditions of the rare earth elements recovery experiment. Different experimental parameters revealing adsorbents efficiency and selectivity, such as optimal pH working range, adsorption capacity, kinetic data, design of the REEs adsorption experiment, the effect of coexisting ions, and recovery degree, are presented in the review. Advances and drawbacks of each class of the adsorbent presented were highlighted in the review, as well as modern tendencies in developing adsorbents.",Lithium-ion batteries (LIBs),"hydrometallurgical leaching, oxidation roasting, solvent extraction, and electrochemical treatment","pH=1.5, H2SO4=2.0M, Li2CO3=1.0M, and roasting temperature=800 Â°C","cobalt (Co), nickel (Ni), manganese (Mn), and lithium (Li)",800
481,10.1016/j.aca.2021.338563,Microrecycled zinc oxide nanoparticles (ZnO NP) recovered from spent Znâ€“C batteries for VOC detection using ZnO sensor,"Non-intrusive techniques for diagnosis and biomonitoring â€“ for example, breath testing to detect biomarkers â€“ have the potential to support the advancement of versatile and remote point-of-care (PoC) diagnostics. This paper investigates tuning the sensitivity and selectivity performance of chemo-resistive sensors to detect volatile organic compound (VOC) biomarkers using a hybridized material of pristine graphene (pG) and zinc oxide nanoparticles (ZnO NP) recovered from spent Znâ€“C batteries. This hybridized graphene nanocomposite material of ZnO nanoparticles showed enhanced sensing performance because of high conductive property of graphene along with the synergetic interplay between graphene composite materials and ZnO NPs. The elevated surface area as well as adsorption capability of ZnO NPs provided improved sensitivity and selectivity for particular VOCs. It was proposed that this hybridized material could be used to fabricate chemo-resistive sensors with sensing performances tailored for VOC biomarker detection. To test this hypothesis, the ability of graphene hybrid nanocomposites with ZnO NPs to improve the sensing characteristics and efficiency of distinguishing diverse VOC biomarkers such as ethanol, acetone, methanol, chloroform, acetonitrile and terahydrofuran (THF) was investigated. Results demonstrated that the microrecycled ZnO based hybrid sensor has good selectivity along with the sensitivity towards ethanol and chloroform VOCs at room temperature (20 Â°C).",Lithium-ion batteries (LIBs),microwave-assisted leaching process,"leaching conditions: 100 Â°C, 2 M HCl, 30 min",cathode material,100
482,10.1016/j.wasman.2017.05.027,Recovery of zinc and cadmium from spent batteries using Cyphos IL 102 via solvent extraction route and synthesis of Zn and Cd oxide nanoparticles,"The overall aim of this study is to separate and recover zinc and cadmium from spent batteries. For this purpose Cyphos IL 102 diluted in toluene was employed for the extraction and recovery of Zn and Cd from Zn-C and Ni-Cd batteries leach liquor. The influence of extractant concentration for the leach liquors of Zn-C (0.01â€“0.05mol/L) and Ni-Cd (0.04â€“0.20mol/L) batteries has been investigated. Composition of the leach liquor obtained from Zn-C/Ni-Cd spent batteries is Zn - 2.18g/L, Mn - 4.59g/L, Fe - 4.0Ã—10âˆ’3 g/L, Ni - 0.2Ã—10âˆ’3 g/L/Cd - 4.28g/L, Ni - 0.896Ã—10âˆ’1 g/L, Fe - 0.148g/L, Co - 3.77Ã—10âˆ’3 g/L, respectively. Two stage counter current extraction at A/O 1:1 and 3:2 with 0.04mol/L and 0.2mol/L Cyphos IL 102 for Zn and Cd, respectively provide more than 99.0% extraction of both the metal ions with almost negligible extraction of associated metal ions. A stripping efficiency of around 99.0% for Zn and Cd was obtained at O/A 1:1 using 1.0mol/L HNO3 in two and three counter current stages, respectively. ZnO and CdO were also synthesized using the loaded organic phase and characterized using XRD, FE-SEM and EDX techniques. XRD peaks of ZnO and CdO correspond to zincite and monteponite, respectively. The average particle size was âˆ¼27.0nm and âˆ¼37.0nm for ZnO and CdO, respectively. The EDX analysis of ZnO and CdO shows almost 1:1 atomic percentage.",Lithium-ion batteries (LIBs),leaching process,"pH: 2.5, temperature: 120 Â°C, H2SO4: 2.5 M, and 25 % pulp density",cathode active material,120
483,10.1016/j.hydromet.2009.10.010,Recovery of cobalt sulfate from spent lithium ion batteries by reductive leaching and solvent extraction with Cyanex 272,"Cobalt sulfate was recovered from crushed and screened prismatic type spent lithium ion batteries (LIBs) containing 5â€“20% Co, 5â€“7% Li, 5â€“10% Ni, 15% organic chemicals, and 7% plastics together with Cu, Al, Fe, and Mn. Cobalt was reductively leached from the âˆ’16 mesh fraction in 1h by stirring with 2M H2SO4 and 6vol.% H2O2, at 60Â°C and 300rpm using a solid/liquid ratio of 100g/L to give a cobalt concentration of 28g/L, corresponding to a leaching efficiency of >99%. Metal ion impurities such as copper, iron, and aluminium were precipitated as hydroxides from solution by adjusting pH to 6.5. Cobalt was then selectively extracted from the purified aqueous phase by equilibrating with 50% saponified 0.4M Cyanex 272 at an equilibrium pH âˆ¼6. The McCabeâ€“Thiele plot predicted 99.9% cobalt extraction in a 2 stage counter-current operation with A/O ratio of 1/2. Separation factors for the extraction of Co/Li and Co/Ni at pH 6 were close to 750. The stripping of the loaded organic phase with 2M H2SO4 produced a solution of 96g/L Co from which pure pigment grade cobalt sulfate could be recovered by evaporation/recrystallisation. Overall, 92% cobalt could be recovered from the spent lithium ion batteries.",Lithium-ion batteries (LIBs),"Leaching, Solvent extraction, Precipitation","1h, 60Â°C, 300rpm, 2M H2SO4 and 6vol.% H2O2, pH 6.5, 2 stage counter-current operation with A/O ratio of 1/2, pH 6",pure pigment grade cobalt sulfate,60
484,10.1016/j.hydromet.2017.05.006,Hydrometallurgical processes for recovery of valuable and critical metals from spent car NiMH batteries optimized in a pilot plant scale,"With the increasing use of hybrid and electrical cars comes an increasing demand for rare earth elements (RREs) needed for the production of car batteries. Currently NiMH batteries contain approximately 3kg of REEs, 11kg of nickel and 1.5kg of cobalt. Leaching with HCl and solvent extraction using Cyanex 923 have been applied to recover metals from this waste. Process has been developed for NiMH car batteries, which can be dismantled manually or mechanically. Depending on the way of dismantling, three different materials can be obtained (cathode plates, anode plates or mixed material). Developed technologies have been designed to recover metals either from cathodic and anodic material or from mixed (cathodic and anodic) material. Hydrochloric acid (8M) is used as a leaching agent at a temperature of 30Â°C. The extraction system consists of the solvating extractant trialkylphosphine oxide mixture (Cyanex 923) and tributyl phosphate (TBP) diluted in kerosene. A pre-main extraction (8% Cyanex 923, 10% TBP, 82% kerosene) is used to remove Fe and Zn from cathode and mixed material leachates. Zn and Fe are extracted in four extraction stages followed by three scrubbing stages to remove co-extracted metal ions and four stripping stages to remove extracted Zn and Fe (99.9%). Aluminium and REEs are separated from Ni, K, and Mg in three main extraction stages (70% Cyanex 923, 10% TBP, 10% kerosene, 10% 1-Decanol). High purity Ni (>99.9%) in a raffinate is obtained after main extraction. Loaded organic phase is stripped with mixture of 0.9M NaNO3 and 0.1MHNO3 to remove co-extracted Co, Mn and Ni. Aluminium and REEs are recovered by stripping step using 1M HCl after previous scrubbing of organic phase with 1M NaNO3 to remove residual Co and Mn. To determine required parameters McCabe-Thiele diagrams were constructed. Obtained parameters were tested in a counter-current system using pilot plant scale mixer-settlers and all three processes were optimized.",Lithium-ion batteries (LIBs),Leaching with HCl and solvent extraction using Cyanex 923,"pH 1.2, 40 Â°C, 120 min, 99.98 %, 99.98 %, 99.99 %","Ni, Co, Mn, Al, REEs",40
485,10.1016/j.hydromet.2022.105861,Recovery of metals from sulfate leach solutions of spent ternary lithium-ion batteries by precipitation with phosphate and solvent extraction with P507,"Sulfate leach solutions ofspentternary lithium-ionbatteries (LIBs) contain transition metals (Mn, Co, and Ni) and Li in abundance. Selectively separating them from the sulfate leach solutions is necessary for their recovery. In this study, a novel approach was proposed for the selective separation and comprehensive recovery of these metals. The separation process was performed using stepwise phosphate precipitation and solvent extraction with P507. Firstly, 99.9% Al was selectively removed from the solutions through a phosphate precipitation process by adjusting the solution pH to 3.5 using NaHCO3 and adding 1.1 times the theoretical dosage of Na3PO4 at 80 Â°C for 30 min. The percentage precipitation of the other metals was 2.34%. Thereafter, the solutions could be directly used for the co-extraction of Mn, Co, and Ni by P507, leaving Li in the raffinate. A total of remaining Mn, Co, and Ni were co-extracted through five-stage counter-current extraction using an organic system consisting of 1 mol/L P507 (saponification degree of 60%) in sulfonated kerosene with an O/A ratio of 1.4:1. The co-extracted Mn, Co, and Ni in the loaded organic system were completely stripped through three-stage counter-current stripping using 1.5 mol/L H2SO4 with an O/A ratio of 5:1. By this process, the obtained solutions of Mn, Co, and Ni can be directly used to prepare ternary material precursors for recovery, while only 3.05% Li was lost. Finally, 98.9% Li left in the raffinate was easily recovered via Na3PO4 precipitation.",Lithium-ion batteries (LIBs),solvent extraction,"pH 3.5, 1.1 times the theoretical dosage of Na3PO4 at 80 Â°C for 30 min, 1 mol/L P507 (saponification degree of 60%) in sulfonated kerosene with an O/A ratio of 1.4:1, 1.5 mol/L H2SO4 with an O/A ratio of 5:1","Mn, Co, Ni, Li",80
486,10.1016/j.jpowsour.2020.228596,Recovery and regeneration of lithium cobalt oxide from spent lithium-ion batteries through a low-temperature ammonium sulfate roasting approach,"The operating temperature determines the energy consumption and lithium extraction rate of a pyrometallurgical process. This paper aims to employ a molten ammonium sulfate ((NH4)2SO4) assisted roasting approach to recovering and regenerating LiCoO2 from spent lithium-ion batteries (LIBs) at 400 Â°C. First, cathode materials from the spent LIBs are converted to CoSO4 and Li2SO4 via a sulfation roasting approach. Both recovery rates of Li and Co reach over 98% at 400 Â°C for 2h and at an (NH4)2SO4/(cathode materials) mass ratio of 4:1 in Ar atmosphere. Then, the obtained Co(OH)2 and Li2CO3 are used to regenerate LiCoO2 that delivers a specific capacity of over 154 mAh gâˆ’1 at 1C with capacity retention of 94% after 100 cycles. Overall, the molten (NH4)2SO4 assisted roasting approach reduces the operating temperature to 400 Â°C while maintaining a high extraction rate of over 98% for both Li and Co, promising an energy-efficient approach to recovering various cathode materials from spent LIBs.",Lithium-ion batteries (LIBs),molten (NH4)2SO4 assisted roasting,400 Â°C,LiCoO2,400
487,10.1016/j.hydromet.2022.105988,"Recovery of lithium from LiAlO2 in waste box sagger through sulfation to produce Li2SO4 and sequential wet conversion to Li3PO4, LiCl and Li2CO3","To supplement the increasing demand for lithium (Li) resources dictated by the growing market for lithium-ion batteries (LIBs), this study aimed to secure lithium carbonate (Li2CO3) using a waste box sagger generated from the process of manufacturing cathode materials for LIBs. Lithium was recovered through sulfation and subsequent wet conversion into high-purity Li2CO3. Lithium extractability (93%) from the waste box sagger powder was determined by the sulfation reaction using 5 M sulfuric acid (H2SO4) and distilled water (H2O) leaching of the resultant. The precipitation efficiency (85%) of Li into lithium phosphate (Li3PO4) in extracted Li solution was established using a sodium hydroxide (NaOH) and phosphoric acid (H3PO4) mixture. The maximum conversion efficiency (99%) of Li3PO4 to lithium chloride (LiCl) solution was calculated using a reflux method with calcium chloride (CaCl2) solution at a solid (g)/liquid (L) ratio of 100. The highest Li+ concentration reached 50,800 mg/L at a solid/liquid ratio of 400 and Cl/Li molar ratio of 0.95 in the range of tested conditions. Finally, high-purity Li2CO3 (99.8% in metal basis) was produced from the obtained Li solution through purification using NaOH, followed by carbonation using sodium carbonate (Na2CO3). The proposed method demonstrates the feasibility of securing a Li resource by recycling waste box sagger instead of disposing them as a designated waste.",Lithium-ion batteries (LIBs),Waste box sagger generated from the process of manufacturing cathode materials for LIBs,5 M sulfuric acid (H2SO4) and distilled water (H2O) leaching of the resultant,high-purity Li2CO3 (99.8% in metal basis),
488,10.1016/j.hydromet.2009.08.005,A novel recovery process of metal values from the cathode active materials of the lithium-ion secondary batteries,"A novel process was conducted with experiments which separated and recovered metal values such as Co, Mn, Ni and Li from the cathode active materials of the lithium-ion secondary batteries. A leaching efficiency of more than 99% of Co, Mn, Ni and Li could be achieved with a 4 M hydrochloric acid solution, 80 Â°C leaching temperature, 1 hour leaching time and 0.02 gmlâˆ’1 solid-to-liquid ratio. For the recovery process of the mixture, firstly the Mn in the leaching liquor was selectively reacted and nearly completed with a KMnO4 reagent, the Mn was recovered as MnO2 and manganese hydroxide. Secondly, the Ni in the leaching liquor was selectively extracted and nearly completed with dimethylglyoxime. Thirdly, the aqueous solution in addition to the 1 M sodium hydroxide solution to reach pH=11 allowed the selective precipitation of the cobalt hydroxide. The remaining Li in the aqueous solution was readily recovered as Li2CO3 precipitated by the addition of a saturated Na2CO3 solution. The purity of the recovery powder of lithium, manganese, cobalt and nickel was 96.97, 98.23, 96.94 and 97.43 wt.%, respectively.",Lithium-ion batteries (LIBs),"leaching, selective precipitation","4 M hydrochloric acid solution, 80 Â°C leaching temperature, 1 hour leaching time, 0.02 gmlâˆ’1 solid-to-liquid ratio","lithium, manganese, cobalt, nickel",80
489,10.1016/j.jallcom.2020.157909,Direct regeneration of spent LiFePO4 cathode materials with pre-oxidation and V-doping,"Direct regeneration has been widely applied in recovery of LiFePO4 batteries. However, excess residual carbon and inherent low electronic and ionic conductivity of spent LiFePO4/C cathode materials lead to the reduction of electrochemical performance. Herein, a facile and simple regeneration process of pre-oxidation and vanadium doping is developed to regenerate LiFePO4/C cathode materials. Pre-oxidation was applied to remove excess carbon at 500 Â°C for 3 h in air. Vanadium doping was applied to improve electronic and ionic conductivity of regenerated cathode materials. Among the regenerated cathode materials, the 3 mol% V doped sample possesses discharge capacity of 134.3 mAh/g after 200 cycle at 1C with the discharge capacity retention of 99.1%. At 2, 5, 10C, the discharge capacities are 134, 124.1, 111.5 mAh/g, respectively. The vanadium doping regeneration process with oxidation pre-oxidation is simple, and feasible to be applied in the recovery of spent LiFePO4 cathode materials.",Lithium iron phosphate (LiFePO4) batteries,oxidation and doping process,200 cycle at 1C,lithium iron phosphate (LiFePO4) cathode materials,
490,10.1016/j.wasman.2015.05.027,Recovery of valuable metals from cathodic active material of spent lithium ion batteries: Leaching and kinetic aspects,"This work is focussed on the processing of cathodic active material of spent lithium ion batteries (LIBs) to ensure resource recovery and minimize environmental degradation. The sulfuric acid leaching of metals was carried out for the recovery of all the valuable metals including nickel and manganese along with the frequently targeted metals like lithium and cobalt. The process parameters such as acid concentration, pulp density, time and temperature for the leaching of metals from the cathode powder containing 35.8% Co, 6.5% Li, 11.6% Mn and 10.06% Ni, were optimized. Results show the optimized leach recovery of 93.4% Li, 66.2% Co, 96.3% Ni and 50.2% Mn when the material was leached in 1M H2SO4 at 368K and 50g/L pulp density for 240min. The need of a reductant for improved recovery of cobalt and manganese has been explained by the thermodynamic analysis (Ehâ€“pH diagram) for these metals. Leaching of the valuable metals was found to follow the logarithmic rate law controlled by surface layer diffusion of the lixiviant reacting with the particles. The mode of leaching of the metals from the spent LIBs was further examined by chemical analysis of the samples at various stage of processing which was further corroborated by characterizing the untreated sample and the leach residues by XRD phase identification and the SEM-EDS studies.",Lithium-ion batteries (LIBs),acid leaching,"1M H2SO4, pulp density of 50g/L, 368K, 240min","lithium, cobalt, nickel, manganese",
491,10.1016/j.jpowsour.2020.228942,Cobalt and lithium leaching from waste lithium ion batteries by glycine,"Waste lithium-ion batteries (LIBs) contain cobalt, lithium, and other valuable materials, which attracts the attention of a large number of researchers. Taking effective measures not only reduced environmental pollution but also maximizes economic benefits. In this work, an effective and environmental-friendly approach for leaching cobalt and lithium from LIBs by a green glycine was developed. The leaching rates of Co and Li were respectively 97.07% and 90.95% (300 g/L glycine, 10% H2O2, solid/IL ratio of 1:100, 353 K, 7 h). The results of leaching kinetics show that the leaching process is controlled by interfacial chemical reactions, and the activation energy of Co and Li is respectively 78.57 kJ molâˆ’1 and 56.20 kJ molâˆ’1. In addition, scanning electron microscopy (SEM) and x-ray diffraction (XRD) were applied to analyze the morphology and phase composition of waste LIBs before and after leaching, and the XRD results prove the leaching of LiCoO2 since its peak intensity decreased greatly, which indicated the decomposed of LiCoO2 after leaching. Therefore, the use of glycine, a green extractant, does not only result in a higher leaching efficiency, but also reduces the use of inorganic acids, providing a novel approach for the green recovery of waste LIBs in the future.",Lithium-ion batteries (LIBs),leaching of Co and Li,"300 g/L glycine, 10% H2O2, solid/IL ratio of 1:100, 353 K, 7 h",cobalt and lithium,
492,10.1016/j.hydromet.2012.11.017,"Separation of nickel(II), cobalt(II) and lanthanides from spent Ni-MH batteries by hydrochloric acid leaching, solvent extraction and precipitation","The separation of nickel(II), cobalt(II) and lanthanides from chloride leach liquors of spent nickel-metal hydride (Ni-MH) batteries is described. After leaching in 12molLâˆ’1 HCl, the traces of iron(III) and zinc(II) were extracted in a single stage with pure TBP (25Â°C, A/O ratio=1v/v). Cobalt was extracted (93.6%) in two stages with Alamine 336 (10% vol. in kerosene, 25Â°C, A/O=1v/v, free acidity=4.3molLâˆ’1). More than 98% of the lanthanides present in the raffinate were recovered through one of the following routes: (i) extraction with PC88A (20vol.% in kerosene, 25Â°C, A/O=1v/v, one stage, pH 1); (ii) precipitation as oxalates at pH 0.5. Nickel(II) was precipitated (>99%) as oxalate at pH 2. Metals separation in acidic medium avoids partial or total neutralization of the leachate and reduces the amount (and salinity) of the wastewater generated in the separation processes.",Lithium-ion batteries (LIBs),Leaching process,"12molLâˆ’1 HCl, 10% vol. in kerosene, 25Â°C, A/O=1v/v, pH 1","Nickel(II), cobalt(II)",25
493,10.1016/j.hydromet.2019.105162,Recovery of valuable metals from spent ternary Li-ion batteries: Dissolution with amidosulfonic acid and d-glucose,"For recovery of Li, Co, Ni and Mn from the spent lithium-ion batteries, a novel leaching process involving amidosulfonic acid as leaching agent and d-glucose as reducing agent was developed. The effects of parameters including temperature, amidosulfonic acid concentration, solid-to-liquid ratio (S/L ratio), mass ratio of d-glucose to cathode materials (d-glucose dosage) and leaching time on the leaching efficiencies of Co, Li, Mn and Ni were investigated. The leaching efficiencies reached 96.7% for Co, 98.4% for Li, 97.6% for Mn, and 98.3% for Ni under the most suitable conditions (90â€¯Â°C, amidosulfonic acid of 1.5â€¯molâ€¯Lâˆ’ 1, S/L ratio of 50â€¯gâ€¯Lâˆ’ 1, d-glucose dosage of 0.75, and 90â€¯min). During the leaching process, with the dissolution of metals, the spherical particles of cathode materials firstly decomposed into small primary granules. Then valuable metals were further dissolved into leachate from these primary granules under the synergistic effect of H+ and d-glucose. Co-precipitation with oxalic acid recovered 99.9% of Co, 99.7% of Ni and 96.3% of Mn. The collected Co-Ni-Mn oxalate precipitates show homogeneous morphology and can be converted into well-shaped Co-Ni-Mn oxide by thermal treatment. Thus, the proposed process is found to be simple and efficient.",Lithium-ion batteries (LIBs),novel leaching process,"90â€¯Â°C, amidosulfonic acid of 1.5â€¯molâ€¯Lâˆ’ 1, S/L ratio of 50â€¯gâ€¯Lâˆ’ 1, d-glucose dosage of 0.75, 90â€¯min","Co, Li, Mn, Ni",90
494,10.1016/j.hydromet.2008.12.010,Separation of zinc from spent zinc-carbon batteries by selective leaching with sodium hydroxide,"Physical methods such as crushing and sieving followed by magnetic separation steps were applied to separate non-magnetic material (88.4 wt.%) from zinc-carbon spent batteries. The oversize material was processed by eddy current separation to recover zinc sheet, carbon rods, and plastics. The undersize fraction (âˆ’2.36 mm) with a metal composition of 15.5% Zn, 17.5% Mn, and 1.4% Fe was used for the leaching experiments under different conditions such as concentration of sodium hydroxide, temperature, agitation speed, and pulp density. Selective leaching using 4 mol dmâˆ’3 NaOH at 100 g dmâˆ’3 solid/liquid ratio, 80 Â°C and 200 rpm gave a zinc extraction of 82% and a manganese extraction of less than 0.1%. An overall zinc recovery was about 88.5% by the processes described in this study.",Lithium-ion batteries (LIBs),hydrometallurgical leaching,"pH 1.5, 50 g/L Na2SO4, 200 rpm, 20 Â°C, 100 g/L Na2CO3, 240 min","lithium, Ni, Co, Mn, Cu, Al, Fe",20
495,10.1016/j.ijhydene.2015.04.106,Biogas reforming over BaTi1âˆ’xSnxO3-supported Ni-based catalysts recovered from spent Ni-metal-hydride batteries,"BaTi1âˆ’xSnxO3-supported Ni-based catalysts recovered from spent Ni-metal-hydride (Ni-MH) batteries [wNi/BaTi1âˆ’xSnxO3 (x = 0.0, 0.2, 0.4, 0.6, and 1.0)] were prepared. Their catalytic activities for model biogas reforming reactions were examined at 800 Â°C and compared with that of wNi/Î³-Al2O3. According to the results, wNi/BaTi0.8Sn0.2O3 exhibited high reforming performance and high sustainability among the catalysts tested. wNi/Î³-Al2O3 exhibited unsustainability due to carbon deposition, although its performance was excellent for a short time. BaTi0.8Sn0.2O3 functioned as an inhibitor, depressing carbon deposition. This function was likely due to the mobile oxide ions and alkaline earth oxides in the catalyst supports.",Lithium-ion batteries (LIBs),solvent extraction process,solvent extraction process conditions,Ni and Li,
496,10.1016/j.mineng.2018.06.023,Separation of Li and Co from the active mass of spent Li-ion batteries by selective sulfating roasting with sodium bisulfate and water leaching,"This paper presents a novel approach for recovering valuable metal from spent Li-ion batteries by separating Li and Co by using selective sulfating roasting with NaHSO4Â·H2O. This study focuses on the effects of the additive ratio of NaHSO4Â·H2O on the roasting mechanism. The occurrence evolution of the Li and Co elements during sulfating roasting and water leaching is studied by thermogravimetryâ€“differential scanning calorimetry, X-ray diffraction, scanning electron microscopy, and inductively coupled plasma. The mixtures of spent LiCoO2 and NaHSO4Â·H2O possesses two obvious weightlessness platforms with corresponding endothermic peaks at 25â€“600â€¯Â°C. As the proportion of NaHSO4Â·H2O in mixtures increases, the occurrence of the Li and Co elements evolves as follows: LiCoO2â€¯â†’â€¯LiNa(SO4) and LiCoO2â€¯â†’â€¯Co3O4. After being washed with deionized water, the concentrations of the Co and Li elements from the washed products in a mass ratio of 1:1.40 are 72.56% and 0.53%, respectively. The different occurrence forms of the Li and Co elements lead to their separation during sulfating roasting.",Lithium-ion batteries (LIBs),leaching,25â€“600â€¯Â°C,"LiCoO2, LiNa(SO4), Co3O4",600
497,10.1016/j.jhazmat.2009.11.026,Recovery of cobalt and lithium from spent lithium ion batteries using organic citric acid as leachant,"In this work, a hydrometallurgical process based on leaching is applied to recover cobalt and lithium from spent lithium ion batteries (LIBs). Citric acid and hydrogen peroxide are introduced as leaching reagents and the leaching of cobalt and lithium with a solution containing C6H8O7Â·H2O is investigated. When both C6H8O7Â·H2O and H2O2 are used an effective recovery of Li and Co as their respective citrates is possible. The leachate is characterized by scanning electron micrography (SEM) and X-ray diffraction (XRD). The proposed procedure includes the mechanical separation of metal-containing particles and a chemical leaching process. Conditions for achieving a recovery of more than 90% Co and nearly 100% Li are achieved experimentally by varying the concentrations of leachant, time and temperature of the reaction as well as the starting solid-to-liquid ratio. Leaching with 1.25M citric acid, 1.0vol.% hydrogen peroxide and a S:L of 20gLâˆ’1 with agitation at 300rpm in a batch extractor results in a highly efficient recovery of the metals within 30min of the processing time at 90Â°C. This hydrometallurgical process is found to be simple, environmentally friendly and adequate for the recovery of valuable metals from spent LIBs.",Lithium-ion batteries (LIBs),hydrometallurgical process,"1.25M citric acid, 1.0vol.% hydrogen peroxide, a S:L of 20gLâˆ’1 with agitation at 300rpm in a batch extractor",Co and Li,
498,10.1016/j.hydromet.2011.02.010,Process for the recovery of cobalt oxalate from spent lithium-ion batteries,"A hydrometallurgical process for the recovery of cobalt oxalate from spent lithium-ion batteries (LIBs) has been developed using alkali leaching followed by reductive acid leaching, solvent extraction and chemical deposition of cobalt oxalate. The active cathode powder material was first leached with 5 wt.% NaOH solution for the selective removal of aluminum; and the residues were further leached with 4 M H2SO4 +10% v/v H2O2 solution. The leaching efficiency of cobalt was 95% and lithium was 96% under optimum conditions of liquid/solid ratio 10:1, leaching time 120min and a temperature 85Â°C. The impurity ions of Fe(III), Cu(II), Mn(II) in the leach liquor were precipitated by adjusting the pH value. Cobalt(II) was then extracted selectively from the purified aqueous phase with saponified P507 (2-ethylhexyl phosphonic acid mono-2-ethylhexyl ester) and chemically deposited as oxalate from the strip liquor with a yield of ~93% and purity >99.9%. This process is simple, environmentally friendly and adequate for the recovery of valuable metals from spent LIBs.",Lithium-ion batteries (LIBs),"alkali leaching, reductive acid leaching, solvent extraction, chemical deposition","5 wt.% NaOH solution, 4 M H2SO4 +10% v/v H2O2 solution, pH value",cobalt oxalate,
499,10.1016/j.watres.2024.122476,Removal and recovery of phosphorus and fluorine in process water from water based direct physical lithium-ion battery recycling,"In the present work, the recovery of phosphorus and fluorine from process water generated in a water based direct physical recycling process of Li-ion batteries has been studied. The recycling process considered in this work produces significant amounts of process water, which is generated during the opening of the batteries by means of electro-hydraulic fragmentation and the subsequent sorting of the components in aqueous solution. This process produces between 21.6 L and 30.3 L of process water per kg of batteries with a total phosphorus and a total fluorine concentration of 60-85 mg/L and 120-470 mg/L, respectively. Currently, the process water has to be disposed of as hazardous waste. The goal is to discharge the wastewater into the sewer system. For this the total phosphorus and total fluorine concentration must be reduced. The process water is mainly contaminated by the released electrolyte consisting of organic carbonates and conducting salts. 31-P and 19-F NMR shows conclusively that no hydrolysis takes place in this process water. The phosphorus is present exclusively in the form of the complex anion PF6 - and fluorine as F-, namely as FSI- from the conducting salt LiFSI and PF6 - from the conducting salt LiPF6. In order to meet the regulatory requirements for discharge into the sewage system, 70.4 % of the phosphorus and 89.3 % of the fluorine must be removed. The conducting salts are hydrolyzed by adding acid and thereby phosphate and fluoride are precipitated. After critical and valuable materials are recovered the process water can be discharged into the sewer system.",Lithium-ion batteries (LIBs),water-based direct physical recycling process,"21.6 L and 30.3 L of process water per kg of batteries, a total phosphorus and a total fluorine concentration of 60-85 mg/L and 120-470 mg/L, 31-P and 19-F NMR",phosphorus and fluorine,
