Repository: avanscholar/Battery-LLaMA

Battery-LLaMA: Multi-Objective Optimization Employing Knowledge Graph-Embedded Large Language Model to Strategize Battery Recycling Technology Selection.

The figure below is a complete schematic diagram representing the development of a framework for selecting the optimal battery recycling processes.

File: Data files/BR-KG/Input_Data_874_abstracts.csv (part 23 of 38)
Abstract Number,DOI,Title,Abstract,Battery_Type,Recycling_Process_Used,Process_Conditions/Battery_Properties,Recovered_Materials (from abstract),Final Max Temperature
500,10.1016/j.jece.2024.114346,Selective lithium recovery from waste lithium-ion batteries by H2SO4 roasting focused on process intensification and conversion mechanism,"The purpose of this study is to prove the feasibility, efficiency and selectivity of lithium recovery from waste lithium-ion batteries (LIB) via sulfuric acid roasting-water leaching by thermodynamic analysis and experimental verification. The feasibility was proved by Gibbs free energy calculations and experiments. Then, the effects of H2SO4 concentration, roasting temperature and roasting time were assessed on the leaching rate of valuable metals. The results indicate that the leaching efficiency of lithium increases firstly and then decreases with the increase of H2SO4 concentration, roasting temperature and roasting time, more than 91â€¯% lithium are leached under optimized experimental conditions: 50â€¯wt% H2SO4, roasting temperature of 650Â°C, and roasting time of 2â€¯h. Meanwhile, the selectivity of lithium is up to 88â€¯% which means overwhelming majority lithium have been separated completely. In addition, the factors which cause sintering phenomenon such as high temperature and longtime roasting will change the microstructure of roasted product extremely, which is inconducive to the subsequent water leaching. The investigations of the phase conversion mechanism by thermodynamic simulation and instrumental characterization indicated that the leaching behaviors of valuable metals might be influenced by the different reaction pathways of the compounds while changing roasting conditions. The recovery process can be divided into two stages: the partial structure of LiNi x Co y Mn z O2 was destroyed to form metal sulfates at ambient temperature and the solid phase reaction between unreacted LiNi x Co y Mn z O2 which contained Li+ in the unstable layered structure with transition metal sulfates at high temperature. The fully reduced low-valence states are mainly (NiO)0.75(MnO)0.25 and CoO, and basically all Li within the crystalline LiNi x Co y Mn z O2 was de-intercalated and transformed to soluble Li2SO4. These results further confirm the advantages of H2SO4 roasting on selective Li recovery, and provide a better understanding of conversion mechanism by combining theory and experiments.",Lithium-ion batteries (LIBs),H2SO4 roasting-water leaching,"50â€¯wt% H2SO4, roasting temperature of 650Â°C, roasting time of 2â€¯h",lithium,650
501,10.1016/j.jclepro.2018.09.076,An efficient lithium ion imprinted adsorbent using multi-wall carbon nanotubes as support to recover lithium from water,"With the extensive applications of lithium ion batteries, the exploitation and recycle of lithium resources is essential for the manufacture of lithium ion batteries. This work reports that novel lithium ion imprinted polymers (LIPs) loaded on the surface of multi-wall carbon nanotubes (MWCNTs) were prepared by surface imprinting polymerization. The performance of the prepared LIPs was analyzed by UVâ€“vis recording spectrophotometry, ICP-AES, FT-IR and SEM. The maximum adsorption capacity of the 15â€¯mg LIPs was calculated to be 1362.56â€¯ Î¼mol / g at a 300â€¯mg/L Li+ solution. In the presence of Na+, K+, Cu2+ and Zn2+, the selectivity factors of the LIPs for Li+ were 3.66, 3.01, 2.05 and 2.10, respectively, suggesting that the LIPs had ideal selectivity for Li+. In addition, the experimental data can be described well by the pseudo-first-order and Langmuir adsorption isotherm models. The regeneration of the LIPs was performed by being eluted with 1â€¯M nitric acid, and the adsorption capacity of the regenerated LIPs only decreased about 10.3% after ten cycle experiments. Therefore, the strategy described in this work is worth further exploring its application on the extraction and separation of lithium to realize the recovery utilization of lithium in water.",Lithium-ion batteries (LIBs),leaching and precipitation,"pH value of 2.0 and 3.0, 40â€¯Â°C, 30â€¯min, 0.1â€¯M H2SO4",lithium,40
502,10.1016/j.seppur.2021.118458,Closed-vessel microwave leaching of valuable metals from spent lithium-ion batteries (LIBs) using dual-function leaching agent: Ascorbic acid,"A novel closed-vessel microwave system for leaching of valuable metals from spent LIBs was examined using ascorbic acid. Important parameters and energy requirement were assessed. Leaching efficiency of Li, Co, and Mn and total energy requirement decreased as microwave heating rate increased from 5 Â°C/min to 90 Â°C/min. Leaching efficiency increased significantly with increasing acid concentration. Leaching rate of Li, Co, and Mn increased as temperature increased from 75 Â°C to 125 Â°C and data fitted well with pseudo second order model. Complete leaching of Li, Co, and Mn from spent LIBs was obtained at 0.5 M of ascorbic acid, 40 Â°C/min heating rate, 10 g/L of solid to liquid ratio, 125 Â°C within 10 min. Using 0.1 M of ascorbic acid could induce reduction of Co (III) in spent LIBs Co (II), as evidenced by XPS analysis. Total of 97.66% of Co and 58.99% of Mn in leaching solution were recovered on the addition of oxalic acid. Compared with conventional leaching, the closed-vessel microwave system provides an effective and energy-efficient leaching process since the heat loss is lessened and the high pressure and temperature of ascorbic acid solution intensified leaching reactions.",Lithium-ion batteries (LIBs),microwave leaching,"0.5 M of ascorbic acid, 40 Â°C/min heating rate, 10 g/L of solid to liquid ratio, 125 Â°C within 10 min","lithium, cobalt, manganese",125
503,10.1016/j.jpowsour.2023.233172,Addressing the voltage and energy fading of Al-air batteries to enable seasonal/annual energy storage,"Al-air batteries are promising candidates for seasonal and annual energy storage. However, severe voltage decay upon discharge limits their practical specific energy. Herein, we first explore the effect of different A l ( O H ) 4 âˆ’ concentrations in alkaline electrolytes on the electrochemical oxidation of Al metal anodes (AMAs). Simulation analysis on the electrochemical impedance spectra of AMAs reveals that the formation of A l ( O H ) 4 âˆ’ reduces the OHâˆ’ concentration and negatively affects the reaction kinetics of AMAs, which is responsible for increased potentials of AMAs and the consequent voltage decay of Al-air batteries. Subsequently, a seeded precipitation process taking advantage of the lower solubility of A l ( O H ) 4 âˆ’ at 20 Â°C than at 50 Â°C is proposed to recover the voltage decay of Al-air batteries. Inductively coupled plasma atomic emission spectroscopy demonstrates that more than 70 wt % of A l ( O H ) 4 âˆ’ in the electrolyte can be removed via this process. Raman spectra and ionic conductivity tests of the electrolyte, together with X-ray diffraction of the precipitate, reveal that the removed A l ( O H ) 4 âˆ’ is converted into insoluble Al(OH)3 with release of OHâˆ’. Making use of the precipitation process, Al-air prototypes of Ah-level delivering 3.95 kWh k g A l âˆ’ 1 at 50 mA cmâˆ’2 and 3.52 kWh k g A l âˆ’ 1 at 100 mA cmâˆ’2 are demonstrated.",Lithium-ion batteries (LIBs),solvent extraction process,"pH 1.0, pH 3.0, pH 5.0, pH 8.0","Li2CO3, CuSO4, H2O, Li2SO4, Li2O, Na2CO3, Na2SO4",
504,10.1016/j.jpowsour.2015.11.039,Extraction of manganese by alkyl monocarboxylic acid in a mixed extractant from a leaching solution of spent lithium-ion battery ternary cathodic material,"We investigate the separation of manganese by an antagonistic effect from a leaching solution of ternary cathodic material of spent lithium-ion batteries that contain 11,400 mg Lâˆ’1 Co, 11,700 mg Lâˆ’1 Mn, 12,200 mg Lâˆ’1 Ni, and 5300 mg Lâˆ’1 Li using a mixture of alkyl monocarboxylic acid and di-(2-ethylhexyl)phosphoric acid extractants. pH isotherm, distribution coefficient, separation factor, McCabeâ€“Thiele diagram, selective scrubbing, and countercurrent extraction tests are carried out to prove an antagonistic effect and to recover manganese using alkyl monocarboxylic in the mixed extractant. Slope analysis is used to determine the extraction mechanism between a mixture of extractants and valuable metals. An increasing concentration of alkyl monocarboxylic acid in the mixture of extractants results in a decrease in distribution coefficient of cobalt and manganese, however, the separation factor value (Î²(Mn/Co)) increases at pH 4.5. This is caused by slope analysis where alkyl monocarboxylic acid disrupts the extraction mechanism between di-(2-ethylhexyl)phosphoric acid and cobalt. Finally, continuous countercurrent extraction in a mini-plant test demonstrate the feasibility of manganese recovery from cobalt, nickel, and lithium.",Lithium-ion batteries (LIBs),solvent extraction,"pH 4.5, 11,400 mg Lâˆ’1 Co, 11,700 mg Lâˆ’1 Mn, 12,200 mg Lâˆ’1 Ni, 5300 mg Lâˆ’1 Li",manganese,
505,10.1016/j.seppur.2019.116025,Lithium leaching via calcium chloride roasting from simulated pyrometallurgical slag of spent lithium ion battery,"In the present case, insoluble lithium in the simulated slag which is obtained by pyrometallurgical processing of spent lithium ion batteries (LiBs) is leached aqueously through transformation of insoluble lithium into soluble lithium via roasting with calcium chloride (CaCl2). The change of both Gibbs free energy and the logarithm of the equilibrium constant, which are taken as functions of temperature for the chlorination reaction of simulated slag with CaCl2, are predicted through the simulation with an enthalpy, entropy and heat capacity (HSC) programme. The simulation indicates that CaCl2 is a favourable and effective chlorine donor in this chlorination reaction to yield lithium chloride (LiCl) when the temperature is not less than 500â€¯Â°C. These predicted results are tested and confirmed experimentally. A maximum of 90.58% lithium recovery can be yielded with the optimal roasting conditions of a temperature of 800â€¯Â°C for 60â€¯min and a molar ratio of Cl/Li of 1.8:1, along with subsequent leaching conditions of 60â€¯Â°C for 30â€¯min with a water/calcines mass ratio of 30:1. X-ray diffraction (XRD) results suggest that most of LiAl(SiO3)2 in the slag disappears under the best reaction conditions and is transformed into LiCl.",Lithium-ion batteries (LIBs),Leaching of insoluble lithium,"A temperature of 800 Â°C for 60 min, a molar ratio of Cl/Li of 1.8:1, 60 Â°C for 30 min with a water/calcines mass ratio of 30:1",lithium chloride (LiCl),800
506,10.1016/j.seppur.2023.125907,Sequential separation and recovery of phosphorus and lithium from lithium phosphate slag by selective extraction-precipitation,"The efficient utilization of lithium and phosphate resources from lithium phosphate slag, a byproduct originated from lithium extraction, holds great significance for environmental protection and industrial advancement. Existing methods primarily focus on Li extraction from this slag, while phosphate resources are often overlooked. In this work, we proposed an alternative approach based on impurity extraction, followed by sequential precipitation of FePO4 and Li2CO3, to concurrently recover lithium and phosphate from lithium phosphate slag. The results demonstrated an aluminum separation efficiency of 85 %, effectively reducing the aluminum concentration in the raffinate to below 25.0 mg/L. The extraction reaction, facilitated by saponification, involved cation exchange between Al3+ and Na+. The synthesis process of FePO4Â·2H2O was predominantly controlled by the chemical reaction with an activation energy of 102.8 kJ/mol. The obtained FePO4Â·2H2O and Li2CO3 products met the standards for battery-grade materials. Notably, the process achieved a remarkable phosphorus recovery rate of 98.7 % while maintaining a low lithium loss rate of below 2.0 %. This work presents an efficient and environmentally friendly method for achieving comprehensive recovery of lithium and phosphate resources from lithium phosphate slag.",Lithium-ion batteries (LIBs),solvent extraction,"H2SO4:NH4OH molar ratio of 1:1, pH of 2.0, extraction time of 30 min, leach solution pH of 1.5, leach solution H2SO4 concentration of 0.25 mol/L, pulp density of 200 g/L, solvent extraction efficiency of 98.5 %, recovery rate of 97.7 %, and stripping ratio of 1.04",lithium and phosphorus,
507,10.1016/j.ijhydene.2014.11.014,Assessment of five different cathode materials for Co(II) reduction with simultaneous hydrogen evolution in microbial electrolysis cells,"Cobalt recovery from aqueous Co(II) is one critical step for recovery of cobalt and recycle of spent lithium ion batteries, but suffers from consumption of large amount of energy and chemicals. Previous tests have primarily examined the performance of graphite felt cathode for Co(II) reduction and hydrogen production in microbial electrolysis cells (MECs). The materials of nickel foam (NF), stainless steel woven mesh (SSM), titanium sheet (TS), carbon cloth (CC), and nickel foam + graphene (NF + G) were compared here as cathodes for Co(II) reduction and hydrogen evolution in MECs. Co(II) reduction on the cathodes of TS, SSM, CC and NF + G was not significantly different from each other and increased with the increase of applied voltage from 31.8 Â± 6.0% at 0.2 V to 72.2 Â± 4.6% at 0.5 V, which was always higher than 16.5 Â± 1.8%â€’53.4 Â± 2.2% on the NF cathodes at the same range of applied voltage. While a low dissolved oxygen (DO) of 1.0 mg/L benefited to both Co(II) reduction and hydrogen evolution for all the materials cathodes with generally appreciable differences from each other, cobalt produced in previous fed-batch operations improved hydrogen evolution in the subsequent batch cycles. These results provide the first assessment of these materials for Co(II) reduction with simultaneous hydrogen evolution, and SSM as the most promising inexpensive alternative to the others.",Lithium-ion batteries (LIBs),hydrometallurgical process,"pH 1.0, 40 Â°C, 240 min, 40 g/L",cobalt,40
508,10.1016/j.jiec.2024.07.056,A green and innovative approach to separate hexafluorophosphate from wastewater,"Effluent derived from spent lithium-ion batteries (LIBs) electrolyte or discarded ionic liquids (ILs) is a potentially resource of hexafluorophosphate (PF6 âˆ’) which can be recovered through solvent extraction. In this study, an efficient extraction approach was proposed to recover the hexafluorophosphate from solutions. A basic investigation on the interactions between extractants and hexafluorophosphate was firstly carried out using density functional theory (DFT), which demonstrated the stability of the extracted complex structure. The effects of extractant (Alamine336) and modifier, common anions and metallic ions in waste-streams, initial pH, and temperature on the extraction efficiency were explored. The results showed that 96.16 % of hexafluorophosphate could be extracted and transferred into organic phase using Alamine336/modifier as extractant under optimal conditions (0.15 mol/L of Alamine336 and 0.25 mol/L of modifier). The organic phase exhibited an excellent extraction capability of >95 % under optimal condition. Moreover, it was found that the use of sodium hydroxide as stripping reagent presented a superb stripping and cycling properties. Thermodynamic analysis and spectral data indicated that PF6 âˆ’ was extracted into the organic phase in the form of R3NHâ‹…PF6, which is a spontaneous exothermic process. The novel extraction method provides a broad application perspective for the removal and recovery of valuable hexafluorophosphate from aqueous system.",Lithium-ion batteries (LIBs),Leaching process,"100 Â°C, 100 g/L of Na2SO4, 400 g/L of H2SO4, pH 1.5, 20 min, 50 Â°C",Nickel,100
509,10.1016/j.cjche.2020.08.032,Kinetic degradation of amoxicillin by using the electro-Fenton process in the presence of a graphite rods from used batteries,"This study reports the removal of amoxicillin (AMX) in aqueous media using the electro-Fenton process in the presence of a graphite cathode recovered from used batteries. The impact of the relevant parameters on the electro-Fenton process, namely the applied current intensity, the temperature, the initial concentration of AMX and the initial concentration of ferrous ions were investigated. The results showed that the optimal values were: I = 600 mA, T = 25 Â°C, [AMX]0 = 0.082 mmolÂ·Lâˆ’1 and [Fe2+] = 1 mmolÂ·Lâˆ’1, leading to 95% degradation and 74% mineralization. The model parameters of AMX mineralization were determined using nonlinear methods, showing that it follows a pseudo-second-order kinetic. The Energy consumption (EC) calculated under the optimal values was found to be 0.79 kWÂ·hÂ·gâˆ’1, which was of the same order of magnitude of those reported in other findings; while it is noteworthy that the electrodes used in our study are of a lower cost.",Lithium-ion batteries (LIBs),Leaching process,"pH 2.5, 45 Â°C, 30 min, 0.1 M H2SO4",lithium and cobalt,45
510,10.1016/j.jpowsour.2015.02.073,Succinic acid-based leaching system: A sustainable process for recovery of valuable metals from spent Li-ion batteries,"A hydrometallurgical method involving natural organic acid leaching has been developed for recovery of lithium and cobalt from the cathode active materials in spent lithium-ion batteries. Succinic acid is employed as leaching agent and H2O2 as reductant. The cobalt and lithium contents from the succinic acid-based treatment of spent batteries are determined by inductively coupled plasma-optical emission spectroscopy to calculate the leaching efficiency. The spent LiCoO2 samples after calcination and the residues after leaching are characterized by X-ray diffraction and scanning electron microscopy. The results show that nearly 100% of cobalt and more than 96% of lithium are leached under optimal conditions: succinic acid concentration of 1.5 mol Lâˆ’1, H2O2 content of 4 vol.%, solid-to-liquid ratio of 15 g Lâˆ’1, temperature of 70 Â°C, and reaction time of 40 min. Results are also given for fitting of the experimental data to acid leaching kinetic models.",Lithium-ion batteries (LIBs),hydrometallurgical method,"succinic acid concentration of 1.5 mol Lâˆ’1, H2O2 content of 4 vol.%, solid-to-liquid ratio of 15 g Lâˆ’1, temperature of 70 Â°C, reaction time of 40 min",cobalt and lithium,70
511,10.1016/j.jhazmat.2016.04.080,Innovative leaching of cobalt and lithium from spent lithium-ion batteries and simultaneous dechlorination of polyvinyl chloride in subcritical water,"In this work, an effective and environmentally friendly process for the recovery of cobalt (Co) and lithium (Li) from spent lithium-ion batteries (LIBs) and simultaneously detoxification of polyvinyl chloride (PVC) in subcritical water was developed. Lithium cobalt oxide (LiCoO2) power from spent LIBs and PVC were co-treated by subcritical water oxidation, in which PVC served as a hydrochloric acid source to promote metal leaching. The dechlorination of PVC and metal leaching was achieved simultaneously under subcritical water oxidation. More than 95% Co and nearly 98% Li were recovered under the optimum conditions: temperature 350Â°C, PVC/LiCoO2 ratio 3:1, time 30min, and a solid/liquid ratio 16:1 (g/L), respectively. Moreover, PVC was completely dechlorinated at temperatures above 350Â°C without any release of toxic chlorinated organic compounds. Assessment on economical and environmental impacts revealed that the PVC and LiCoO2 subcritical co-treatment process had significant technical, economic and environmental benefits over the traditional hydrometallurgy and pyrometallurgy processes. This innovative co-treatment process is efficient, environmentally friendly and adequate for Co and Li recovery from spent LIBs and simultaneous dechlorination of PVC in subcritical water.",Lithium-ion batteries (LIBs),subcritical water oxidation,"350Â°C, PVC/LiCoO2 ratio 3:1, time 30min, a solid/liquid ratio 16:1 (g/L)",cobalt (Co) and lithium (Li),350
512,10.1016/j.mtener.2020.100403,Direct antimony recovery from wastewater as anode materials for sodium-ion batteries,"The industrial release of antimony (Sb) has caused serious environmental problems and waste of antimony resources in recent years. Herein, we propose a facile approach that can solve these two issues in succession. A promising Sb adsorbent, nitrogen-doped reduced graphene oxide (NGO), was synthesized by a simple hydrothermal method, which further serves as anode materials after Sb adsorption for high-performance sodium-ion batteries. Within 20 min, the as-prepared NGO has demonstrated a high Sb rejection rate of 98% in 500 ppb Sb solution and an exceeding adsorption capacity of 115.57 mg gâˆ’1 in 100 ppm Sb solution via effective chemisorption. The chemisorption mechanism has contributed not only to the antimony rejection performance but also the stability of the post-adsorbents. In this way, the post-adsorbent SbOx@NGO was adopted as anode material in sodium-ion batteries. The as-assembled sodium-ion battery exhibits outstanding rate performance and cycling performance with a reversible capacity of 312 mAh gâˆ’1. The work has demonstrated a concept that can reject and recover Sb species simultaneously with minimum pollution and high economical benefit.",Lithium-ion batteries (LIBs),leaching and precipitation process,"pH value of 1.0, 2.0 M H2SO4, and 1.0 M Na2SO3",lithium,
513,10.1016/j.seppur.2018.08.036,"Numerical simulation of counter-current liquidâ€“liquid extraction for recovering Co, Ni and Li from lithium-ion battery leachates of varying composition","Fractionation of Li-ion battery waste leachates into high-purity Li, Ni, and Co streams in a liquidâˆ’liquid extraction circuit was studied using numerical simulations. A new mechanistic mathematical model explaining the phase equilibrium in the loading, scrubbing, and stripping stages using bis(2,4,4-trimethylpentyl)phosphinic acid (Cyanex 272) as extractant was developed. Including the distribution equilibrium of ammonia in the model enabled simulation of metal extraction with partially neutralized extractant. The model facilitates the design and optimization of liquidâ€“liquid extraction circuit for fractionation of Li-ion battery leachates. Four leachates from recent research articles were selected to the study in order to cover a wide composition variation. In the separation process scheme studied, Co and Ni are first selectively extracted, yielding a pure Li raffinate, and then separated as pure products in the stripping steps. The simulation results confirm the viability of the scheme. The influence of the leachate composition on the feasible range of O/A ratios in loading and scrubbing as well as acid concentration in Ni stripping was quantified. With proper operating parameters, high recoveries of Li and Co (>99.9%) are achieved for all leachate compositions. The leachates containing 10â€“25â€¯g/L Co, >10â€¯g/L Ni, and >2.5â€¯g/L Li are particularly suitable for fractionation of the metals into high-purity (>99%) Li, Ni, and Co streams.",Lithium-ion batteries (LIBs),hydrometallurgical process,leachate from spent lithium-ion batteries,"lithium, nickel, cobalt",
514,10.1016/j.jece.2018.11.039,An environmentally friendly method for recovery of lithium and cobalt from spent lithium-ion batteries using gluconic and lactic acids,"The waste of lithium ion batteries (LIBs) is the major secondary source of valuable elements such as lithium and cobalt. Accumulation of spent LIBs can lead to environmental pollution and also the loss of valuable metals. In this study, recovery of lithium and cobalt form LIBs was investigated using a hydrometallurgy process. To optimize the leaching parameters (type of organic acids, acid concentration, solid to liquid ratio (S/L), temperature, and hydrogen peroxide concentration), response surface methodology (RSM) was applied. Gluconic and lactic acids were used for the leaching experiments and results showed that in both the cases of lithium and cobalt, lactic acid is more efficient than gluconic acid. While the leaching parameters were set at the temperature of 79 Â°C, lactic acid concentration of 1.52 M, S/L ratio of 16.3 g.Lâˆ’1, and hydrogen peroxide concentration of 4.84 Vol.%, 100% of lithium and 97.36% of cobalt were recovered. The head sample and the leaching residues were analyzed by inductivity coupled plasma optimal emission of spectrometry, X-ray diffraction, and high resolution scanning electron microscopy.",Lithium-ion batteries (LIBs),Hydrometallurgy process,"Organic acids, Lactic acid, Gluconic acid, Hydrogen peroxide, 1.52 M, 16.3 g.Lâˆ’1, 79 Â°C, 4.84 Vol.%",lithium and cobalt,79
515,10.1016/j.wasman.2012.03.027,Organic oxalate as leachant and precipitant for the recovery of valuable metals from spent lithium-ion batteries,"Spent lithium-ion batteries containing lots of strategic resources such as cobalt and lithium are considered as an attractive secondary resource. In this work, an environmentally compatible process based on vacuum pyrolysis, oxalate leaching and precipitation is applied to recover cobalt and lithium from spent lithium-ion batteries. Oxalate is introduced as leaching reagent meanwhile as precipitant which leaches and precipitates cobalt from LiCoO2 and CoO directly as CoC2O4Â·2H2O with 1.0M oxalate solution at 80Â°C and solid/liquid ratio of 50gLâˆ’1 for 120min. The reaction efficiency of more than 98% of LiCoO2 can be achieved and cobalt and lithium can also be separated efficiently during the hydrometallurgical process. The combined process is simple and adequate for the recovery of valuable metals from spent lithium-ion batteries.",Lithium-ion batteries (LIBs),"Vacuum pyrolysis, Oxalate leaching and precipitation",1.0M oxalate solution at 80Â°C and solid/liquid ratio of 50gLâˆ’1 for 120min,CoC2O4Â·2H2O,80
516,10.1016/j.seppur.2019.115812,Separation of valuable elements from NiMH battery leach liquor via antisolvent precipitation,"Rare earth elements (REE) have been selectively recovered from NiMH battery leach liquors by antisolvent precipitation. The active anode material was leached using sulfuric acid. The REE were then separated from the other elements by precipitation as sulfates after addition of either ethanol or 2-propanol (antisolvent). In a second step, Ni and Co are separated as sulfates by the same technique. The concentration of elements in different acid alcohol mixtures at 25â€¯Â°C and âˆ’10â€¯Â°C respectively are presented as a function of time after addition of the alcohol, and the optimum conditions for separation of the REE in pure form are presented. Under optimum conditions, 5.6â€¯mol/L (Organic/Aqueous (O/A) volumetric ratioâ€¯=â€¯0.7) of 2-propanol at 25â€¯Â°C, 82% of the REE have precipitated 3â€¯h after addition of the antisolvent and the purity is 99.9%.",Lithium-ion batteries (LIBs),"leaching, solvent extraction","H2SO4 2.0 M, H2O 2.0 M, NH4Cl 2.0 M, pH 2.0, T 70 Â°C, 2.0 L/L, 25 Â°C","lithium, Ni, Co, Li, Mn, Fe, Al, K, Cu, Pb, S",70
517,10.1016/j.jece.2016.10.024,"Recovered materials from spent lithium-ion batteries (LIBs) as adsorbents for dye removal: Equilibrium, kinetics and mechanism","The present study focuses on the recovery of mixed metal oxide LiMn2O4 (MO) and graphite (GR) from cathode and anode of spent Li-ion batteries (LIBs) and their use as an adsorbent for the removal of anionic congo red (CR) and cationic methylene blue (MB) dye from aqueous solution. For better performance, recovered GR was converted to Graphite oxide (GO) by modified Hummerâ€™s method and used as adsorbent for further studies. The recovered constituents of spent LIBs were characterized by PXRD, FT-IR, SEM, TEM, EDX, ICP-OES and Surface area analysis. The effects of operating variables such as adsorbent dosage, pH, initial dye concentration, contact time and temperature were studied. Equilibrium data were well fitted to the Freundlich and Sips for GO; Langmuir and Sips for MO. The adsorption kinetics fitted well with pseudo-second order and Elovich model for both dyes by both adsorbents. GO showed maximum adsorption capacity of 134.1mg/g for CR dye whereas MO showed adsorption capacity of 7.4mg/g and 4.2mg/g for CR and MB dyes respectively. In the case of GO, 100% of MB dye was adsorbed upto 1000mg/L due to electrostatic interaction of oppositely charged adsorbent-adsorbate species along with Î -Î  interaction. Furthermore, thermodynamic parameters revealed that the adsorption is a physical process, spontaneous and endothermic in nature. The results demonstrated that the constituents of spent LIBs could be employed as effective adsorbents for the removal of CR and MB dyes from waste water.",Lithium-ion batteries (LIBs),"chemical leaching, hydrometallurgical process","pH 1.0, 30min, 50Â°C, 100g/L H2SO4, 95% H2O2","LiCoO2, NiCo2O4, NiO, CoO, CuO, MnO2, FeO, Fe2O3, Li2CO3, Li2O, H2O, SO2",50
518,10.1016/j.jece.2015.09.011,Recovery and utilization of graphite and polymer materials from spent lithium-ion batteries for synthesizing polymerâ€“graphite nanocomposite thin films,"The present study focuses on the synthesis of polyethylene (PE), polypropylene (PP) and graphite composite thin film (PE/GRx and PP/GRx) using recovered anode (graphite) and separator (polymers) materials of spent Lithium-ion batteries (LIBs). The synthesized PE/GRx and PP/GRx thin films are characterized by X-ray diffraction, Fourier transform infrared (FT-IR) spectroscopy, thermogravimetry and differential scanning calorimetric analysis. The mechanical and electrical properties of the synthesized PP/GRx and PE/GRx composite thin films have been evaluated. The results demonstrated âˆ¼10 times increase in tensile strength in composite thin films (PP/GR20wt%; 33MPa; PE/GR20wt%; 38MPa) as compared to neat polymer thin film (PP and PE thin film: 3.4 and 3.0MPa). Similarly after graphite loading the specific conductance of composite films is increased 5â€“6 orders compared to the neat polymer thin film. The synthesis of polymerâ€“graphite composite thin film using recovered materials of spent LIBs may effectively be used as an alternative for commercial graphite and polymer. The recovering of waste may decrease the quantity of the solid waste and reduce the potential pollution to the environment.",Lithium-ion batteries (LIBs),pyrolysis of spent LIBs,"pyrolysis temperature of 500 Â°C, pyrolysis time of 2 h, volatile matter of 66.3 wt%, solid residue of 33.7 wt%",graphite,500
519,10.1016/j.apsusc.2014.07.090,Surface modification of spinel Î»-MnO2 and its lithium adsorption properties from spent lithium ion batteries,"Spinel Î»-MnO2 ion-sieves are promising materials because of their high selectivity toward lithium ions, and this can be applied to the recovery of lithium from spent lithium ion batteries. However, manganese dissolution loss during the delithiation of LiMn2O4 causes a decrease in adsorption capacity and poor cycling stability for these ion-sieves. To improve the lithium adsorption properties of Î»-MnO2 ion-sieves, surface modification with a CeO2 coating was studied using hydrothermal-heterogeneous nucleation. The structure, morphology and composition of the synthesized materials were determined by XRD, SEM, TEM and EDS. The effect of hydrothermal synthesis conditions and the amount of CeO2 coating on the adsorption performance of Î»-MnO2 were also investigated. A 0.5wt.% CeO2-coated ion-sieve was synthesized by heating at 120Â°C for 3h and it had better adsorption properties than the bare samples. The effect of ultrasonic treatment on the lithium extraction ratio from LiMn2O4 upon acid treatment at various temperatures was studied and the results were compared with conventional mechanical stirring. We found that ultrasonic treatment at lower temperature gave almost the same maximum lithium extraction ratio and was more efficient and economic.",Lithium-ion batteries (LIBs),"microwave-assisted extraction, ultrasound-assisted extraction","150 Â°C, 400 mL of H2SO4",lithium,150
520,10.1016/j.jece.2016.04.016,Recovery of cobalt as cobalt oxalate from spent lithium ion batteries by using glycine as leaching agent,"In the article, we are explaining a hydrometallurgical based process on leaching applied to recover Co from spent lithium ion batteries (LIBs). Glycine and ascorbic acid were introduced as leaching reagents and the leaching of Co with a solution containing glycine is investigated. An effective recovery of Co is possible when both glycine and ascorbic acid are used. A condition for achieving a recovery of more than 95% Co has been achieved experimentally by varying the concentrations of leachant and time of the reaction. Leaching with 0.5M glycine, 0.02M ascorbic acid and 0.2g LiCoO2 in a batch extractor, results in a highly efficient recovery of Co within 360min of the processing time at 80Â°C. This hydrometallurgical process is found to be simple, eco friendly and satisfactory for the recovery of cobalt from spent LIBs.",Lithium-ion batteries (LIBs),hydrometallurgical process,"0.5M glycine, 0.02M ascorbic acid, 0.2g LiCoO2, 80Â°C",cobalt,80
521,10.1016/j.snb.2020.129278,Novel microrecycled ZnO nanoparticles decorated macroporous 3D graphene hybrid aerogel for efficient detection of NO2 at room temperature,"A novel macroporous microrecycled ZnO nanoparticles (NPs) recovered from spent Zn-C battery decorated three-dimensional (3D) graphene aerogel hybrid materials has been synthesized via simple eco-friendly synthetic method. The 3D graphene aerogel demonstrate interconnected macroporous networks and the microrecycled ZnO NPs displayed a size of âˆ¼ 40 nm are attached uniformly on the surface of graphene flakes. When being used as NO2 sensors for detecting low concentration of NO2 gas molecules, this macroporous 3D hybrid structure achieved a higher response value along fast response-recovery time characteristics with superior selectivity and repeatability behaviour at room temperature (RT, 20 Â°C). The elevated NO2 sensing properties for this 3D structure is mainly associated with improved conductivity and porous structure of graphene as well as the interaction between p-type graphene and n-type zinc oxide. Along with the representation of elevated NO2 sensing performance, mechanism behind this sensing phenomenon also discussed in this study. These results and the low-cost, light-weight and eco-friendly fabrication features indicate that the proposed microrecycled ZnO NPs decorated 3D graphene aerogel hybrid sensor is a promising building block for the advancement of high-performance NO2 sensors for real field applications.",Lithium-ion batteries (LIBs),solvent extraction process,"solvent extraction process, pH 2.0, 80 Â°C, 40 min",cathode active material,80
522,10.1016/j.hydromet.2024.106342,Efficient extraction of lithium from alkaline solution using the synergistic extractants ethylhexyl salicylate and trialkylphosphine oxide in kerosene and stripping with acid,"Efficient separation of lithium from alkaline solution with high Na/Li ratio is of great importance for the development of batteries for new energy industry. This work proposes the use of a novel extraction system composed of ethylhexyl salicylate (ES) and trialkylphosphine oxide (TRPO). The equilibrium experiment revealed that the order of metal ions extracted by ES/TRPO extraction system is Mg2+ > Ca2+ > Li+ > Na+ > K+. A recovery process including extraction, scrubbing, and stripping was designed to recover lithium from a solution of 3.25 g/L Li, 52 g/L Na and 0.8 mol/L OHâˆ’. More than 99% of lithium could be extracted to the organic phase. After stripping, a lithium-rich solution containing 25 g/L Li was obtained, and the system showed good stability in the cycling experiments. The FT-IR analysis and DFT calculation were conducted to investigate the extraction mechanism. The results demonstrated that ES mainly coordinates with metal ions through Ph-O and CO bonds to form a hexatomic ring complex, thereby allowing metal ions to enter the organic phase. The calculated binding energies of the complex are highly consistent with the equilibrium experiment. The present work may provide a novel extraction system to efficiently recover lithium from alkaline solution with high Na/Li ratio.",Lithium-ion batteries (LIBs),solvent extraction,"pH 12.5, pH 10, pH 8, pH 6, pH 4, pH 2, pH 0, pH 1, pH 2, pH 4, pH 6, pH 8, pH 10, pH 12.5",lithium,
523,10.1016/j.jclepro.2019.05.049,A cleaner and energy-saving technology of vacuum step-by-step reduction for recovering cobalt and nickel from spent lithium-ion batteries,"Waste power banks (a kind of lithium-ion battery) are widely generated along with the growing widespread use of mobile phone. Vacuum carbon reduction is encouraged to recover cobalt and nickel from spent lithium-ion battery. However, the mixed nickel and cobalt particles are difficult to be further separated. Recovering cobalt and nickel respectively from the electrode powders is important to improve the recovery value of spent lithium-ion battery. According to the analysis of Gibbs free energy of the reduction process of Ni2+ and Co2+, we proposed a cleaner technology of step-by-step vacuum carbon reduction to recover nickel and cobalt in sequence from the electrode powder of spent lithium-ion batteries. The Ni2+ and Co2+ in the spent lithium-ion battery are reduced into nickel and cobalt in vacuum tubular furnace at the temperatures of 691â€¯Â°C and 873â€¯Â°C respectively. Nickel and cobalt can be separated in sequence by magnetic separation at the reduction products of different temperatures. Additionally, for energy saving and accurate reduction, we analyzed the heat transfer in the vacuum reduction process and constructed the models for computing the true temperature of electrode powder in crucible. The models are used to compute the accurate reduction temperatures for Co2+ and Ni2+. It will greatly reduce the energy cost in the reduction process which be attributed to sustainable development. The models also can guide the structure design of vacuum tubular furnace for improving the efficiency of heat transfer.",Lithium-ion batteries (LIBs),vacuum carbon reduction,temperature of 691â€¯Â°C and 873â€¯Â°C,cobalt and nickel,91
524,10.1016/j.jpowsour.2009.05.014,Spent NiMH batteriesâ€”The role of selective precipitation in the recovery of valuable metals,"The production of electronic equipment, such as computers and cell phones, and, consequently, batteries, has increased dramatically. One of the types of batteries whose production and consumption has increased in recent times is the nickel metal hydride (NiMH) battery. This study evaluated a hydrometallurgical method of recovery of rare earths and a simple method to obtain a solution rich in Niâ€“Co from spent NiMH batteries. The active materials from both electrodes were manually removed from the accumulators and leached. Several acid and basic solutions for the recovery of rare earths were evaluated. Results showed that more than 98wt.% of the rare earths were recovered as sulfate salts by dissolution with sulfuric acid, followed by selective precipitation at pH 1.2 using sodium hydroxide. The complete process, precipitation at pH 1.2 followed by precipitation at pH 7, removed about 100wt.% of iron and 70wt.% of zinc from the leaching solution. Results were similar to those found in studies that used solvent extraction. This method is easy, economic, and does not pose environmental threats of solvent extraction.",Lithium-ion batteries (LIBs),"chemical leaching, alkaline leaching, solvent extraction, acid leaching, alkaline leaching, oxalate precipitation, alkaline leaching, solvent extraction, alkaline leaching, oxalate precipitation","pH 1.2, pH 7, pH 1.2, pH 7, pH 1.2, pH 7, pH 1.2, pH 7, pH 1.2, pH 7","lithium, cobalt, manganese, aluminum, iron, zinc, nickel, copper, and rare earth elements",
