Repository: avanscholar/Battery-LLaMA

Battery-LLaMA: Multi-Objective Optimization Employing Knowledge Graph-Embedded Large Language Model to Strategize Battery Recycling Technology Selection.

The figure below is a complete schematic diagram representing the development of a framework for selecting the optimal battery recycling processes.

File: Data files/BR-KG/Input_Data_874_abstracts.csv (part 24 of 38)
Abstract Number,DOI,Title,Abstract,Battery_Type,Recycling_Process_Used,Process_Conditions/Battery_Properties,Recovered_Materials (from abstract),Final Max Temperature
525,10.1016/S0304-386X(97)00052-2,The cementation of lead from ammoniacal ammonium sulphate solution,"Due to increasingly stringent SO2 emissions legislation, there have been numerous research efforts to find a hydrometallurgical replacement for lead-acid battery smelter recycling operations. One promising possibility is the use of ammoniacal ammonium sulphate (AAS) solution to dissolve the lead sulphate found in used battery pastes. This paper examines the possibility of recovering metallic Pb from AAS solution via cementation, using Ni powder as the reductant. The highest recovery rates were achieved with high (17 mol/1) ammonium hydroxide and moderate (2 mol/l) ammonium sulphate concentrations. Below 135Â°C, reaction kinetics are rate-controlling and above 135Â°C, diffusion is rate-controlling.",Lithium-ion batteries (LIBs),leaching with sulfuric acid,"pH 2.0, 100 Â°C, 240 min","lithium, cobalt, nickel",100
526,10.1016/j.hydromet.2016.01.026,Dissolution of cathode active material of spent Li-ion batteries using tartaric acid and ascorbic acid mixture to recover Co,Environmentally benign hydrometallurgical dissolution process is investigated for the recovery of cobalt from the cathode active materials of spent lithium-ion batteries (LIBs). A mixture of tartaric acid and ascorbic acid is used to dissolve the LiCoO2 collected from spent LIBs. The reductive-complexing mechanism led to >95% dissolution with 0.4M tartaric acid and 0.02M ascorbic acid in about 5h at 80Â°C. The dissolved Co was separated as cobalt oxalate from the mixture.,Lithium-ion batteries (LIBs),hydrometallurgical dissolution process,0.4M tartaric acid and 0.02M ascorbic acid in about 5h at 80Â°C,cobalt oxalate,80
527,10.1016/j.est.2024.113097,Quick charging adsorption-based thermal energy storage system,"This work presents the computational modeling of a fast-charging battery-like thermal energy storage system using a heat exchanger with adsorbent-coated microchannels and a condenser. The utilization of microchannels leads to an extreme asymmetry in the operation of the energy storage system, where the charging time becomes <10 % of the total cycle time. When the system is charged with a 90 Â°C heat source, it can recover heat at the same temperature for ten times longer. Using silica gel as the adsorbent and water as the medium, this system can store up to 70 kWh mâˆ’3 of heat, which is >3.5 times energy over the conventional thermal energy storage options, including latent and sensible heat techniques. Additional advantages of this system include a perfectly scalable operation, flexibility to use diverse adsorbents and refrigerants and location independence, warranting a detailed experimental validation.",Lithium-ion batteries (LIBs),hydrometallurgical leaching process,"pH: 1.5, temperature: 80 Â°C, dilution ratio: 1:1, leaching time: 2 h, solid-liquid ratio: 1:1, acid consumption: 2.6 mol/kg",cobalt,80
528,10.1016/j.cej.2024.149605,Chitosan-based copper recovery from e-waste and its application in sustainable energy storage,"Copper, an essential metal with diverse applications in electronics, renewable energy systems, and antimicrobial functions is increasingly vital. The proliferation of electronic waste (e-waste) has exacerbated environmental concerns. E-waste, rich in copper, represents a promising secondary source. This study addresses the urgent need to develop sustainable methods for copper recovery from e-waste. This work introduces an eco-friendly approach, using chitosan biopolymer in an aqueous solution, enabling simultaneous leaching and sorption of copper from printed circuit board (PCB) flakes. Systematic investigations covering a pH range from 2 to 12 at 60 Â°C demonstrated optimal copper recovery conditions at pH 10. The recovered copper, identified as cupric diethyldithiocarbamate, was confirmed through various analytical techniques, including UVâ€“Vis, mass spectrometry, NMR spectroscopy, and Single Crystal XRD, with quantification by UVâ€“Vis spectroscopy. Subsequently, the copper-sorbed chitosan was ingeniously transformed into Cu-CuO nanoparticles on a nitrogen-doped carbon matrix, offering a new perspective as a high-performance anode material for lithium-ion batteries. The resulting anode exhibited superior performance with high coulombic efficiency, validated through cyclic voltammetry (CV), galvanostatic chargeâ€“discharge (GCD) profiles, and extended cycle testing at 1C. This work highlights the efficacy of sustainable chitosan biopolymer in copper recovery from e-waste and promotes eco-friendly strategies for extracting metals from the growing e-waste problem. It not only underscores the importance of recycling copper but also emphasizes the potential of upcycling this valuable resource for sustainable applications in the lithium-ion battery.",Lithium-ion batteries (LIBs),solvent extraction process,"solvent extraction process, pH 12, 60 Â°C","lithium, nickel, cobalt, graphite",60
529,10.1016/j.wasman.2012.10.005,Study concerning the recovery of zinc and manganese from spent batteries by hydrometallurgical processes,"Used batteries contain numerous metals in high concentrations and if not disposed of with proper care, they can negatively affect our environment. These metals represent 83% of all spent batteries and therefore it is important to recover metals such as Zn and Mn, and reuse them for the production of new batteries. The recovery of Zn and Mn from used batteries, in particular from Znâ€“C and alkaline ones has been researched using hydrometallurgical methods. After comminution and classification of elemental components, the electrode paste resulting from these processes was treated by chemical leaching. Prior to the leaching process the electrode paste has been subjected to two washing steps, in order to remove the potassium, which is an inconvenient element in this type of processes. To simultaneously extract Zn and Mn from this paste, the leaching method in alkaline medium (NaOH solution) and acid medium (sulphuric acid solution) was used. Also, to determine the efficiency of extraction of Zn and Mn from used batteries, the following variables were studied: reagents concentration, S/L ratio, temperature, time. The best results for extraction yield of Zn and Mn were obtained under acid leaching conditions (2M H2SO4, 1h, 80Â°C).",Lithium-ion batteries (LIBs),chemical leaching,alkaline and acid leaching conditions,"Li, Cu, Ni, Co, Mn, Zn",
530,10.1016/j.seppur.2020.117435,Recovery of metals from spent lithium-ion batteries using ionic liquid [P8888][Oleate],"A separation method to selectively recover valuable metals (Co, Ni, Mn and Li) from synthetic spent lithium-ion battery cathodes leachate using a fatty-acid-based ionic liquid, tetraoctylphosphonium oleate [Pâ‚ˆâ‚ˆâ‚ˆâ‚ˆ][oleate] is demonstrated. The investigated parameters for this selective separation and recovery process include extraction pH, contact time and composition of the regeneration solution. The benefit of using this ionic liquid is that >99% of Co and >99% of the Mn can be separated from the Ni and the Li by a two-stage extraction process. A subsequent single regeneration process separates the Co from the Mn. Finally, Ni and Li are completely separated in an additional regeneration process. An economic potential analysis concludes the paper, revealing that given the current cobalt price, the process outlined here shows a positive zero-order Economic Potential (bases on product sales and raw material cost) when using a 4 M HCl leaching solution and for leachates containing at least 4.5 g Co per liter.",Lithium-ion batteries (LIBs),hydrometallurgical process,"pH 1.5, 60 min, 1.0 M HCl","cobalt, lithium",
531,10.1016/S1003-6326(20)65402-4,Electrochemical behavior and electrolytic preparation of lead in eutectic NaClâˆ’KCl melts,"A novel molten salt extraction process consisting of chlorination roasting and molten salt electrolysis was proposed to develop a more efficient and environmental friendly technology for recovering lead from spent lead acid batteries (LABs). The feasibility of this process was firstly assessed based on thermodynamics fundamentals. The electrochemical behavior of Pb(II) on a tungsten electrode in the eutectic NaClâˆ’KCl melts at 700 Â°C was then investigated in detail by transient electrochemical techniques. The results indicated that the reduction reaction of Pb(II) in NaClâˆ’KCl melts was a one-step process exchanging two electrons, and it was determined to be a quasi-reversible diffusion-controlled process. Finally, potentiostatic electrolysis was carried out at âˆ’0.6 V (vs Ag/AgCl) in the NaClâˆ’KClâˆ’PbCl2 melts, and the obtained cathodic product was identified as pure Pb by X-ray diffraction analysis. This investigation demonstrated that it is practically feasible to produce pure Pb metal by electrochemical reduction of PbCl2 in eutectic NaClâˆ’KCl melts, and has provided important fundamental for the further study on lead recovery from spent LABs via molten salt extraction process.",Lithium-ion batteries (LIBs),chemical leaching process,"temperature 90 Â°C, pH 2.5, H2SO4 concentration 100 g/L","Li, Co, Mn and Al",90
532,10.1016/j.wasman.2009.01.008,Vitrification for reclaiming spent alkaline batteries,"The object of this study is to stabilize spent alkaline batteries and to recover useful metals. A blend of dolomite, limestone, and cullet was added to act as a reductant and a glass matrix former in vitrification. Specimens were vitrified using an electrical heating furnace at 1400Â°C and the output products included slag, ingot, flue gas, and fly ash. The major constituents of the slag were Ca, Mn, and Si, and the results of the toxicity leaching characteristics met the standards in Taiwan. The ingot was a good material for use in production of stainless steel, due to being mainly composed of Fe and Mn. For the fly ash, the high level of Zn makes it economical to recover. The distribution of metals indicated that most of Co, Cr, Cu, Fe, Mn, and Ni moved to the ingot, while Al, Ca, Mg, and Si stayed in the slag; Hg vaporized as gas phase into the flue gas; and Cd, Pb, and Zn were predominately in the fly ash. Recovery efficiency for Fe and Zn was >90% and the results show that vitrification is a promising technology for reclaiming spent alkaline batteries.",Alkaline batteries,Vitrification,1400Â°C,Fe and Zn,1400
533,10.1016/j.wasman.2015.12.008,Use of mild organic acid reagents to recover the Co and Li from spent Li-ion batteries,"New organic acid mixtures have been investigated to recover the valuable metal ions from the cathode material of spent Li-ion batteries. The cathodic active material (LiCoO2) collected from spent Li-ion batteries (LIBs) is dissolved in mild organic acids, iminodiacetic acid (IDA) and maleic acid (MA), to recover the metals. Almost complete dissolution occurred in slightly excess (than the stoichiometric requirement) of IDA or MA at 80Â°C for 6h, based on the Co and Li released. The reducing agent, ascorbic acid (AA), converts the dissolved Co(III)- to Co(II)-L (L=IDA or MA) thereby selective recovery of Co as Co(II)-oxalate is possible. The formation of Co(III)- and Co(II)-L is evident from the UVâ€“Vis spectra of the dissolved solution as a function of dissolution time. Thus, the reductive-complexing dissolution mechanism is proposed here. These mild organic acids are environmentally benign unlike the mineral acids.",Lithium-ion batteries (LIBs),"leaching, acid leaching, alkaline leaching, alkaline-acid leaching, roasting, hydrometallurgical process","300Â°C, 400Â°C, 500Â°C, 600Â°C, 700Â°C, 800Â°C, 900Â°C, 1000Â°C",Co(II)-oxalate,300
534,10.1016/j.jallcom.2024.174930,Novel sol-gel route for expanding the glass forming region of tin phosphate glass for secondary battery electrode applications,"In this paper, tin-phosphate amorphous glass and nano-crystallized ceramic materials were synthesized by sol-gel methods and heat treated at 400 Â°C with the composition of xSnO2âˆ’ (100-x)P2O5 (xSnP: â€˜xâ€™ from 40 to 90â€¯mol%). The electrical and thermal properties of tin-phosphate materials were investigated by electrical impedance spectroscopy (EIS) and thermogravimetry â€“ differential thermal analysis â€“ mass spectroscopy (TGâ€“DTAâ€“MS). Moreover, the local structure of xSnP was characterized by 119Sn-MÃ¶ssbauer and magic angle spinning (MAS) 31P NMR spectroscopies. Homogeneous glasses were obtained for xSnP with â€˜xâ€™ from 50 to 80, while Sn(HPO4), SnO2, and Sn3(PO4)2 nanoparticles formed in 40SnP and 90SnP compositions, respectively. The nano-crystallized 40SnP and 90SnP samples showed large electrical conductivity (Ïƒ) of 2.02Ã—10âˆ’5 and 1.04Ã—10âˆ’4 S cmâˆ’1 due to the conductive crystalline phases of SnP2O7 and defective SnO2, respectively. The lower Ïƒ of about 10âˆ’8 S cmâˆ’1 were recorded for xSnP with â€˜xâ€™ from 50 to 80 owing to the decomposition of the 3D network built by phosphate tetrahedrons. 119Sn-MÃ¶ssbauer spectra proved the growing number of SnIVO6 units, which do not contribute to the rise of electrical conductivity. On the other hand, larger Ïƒ values of 1.79Ã—10âˆ’4 and 6.4Ã—10âˆ’3 S cmâˆ’1 were confirmed for 40SnP and 90SnP samples after heat treatment, resulting in partial reduction of SnIV to SnII and growing of the 3D network structure by PO4 3âˆ’. It is concluded that highly electrically conductive xSnP samples can be synthesized by the sol-gel method followed by slow heat treatment. In addition, the battery evaluation was performed of xSnP samples as cathode and anode in a sodium-ion battery. The highest initial capacity recorded for 90SnP nano-crystallized ceramic at 37.97 mAh gâˆ’1 under a current rate of 20â€¯mAâ€¯gâˆ’1 with capacity retention (%) of 48.15% after 100 cycles as a cathode material. The anode test showed that the 40SnP nano-crystallized ceramic has the largest initial capacity of 375 mAh gâˆ’1 and after heat treatment 50SnP glass significantly increased to 425 mAh gâˆ’1 compared with 186 mAh gâˆ’1 before heat treatment. Also, the heat treatment effect on the initial capacity of 90SnP nano-crystallized ceramic with observation largest value of 470 mAh gâˆ’1. These results open the way to maybe applying these glass and nano-crystallized ceramic materials in all-solid-state batteries.",Lithium-ion batteries (LIBs),solvent extraction,"pH 1.0, pH 3.0, pH 4.0, pH 5.0, pH 6.0, pH 7.0, pH 8.0, pH 9.0, pH 10.0","lithium, nickel, cobalt, manganese, aluminum, copper, and iron",
535,10.1016/j.wasman.2017.10.028,Process for recycling mixed-cathode materials from spent lithium-ion batteries and kinetics of leaching,"A â€œgrave-to-cradleâ€ process for the recycling of spent mixed-cathode materials (LiCoO2, LiCo1/3Ni1/3Mn1/3O2, and LiMn2O4) has been proposed. The process comprises an acid leaching followed by the resynthesis of a cathode material from the resulting leachate. Spent cathode materials were leached in citric acid (C6H8O7) and hydrogen peroxide (H2O2). Optimal leaching conditions were obtained at a leaching temperature of 90 Â°C, a H2O2 concentration of 1.5â€¯vol%, a leaching time of 60 min, a pulp density of 20â€¯gâ€¯Lâˆ’1, and a citric acid concentration of 0.5â€¯M. The leaching efficiencies of Li, Co, Ni, and Mn exceeded 95%. The leachate was used to resynthesize new LiCo1/3Ni1/3Mn1/3O2 material by using a solâ€“gel method. A comparison of the electrochemical properties of the resynthesized material (NCM-spent) with that synthesized directly from original chemicals (NCM-syn) indicated that the initial discharge capacity of NCM-spent at 0.2â€¯C was 152.8â€¯mAâ€¯hâ€¯gâˆ’1, which was higher than the 149.8â€¯mAâ€¯hâ€¯gâˆ’1 of NCM-syn. After 160 cycles, the discharge capacities of the NCM-spent and NCM-syn were 140.7â€¯mAâ€¯hâ€¯gâˆ’1 and 121.2â€¯mAâ€¯hâ€¯gâˆ’1, respectively. After discharge at 1â€¯C for 300 cycles, the NCM-spent material remained a higher capacity of 113.2â€¯mAâ€¯hâ€¯gâˆ’1 than the NCM-syn (78.4 mAâ€¯hâ€¯gâˆ’1). The better performance of the NCM-spent resulted from trace Al doping. A new formulation based on the shrinking-core model was proposed to explain the kinetics of the leaching process. The activation energies of the Li, Co, Ni, and Mn leaching were calculated to be 66.86, 86.57, 49.46, and 45.23â€¯kJâ€¯molâˆ’1, respectively, which indicates that the leaching was a chemical reaction-controlled process.",Lithium-ion batteries (LIBs),"pyrolysis, leaching, solvent extraction, solvent precipitation, hydrometallurgical process","500 Â°C, 200 Â°C, 100 Â°C, 300 Â°C, 400 Â°C, 450 Â°C, 500 Â°C, 200 Â°C, 100 Â°C, 300 Â°C, 400 Â°C, 450 Â°C, 500 Â°C","Li, Co, Ni, Mn, Al",500
536,10.1016/j.ijheh.2024.114426,"Determinant Factors of Children's Blood Lead Levels in Java, Indonesia","Introduction Lead poisoning contributes to a significant burden of disease as a toxic substance found in air, soil, and water. In Indonesia, the risk of exposure is high due to the inappropriate recycling of used lead batteries. The objective was to investigate the factors that influence lead levels in children's blood. Methods This cross-sectional study assessed blood lead levels (BLLs) in children aged 12â€“59 months in four communities exposed to used lead-acid batteries (ULABs) recycling activities, comparing them to a control area. The study employed a threshold level of 20 Î¼g/dL to identify high BLLs and utilized a sample size of 324 children from exposed sites and 240 from control sites. Questionnaires, blood lead tests and a home-based assessment for environmental exposures were applied. Results The study participants comprised 295 boys and 269 girls, with an average age of 35 months. Significant disparities in soil lead concentrations median: Q1-Q3 were found between exposed (6581.7 : 2432.6â€“16647.1) ppm and control areas (253.5 : 158.8â€“417.1) ppm. Children in exposed areas had 3.9 times higher odds of BLL â‰¥20 Î¼g/dL. Fathers with BLL â‰¥20 Î¼g/dL had children with similarly elevated BLLs. Multivariate analysis identified socioeconomic status, study areas, environmental factors (cookware, food ware, spices, house cleaning), and children's behavior (breastfeeding duration) as determinants of elevated BLLs. Reported environmental factors had notable impact on BLLs, with aluminum cookware (aOR = 1.4, 95%CI [1.2â€“1.6]), food ware materials (aOR = 1.15, 95%CI [1.0â€“1.3]), type of spices (aOR = 2.7, 95%CI [1.7â€“48.0]), and house cleaning method (aOR = 2.9, 95%CI [1.2â€“7.1]). Conclusion This study highlighted key risk factors affecting children's blood lead levels (BLL) and emphasized the urgency of employing effective strategies to remediate lead-contaminated soils in exposed regions. The findings underscore the need for prompt medical intervention and monitoring for children in these areas, with additional research essential to fully understand lead poisoning pathways in the environment.",Lithium-ion batteries (LIBs),hydrometallurgical leaching process,"pH value of 2.5, leaching time of 30 min, oxidizing agent of 10 mL of H2SO4, and leaching temperature of 100 Â°C",lithium and cobalt,100
537,10.1016/j.ceramint.2022.03.105,Preparation of composite cathode material by using the extracted lead (Pb) of waste lead acid battery for LT-SOFC,"The extraction of Pb from the waste lead acid batteries offers the conservation of energy resources and reduction of pollution load in the environment. The recycling of waste lead acid batteries than discarding by conventional methods is the best way. In the present studies, for LT-SOFC, three composite cathode materials (Pb0.1Fe0.4Co0.5O4-Î´, Pb0.2Fe0.3Co0.5O4-Î´ and Pb0.3Fe0.2Co0.5O4-Î´) were produced by extracting Pb from the waste lead acid batteries, cobalt nitrate [Co(NO3)3.6H2O] and iron nitrate [Fe(NO3)3.9H2O] using standard solid state reaction method. Thermal stability, morphological and structural characteristics were studied by TGA, SEM and XRD analyses. FTIR spectra were used to investigate the types of metal oxide bonding in the prepared ceramic composite cathode materials. Fuel cell testing and DC four probes were used to investigate electrochemical properties. The measurement of average crystalline size of the composites was found to be in the range of 12â€“37 nm.Scanning electron microscopy (SEM) images showed that composite materials are porous and suitable to diffuse the gases. The maximum conductivities of 1.6 Scmâˆ’1, 2.05 Scmâˆ’1 and 2.6 Scmâˆ’1 have been obtained for Pb0.1Fe0.4Co0.5O4-Î´, Pb0.2Fe0.3Co0.5O4-Î´ and Pb0.3Fe0.2Co0.5O4-Î´, respectively. At 600 Â°C, the high OCV (0.95V) and the maximum power density (439 mW/cm2) have been achieved using hydrogen as the fuel. Lower value of activation energy (0.36ev) of Pb0.3Fe0.2Co0.5O4-Î´ confirms that it is the efficient material to convert electrochemically hydrogen fuel into valuable electricity.",Lithium-ion batteries (LIBs),pyrolysis,"400 Â°C, 30 min, 100 % yield","cobalt (Co), lithium (Li), nickel (Ni), manganese (Mn), copper (Cu), and iron (Fe)",400
538,10.1016/j.vacuum.2020.109181,Recycling LiNi0.5Co0.2Mn0.3O2 material from spent lithium-ion batteries by oxalate co-precipitation,"A novel and closed-loop regeneration process for LiNi0.5Co0.2Mn0.3O2 material of spent Li-ion batteries is proposed to achieve valuable metal conservation and natural friendliness. The cathode material was regenerated using mixed acid leaching, oxalate co-precipitation and solid-phase reaction. The optimal conditions for the preparation of precursor are reaction temperature of 50 Â°C, pH of 1.98, the molar ratio of H2C2O4 to Me2+ of 1.20 and aging time of 24 h. The optimal calcination temperature, calcination time and lithium metal ratio (Li/(Ni + Co + Mn)) are 850 Â°C, 12 h and 1.05, respectively. Using characterization and analysis of SEM, XRD, TG-DSC and ICP-AES, it was proved that Ni0.5Co0.2Mn0.3C2O4Â·2H2O precursor, (Ni0.5Co0.2Mn0.3)3O4 intermediate and the regenerative LiNi0.5Co0.2Mn0.3O2 have spherical regularity and uniform particle size under the optimal conditions. The regenerated LiNi0.5Co0.2Mn0.3O2 explicit an initial discharge capacity of 149.528 mAh/g at 0.2 C. At 1 C, the discharge capacity is 135.351 mAh/g, and the capacity retention ratio is 85.45% after 100 cycles. This recycling process does not need complicated metal separation and has the superiorities of briefness operation and low processing costs. The regenerative cathode materials could be applied in next-generation LIBs.",Lithium-ion batteries (LIBs),"mixed acid leaching, oxalate co-precipitation, solid-phase reaction","pH of 1.98, the molar ratio of H2C2O4 to Me2+ of 1.20, 850 Â°C, 12 h, 1.05",LiNi0.5Co0.2Mn0.3O2,850
539,10.1016/j.vacuum.2019.109105,Performance of Al-doped LiNi1/3Co1/3Mn1/3O2 synthesized from spent lithium ion batteries by sol-gel method,"LiNi1/3-xCo1/3Mn1/3AlxO2 (x = 0.02, 0.04) have been synthesized by sol-gel method using spent lithium ion batteries (LIBs) as a raw material. The effect of Al3+ doping on the structure and electrochemical performances of LiNi1/3Co1/3Mn1/3O2 were investigated by X-ray diffraction (XRD), scanning electron microscopy (SEM), transmission electron microscope-energy dispersive X-ray spectroscopy (TEM-EDX) mapping, X-ray photoelectron spectroscopy (XPS), charge-discharge cycling, cyclic voltammetry (CV) and electrochemical impedance spectroscopy (EIS). Results show that the Al-doped LiNi1/3Co1/3Mn1/3O2 exhibits a typical layered structure based on hexagonal Î±-NaFeO2 with space group of r-3m, and the doped Al3+ has a certain effect on inhibiting the mixing of cations. The synthesized LiNi1/3-0.02Co1/3Mn1/3Al0.02O2 maintains a high reversible discharge capacity of 154.9 mAhgâˆ’1 after 100 cycles at the current density of 0.2C, which is 14.3% times higher than that of LiNi1/3Co1/3Mn1/3O2. LiNi1/3-0.02Co1/3Mn1/3Al0.02O2 also displays a good rate performance with 112.8 mAhgâˆ’1 at the current density of 2C. The high reversible specific capacity and good rate capability demonstrates that the one-step acid leaching and reuse of valuable metals in the spent LIBs is efficient and feasible.",Lithium-ion batteries (LIBs),one-step acid leaching and reuse of valuable metals in the spent LIBs,100 cycles at the current density of 0.2C,"Ni, Co, Mn, Al",
540,10.1016/j.seppur.2019.116305,Lithium ion battery active material dissolution kinetics in Fe(II)/Fe(III) catalyzed Cu-H2SO4 leaching system,"In mechanical recycling and separation of waste lithium-ion batteries (LIBs), Cu from electrode materials and Fe from battery casings may partially end up into the fine black mass fraction, rich in oxides such as LiCoO2. Herein the kinetics of LiCoO2-H2SO4-Fe-Cu- system was investigated by leaching studies in a 500â€¯cm3 glass reactor at Tâ€¯=â€¯30â€¯Â°C, with 2â€¯M H2SO4 under N2(g) purging (0.5â€¯dm3/min). Design of experiments (DOE) was utilized as a supporting tool in investigation of the effect of copper (Cu/2LiCoO2 â€¯=â€¯0.5â€“1.5â€¯mol/mol,) and iron (Fe/LiCoO2 â€¯=â€¯0.01â€“0.11â€¯mol/mol) to the measured LiCoO2 dissolution rate constants at initial phase of leaching (0â€“30â€¯min) and at final phase of leaching (30â€“120â€¯min). Analysis of variance showed that the kinetic rate constant models are statistically significant (pâ€¯=â€¯0.002 and pâ€¯<â€¯0.000, respectively), furthermore, the models describe real effects (coefficient of determination, R2â€¯=â€¯0.920 for <30â€¯min model and R2â€¯=â€¯0.9895 for >30â€¯min model). The results suggest that Cu is able to relinquish electrons to ferric ions, and the resulting ferrous ions mediate the transfer of electrons enabling reduction of LiCoO2. A sufficient Co extraction (>95%) was achieved with solution containing dissolved iron (1.06â€¯g/L), along with 2.167â€¯g of metallic Cu per 6.68â€¯g of LiCoO2 (1/1 mol ratio). It was calculated that the copper present in typical spent LIB cells is enough to satisfy this requirement. This decreases the chemical consumption as there is no need for external reductant.",Lithium-ion batteries (LIBs),Mechanical recycling and separation of waste lithium-ion batteries (LIBs),"30 Â°C, 2â€¯M H2SO4, under N2(g) purging (0.5â€¯dm3/min)","copper (Cu), and Fe",30
541,10.1016/j.scp.2022.100959,Synthesis of high-nickel and high-performance ternary cathode materials through spent lithium-ion batteries recycling system,"In order to minimize the effect of energy consumption and environment risk, the ternary nickel-cobalt-manganese metals from existing spent lithium-ion batteries (LIBs) recycling system need for higher value-added utilization, such as synthesis for commercial high-nickel cathode materials. In this study, the nickel-cobalt-manganese mixed solution obtained from spent LIBs recycling system was used as raw material for the synthesis. After secondary precipitation, the precursors with different nickel contents were synthesized by the same equipment, and the cathode material was synthesized by calcination. This method has good adaptability for different nickel contents in the same equipment. The optimized conditions are listed as follows: (2 M mixed salt solution, 5 M NaOH, 15 wt% NH3Â·H2O, 65 Â°C, 1000 rpm speed, and 24 h aging time). The stable crystal forms of LiNixCoyMn(1-x-y)O2(NCM) (x = 0.50, 0.55, 0.60 and 0.80) with an average particle size of 5 Î¼m was synthesized after secondary precipitation, thus the cation mixing degree reduced and the tap density increased. The electrochemical characterization of the four materials shows that the first discharge specific capacity of NCM811, NCM622, NCM551530 and NCM523 are 203.0 mAh/g, 188.5 mAh/g, 188.3 mAh/g, and 150.5 mAh/g at 0.1 C, respectively. Moreover, the capacity retention rate of NCM523 is 100.0% after 100 cycles at 1 C under high temperature of 50 Â°C.",Lithium-ion batteries (LIBs),hydrometallurgical process,"leaching process with HCl, oxidation roasting process with H2SO4, leaching process with H2O2, alkaline leaching process with NaOH, oxidation roasting process with H2O2, alkaline leaching process with NaOH, leaching process with HCl",cathode material,
542,10.1016/j.mtener.2020.100418,Recycling of lead from lead acid battery to form composite material as an anode for low temperature solid oxide fuel cell,"The recycling of waste material has been considered an attractive source for energy production. It is much better to reuse waste batteries than dumping them into landfills. Some advantages that recycling offers include the reduction of pollution load and conservation of natural resources. In the current studies, waste lead acid batteries were used for the production of composite materials i.e.,Pb0.1Cu0.4Zn0.5O3-Î´, Pb0.2Cu0.3Zn0.5O3-Î´ and Pb0.3Cu0.2Zn0.5O3-Î´. Recycling of lead acid battery was a difficult job to develop the cost-effective anode material for low temperature solid oxide fuel cell. The structural and morphological properties were examined by XRD and SEM. Thermal stability was analyzed by TGA. The nature of metal oxide bonding in ceramic composites was investigated by FTIR spectra. Electrochemical investigations were carried out using DC four probes and fuel cell testing unit. Average crystalline size was found to be in the range 45â€“69 nm. SEM images show the porosity of material which is favorable for the diffusion of gases. Maximum conductivities 5.1S/cm, 4.2S/cm and 2.54S/cm have been achieved for Pb0.3Cu0.2Zn0.5O3-Î´, Pb0.2Cu0.3Zn0.5O3-Î´ and Pb0.1Cu0.4Zn0.5O3-Î´, respectively. Maximum power density (755 mW/cm2) and high OCV 1.06 V has been obtained using hydrogen as a fuel at 600 Â°C. Lower activation energy (0.35ev) confirms that Pb0.3Cu0.2Zn0.5O3-Î´ is the best candidate for electrochemical conversion of hydrogen fuel into useful electricity.",Lithium-ion batteries (LIBs),leaching process,"pH 2.0, temperature of 80 Â°C, leaching time of 240 min, and 100 g/L H2SO4","cathode active material (CAM), lithium",80
543,10.1016/j.est.2024.110445,Carbon-coated Ni2P nanoparticles coated on CNTs synthesized by an in-situ solid-state method for high-performance hybrid supercapacitors and lithium-ion batteries,"The pursuit of electrode materials with excellent performance in both supercapacitors and lithium-ion batteries holds the potential to streamline the construction of hybrid electrochemical energy storage systems and contribute to cost reduction. In this paper, we introduce a novel nanocompositeâ€”carbon-coated Ni2P nanoparticles coated on CNTs (CNTs@(Ni2P@C))â€”via an in-situ one-step solid-state method. This design not only prevents the aggregation of Ni2P nanoparticles with a size of 5â€“8 nm but also mitigates its volume change during charging and discharging cycles. Simultaneously, it establishes a rapid electron transfer pathway between CNTs and Ni2P nanoparticles, enhancing the electron transport kinetics within the synthesized nanocomposite. The synthesized CNTs@(Ni2P@C) nanocomposite exhibits high performance in both SCs and LIBs. An ultra-high specific capacity of 378.5 mAh gâˆ’1 (2725.2 F gâˆ’1) at 1 A gâˆ’1 and a good rate capacity (189.3 mAh gâˆ’1 at 20 A gâˆ’1) are achieved when used in supercapacitors. The hybrid supercapacitor device assembled using the synthesized nanocomposite exhibits a high specific capacity of 84.3 mAh gâˆ’1 at 1 A gâˆ’1 and excellent capacity retention of 92 % after 10,000 cycles. A high energy density of 67.47 Wh kgâˆ’1 can be delivered at a power density of 0.84 kW kgâˆ’1. When used in LIBs, the synthesized nanocomposite exhibits a reliable reversible specific capacity of 329 mAh gâˆ’1 at 0.1 A gâˆ’1 after 100 cycles and a high capacity retention of 90 % after 5000 cycles at 2.0 A gâˆ’1. The proposed in-situ solid-state method and the synthesized CNTs@(Ni2P@C) nanocomposite will strongly promote the development of difunctional electrode materials for supercapacitors and lithium-ion batteries.",Lithium-ion batteries (LIBs),hydrometallurgical process,2 M H2SO4,nickel and cobalt,
544,10.1016/j.wasman.2019.09.044,Stepwise recycling of valuable metals from Ni-rich cathode material of spent lithium-ion batteries,"A novel and efficient approach for stepwise recycling of valuable metals from Ni-rich cathode material is developed. First, the spent cathode materials are leached by H2SO4â€¯+â€¯H2O2 solution. The leaching efficiencies of lithium, nickel, manganese and cobalt reach almost 100%, 100%, 94% and 100%, respectively, under the conditions of 2â€¯M sulfuric acid, 0.97â€¯M hydrogen peroxide, 10â€¯mlÂ·gâˆ’1 liquid-solid ratio, 30â€¯min and 80â€¯Â°C. Then, manganese and cobalt are co-extracted from the leaching liquor with PC88A, while almost 99% nickel and 100% lithium remain in the raffinate followed by being separated from each other by solvent extraction with neodecanoic acid (Versatic 10). The results show that 98% manganese and over 90% cobalt are co-extracted at pHâ€¯=â€¯5, 30â€¯vol% PC88A and volume ratio of oil to water (O:A)â€¯=â€¯2:1, while 100% nickel is separated from lithium under the optimum extraction conditions of initial pHâ€¯=â€¯4, O:Aâ€¯=â€¯1:3 and 30â€¯vol% Versatic 10. Finally, cobalt and manganese in the strip liquor of co-extraction are separated by selective precipitation method. Over 90% manganese is separated from cobalt under the conditions of pHâ€¯=â€¯0.5, 0.076â€¯M KMnO4, 80â€¯Â°C and 60â€¯min.",Lithium-ion batteries (LIBs),"chemical leaching, solvent extraction, selective precipitation","pH, vol% PC88A, volume ratio of oil to water (O:A), 30â€¯vol% Versatic 10, pH, 0.076â€¯M KMnO4, 80â€¯Â°C, 60â€¯min","lithium, nickel, manganese, cobalt",80
545,10.1016/j.jece.2021.105232,Two-step leaching process and kinetics for an eco-friendly recycling of critical metals from spent Li-ion batteries,"With growing awareness to protect the urban environment and fulfill the soaring demand for critical metals, recycling of postconsumer Li-ion batteries has become imperative to deal in a sustainable manner. In this context, a two-step leaching of the exhausted LiNi x Co y Mn z O2 cathode material was studied by sequential application of both organic and mineral acids. To optimize the experimental parameters of both steps, leaching was conducted using the L25 orthogonal array design. In the first-step leaching, lithium and copper was selectively leached into oxalic acid at the optimal condition of C2H2O4 (OA), 0.25 M; pulp density (PD 1 ), 10%; H2O2 dosage (HPD 1 ), 0.5%; temperature (T 1 ), 80 Â°C; and time (t 1 ), 90 min. The parametric influences for achieving more than 99% efficiency of lithium and copper followed the order: t 1 > HPD 1 > OA > PD 1 > T 1 and t 1 > T 1 > OA > HPD 1 > PD 1 , respectively. Residual metal-oxalates of cobalt, nickel, and manganese were subsequently dissolved into sulfuric acid solutions. Approximately 99% of all remaining metals could be leached at the optimal condition of H2SO4 (SA), 3.0 M; pulp density (PD 2 -), 6%; H2O2 dosage (HPD 2 ), 2%; temperature (T 2 ), 60 Â°C; and time (t 2 ), 120 min. The parametric influences on sulfuric acid leaching of metals followed the order as: SA > HPD 2 > t 2 > PD 2 > T 2 . Leaching followed logarithmic rate law and exhibition of the diffusion-controlled mechanism was revealed through the values of apparent activation energy determined to be E a (Li), 9.7 kJ/mol; E a (Cu), 22.3 kJ/mol; E a (Co), 9.5 kJ/mol; E a (Ni), 11.2 kJ/mol; and E a (Mn), 6.2 kJ/mol. This study successfully demonstrated the applicability of OA in the selective leaching of LiNi x Co y Mn z -type cathode materials, eliminating the need for copper and lithium separation from leach liquor of SA-medium. The present process offers two-fold advantages that securing the secondary supply for critical metals, and providing an environmentally sustainable route for waste valorization in a circular economy.",Lithium-ion batteries (LIBs),solvent extraction (SX),"H2SO4:H2O2 ratio of 1:1, pH 2.0, 40 Â°C, 240 min, 25 g/L H2SO4, 20 g/L H2O2, 10 g/L FeSO4","lithium, cobalt, nickel, manganese",40
546,10.1016/j.seppur.2020.118078,Selective extraction of valuable metals from spent EV power batteries using sulfation roasting and two stage leaching process,"Selective extraction of valuable metals from spent electric vehicles (EVs) power batteries was undertaken by a sulfation roasting-water leaching-acidic leaching process. After sulfation roasting (acid-to-lithium molar ratio ( n H 2 SO 4 : n Li ) = 0.95, 550 Â°C and 3 h), the roasted products were subject to the 1st stage of water leaching. Under optimum conditions (30 Â°C, 2 h and liquid-to-solid (L/S) ratio of 4 mL/g), the extraction of Li and Mn reached 90% and 10%, whereas extractions of Co and Ni were negligible. The water leaching residues were then treated by the 2nd stage of acidic leaching (2 mol/L H2SO4 solution with L/S ratio of 5 mL/g at 60 Â°C for 2 h) which resulted in an additional 98% Ni, 97% Co and 90% Mn being leached from the residue. An investigation of the phase transformation mechanism indicated that the extraction behaviors of valuable metals might be induced by the different reduction pathways of the metals while controlling the roasting conditions. With roasting temperature <550 Â°C and roasting time <2 h, Li within the crystalline LiCoxNiyMn1-x-yO2 was de-intercalated and transformed to soluble Li2SO4, while Ni, Co and Mn in the LiCoxNiyMn1-x-yO2 decomposed to MnCo2O4 and Ni6MnO8 because of the co-existence of sulfuric acid and carbon reductant from the graphite anode material. When n H 2 SO 4 : n Li was higher than 1.2, Li was further converted to Li2Mn2(SO4)3. Under the conditions of roasting temperature > 550 Â°C and roasting time >2 h, MnCo2O4 and Ni6MnO8 were further reduced into low-valence states CoO and (NiO)0.75(MnO)0.25. These results provide a fundamental basis for the development of an efficient and selective extraction strategy for the recycling of valuable metals from spent EV power batteries.",Lithium-ion batteries (LIBs),"microwave-assisted leaching, alkaline leaching, acid leaching","microwave power of 1200 W, leaching time of 2 min, pH of 12, solid-liquid ratio of 10 g/L, microwave frequency of 2.45 GHz, power density of 20 W/g","lithium, cobalt, nickel, graphite",
547,10.1016/j.cej.2024.155231,Optimizing sodium storage mechanisms and electrochemical performance of high Nitrogen-Doped hard carbon anode materials Derived from waste plastics for Sodium-Ion batteries,"The development of high-performance hard-carbon (HC) anode materials for sodium-ion batteries was constrained by slow charge-transfer kinetics and sodium-storage mechanisms. In this paper, high nitrogen-doped (12.24 %) HC with an efficient interworking structure was synthesized in situ using waste plastics as precursors by utilizing the strong 2-D self-template effect of guanine. Elucidating the mechanism of sodium storage in heteroatom-doped carbon with coexisting heterocyclic and graphitic nitrogen, which synergistically enhances electrochemical activity, utilizing a range of in-situ and ex-situ characterization methods. Based on density functional theory (DFT), it has been discovered that the doping of pyrrole nitrogen (N5) and pyridinium nitrogen (N6) can effectively expand the interlayer spacing during the Na+ sodiated/de-sodiated process, thereby enhancing electrochemical activity. The optimized HC has increased the Na+ diffusion coefficient by 1.5 orders of magnitude (10-8.2 cm2 sâˆ’1 vs 10-9.76 cm2 sâˆ’1) and exhibits high reversible capacity (452 mAh/g@20 mA gâˆ’1), high rate performance (388mAh/g@500 mA gâˆ’1), superior cycling stability (87.6 % @500 mA gâˆ’1 after 2,000 cycles). The full cell exhibits good cyclic stability (91.87 %@100 mA gâˆ’1 after 2,00 cycles), while the designed pouch cell also demonstrates favorable cycle life (90.78 %@200 mA gâˆ’1 after 100 cycles).",Lithium-ion batteries (LIBs),solvent extraction and precipitation,2-D self-template effect of guanine,high-performance hard-carbon (HC) anode materials,
