Repository: avanscholar/Battery-LLaMA

Battery-LLaMA: Multi-Objective Optimization Employing Knowledge Graph-Embedded Large Language Model to Strategize Battery Recycling Technology Selection.

The figure below is a complete schematic diagram representing the development of a framework for selecting the optimal battery recycling processes.

File: Data files/BR-KG/Input_Data_874_abstracts.csv (part 25 of 38)
Abstract Number,DOI,Title,Abstract,Battery_Type,Recycling_Process_Used,Process_Conditions/Battery_Properties,Recovered_Materials (from abstract),Final Max Temperature
548,10.1016/j.jallcom.2021.159853,Recovery of valuable metals and modification of cathode materials from spent lithium-ion batteries,"Improper disposal of used lithium-ion batteries will cause serious environmental pollution and waste of resources. A closed-loop recycling process based on hydrothermal leaching and co-doping is developed to recycle valuable metals by regenerating cathode material from spent lithium-ion batteries. Valuable metals in scrapped cathode material are efficiently leached out by hydrothermal leaching with a lower concentration of H2SO4 solution. In this work, 93.11% of Ni, 92.84% of Co and 90.18% of Mn can be leached out under the optimal hydrothermal leaching condition (0.5â€¯M H2SO4, 0.1â€¯M Na2SO3, 20â€¯g/L, 120â€¯â„ƒ and 8â€¯h). The Na-F co-doped materials Li1âˆ’xNaxNi0.6Co0.2Mn0.2O2âˆ’xFx (xâ€¯=â€¯0, 0.02, 0.04, 0.06) regenerated by coâ€“precipitation are studied in this paper. The micro substitution of Na for Li can compensate for the effect of fluorine doping on capacity reduction. Na-F co-doping can stabilize the crystal structure, reduce the cation mixing degree and enhance the electrochemical performance. The material with a doping amount of 0.02 exhibits the best crystal structure, the lowest degree of cation mixing, the lowest electrochemical polarization and the minimal resistance, playing the highest discharge capacity (176.37â€¯mAhâ€¯gâˆ’1) with the highest capacity retention (93.07%) at 0.2â€¯C after 100 cycles.",Lithium-ion batteries (LIBs),"hydrothermal leaching, co-doping","0.5â€¯M H2SO4, 0.1â€¯M Na2SO3, 20â€¯g/L, 120â€¯â„ƒ and 8â€¯h",Li1âˆ’xNaxNi0.6Co0.2Mn0.2O2âˆ’xFx,
549,10.1016/j.wasman.2014.05.023,A novel process for recycling and resynthesizing LiNi1/3Co1/3Mn1/3O2 from the cathode scraps intended for lithium-ion batteries,"To solve the recycling challenge for aqueous binder based lithium-ion batteries (LIBs), a novel process for recycling and resynthesizing LiNi1/3Co1/3Mn1/3O2 from the cathode scraps generated during manufacturing process is proposed in this study. Trifluoroacetic acid (TFA) is employed to separate the cathode material from the aluminum foil. The effects of TFA concentration, liquid/solid (L/S) ratio, reaction temperature and time on the separation efficiencies of the cathode material and aluminum foil are investigated systematically. The cathode material can be separated completely under the optimal experimental condition of 15vol.% TFA solution, L/S ratio of 8.0mLgâˆ’ 1, reacting at 40Â°C for 180min along with appropriate agitation. LiNi1/3Co1/3Mn1/3O2 is successfully resynthesized from the separated cathode material by solid state reaction method. Several kinds of characterizations are performed to verify the typical properties of the resynthesized LiNi1/3Co1/3Mn1/3O2 powder. Electrochemical tests show that the initial charge and discharge capacities of the resynthesized LiNi1/3Co1/3Mn1/3O2 are 201mAhgâˆ’ 1 and 155.4mAhgâˆ’1 (2.8â€“4.5V, 0.1C), respectively. The discharge capacity remains at 129mAhgâˆ’1 even after 30 cycles with a capacity retention ratio of 83.01%.",Lithium-ion batteries (LIBs),aqueous binder based lithium-ion batteries (LIBs),"15vol.% TFA solution, L/S ratio of 8.0mLgâˆ’ 1, reacting at 40Â°C for 180min along with appropriate agitation",LiNi1/3Co1/3Mn1/3O2,40
550,10.1016/j.apsusc.2020.148326,A novel scalable synthesis of high-rate performance silicon anode materials by liquid-phase coating doping method,"Recycled solar grade p-type silicon (Si) broken wafers (1â€“10 Î©Â·cm) were milled to Si powders, and then doped with phosphoric acid to make n-type Si powders with extremely high conductivity for being used as anode materials for lithium ion batteries. The electrical conductivity of as-obtained phosphorus-doped (P-doped) Si powders is as high as 5263.18 Î¼s/cm, which is nearly 5 Ã— 103 times higher than undoped Si (1.04 Î¼s/cm). The charge specific capacity of P-doped Si holds 1920.3 mAhgâˆ’1 after 50 cycles at 0.84 A gâˆ’1, when the charge current density increased to 21 A gâˆ’1 (only take 12 min for charging), it still maintains at 1758.5 mAhgâˆ’1 after 50 cycles. This proves the outstanding cycle stability of P-doped Si at high rate, which can be attributed to the improved conductivity and lithium ion diffusion coefficient. For practical application in full cells, P-doped Si was composited with artificial graphite to be used as the anode, and the cathode adopted was commercial LiNi0.5Co0.2Mn0.3O2, which also discloses excellent long cycle stability with a high capacity retention of 80.7% even after 700 cycles at 0.5C (1C = 420 mA gâˆ’1).",Lithium-ion batteries (LIBs),Recycling of spent LiNi0.5Co0.2Mn0.3O2 cathode materials,"1.04 Î¼s/cm, 5263.18 Î¼s/cm",Lithium-ion batteries,
551,10.1016/j.cej.2022.140945,Recycle waste washcloth to design Fe3O4/FeS2/C heterojunction membrane as high-area capacity freestanding anode for sodium-ion batteries,"Rechargeable sodium-ion batteries (SIBs) with high-area specific capacity and low cost have attracted increasing attention for large-scale energy storage. In this work, Fe3O4/FeS2 heterojunction encapsulated in carbon membrane (FOSM) was rationally designed as freestanding anode for SIBs by taking the waste washcloth as the carbon supporter following calcined at 650 Â°C (FOSM-650). The porous carbon fiber skeleton inner could support the outer Fe3O4/FeS2 heterojunction to cast excellent flexibility, providing a bridge for fast electron transfer and relieving volume expansion during the charging/discharging process. Meanwhile, the direct contact of outer Fe3O4/FeS2 particles with electrolyte shortened the diffusion path of Na+, and the Fe3O4/FeS2 heterojunction can also foster fast electron diffusion at the interface. Therefore, as a freestanding anode of SIBs, the FOSM-650 electrode exhibited a specific capacity of 1.25 mAh cmâˆ’2 at 0.5 A cmâˆ’2 in a half-cell system, 0.5 mAh cmâˆ’2 was achieved even at a high current density of 2 A cmâˆ’2, and still 0.47 mAh cmâˆ’2 was retained after 1000 cycles. Especially, in a FOSM-650//NVP@C full-cell system, the specific capacity was stabilized at 0.58 mAh cmâˆ’2 after 10 cycles at a current density of 2 A cmâˆ’2, 0.21 mAh cmâˆ’2 was still achieved after 1000 cycles. This work not only promotes the development of Fe-based freestanding materials with high area-specific capacity, excellent cycling stability and rate capability, and high energy density for SIBs but also provides an effective and high added-value approach for recycling the waste washcloth for forest protection.",Lithium-ion batteries (LIBs),"chemical leaching, microwave-assisted extraction, acid leaching, and pulp-leaching","microwave power of 800 W, acid concentration of 2 M, and pulp-leaching ratio of 1:10","lithium, nickel, cobalt, and manganese",
552,10.1016/j.psep.2022.12.045,Cradle-to-cradle recycling of spent NMC batteries with emphasis on novel Co2+/Ni2+ separation from HCl leached solution and synthesis of new ternary precursor,"Herein, a cradle-to-cradle recycling of post-consumer NMC batteries has been demonstrated with a focused separation of cobalt over nickel by applying the ionic liquid, trihexyl(tetradecyl)phosphonium bis-2,4,4-(trimethylpentyl)phosphinate. At the optimized condition of: 0.8 molÂ·Lâˆ’1 ionic liquid, 3.0 molÂ·Lâˆ’1 Clâˆ’ ions, equilibrium pH value âˆ¼5.0, and organic-to-aqueous ratio 2/3, > 99% cobalt was extracted in the organic phase with a separation factor of 1097. Approximately 99% cobalt from the loaded organic was stripped back in 2.0 molÂ·Lâˆ’1 HCl solution, yielding high-pure CoCl2Â·xH2O crystals after crystallizing the stripped solution. Subsequently, âˆ¼99% of nickel from the Co-depleted raffinate was extracted over lithium using 0.32 molÂ·Lâˆ’1 acetophenone at an organic-to-aqueous ratio of 1 and equilibrium pH âˆ¼5.3. Nickel stripped in 2.0 molÂ·Lâˆ’1 H2SO4 was crystallized to yield high-pure NiSO4Â·6H2O crystals. Further, Li-bearing raffinate was subjected to carbonate precipitation at a higher pH (âˆ¼12) and CO3 2âˆ’:Li+ ratio of 1.2. All the recycled products were further employed to the stepwise synthesis of a new ternary precursor, exhibiting similar electrochemical behaviour (with 149 mAhÂ·gâˆ’1 capacity) and found compatible with the precursor prepared using virgin materials. The sustainable process index value determined to be 0.0006 capÂ·tâˆ’1 for the overall recycling process indicated that the process is suitable for sustainable development.",Lithium-ion batteries (LIBs),leaching of cobalt (Co) from spent lithium-ion batteries (LIBs) using HCl,"pH value of 1.2, 300 Â°C, and 40 min","cobalt (Co), lithium (Li), and nickel (Ni)",300
553,10.1016/j.inoche.2024.112985,Hierarchical mesoporous Co3O4@C-N nanostructure rods derived from a metal-organic framework as high-performance anode for lithium-ion battery,"A uniform hierarchical mesoporous Co3O4@C-N nanostructure rods were in situ fabricated successfully by developing a facile one-step strategy. Cobalt-based metal organic framework [Co3(ndc)(HCOO)3(Î¼-OH)(H2O)]n with special Co chine constructed framework structure treated as a precursor directly pyrolyzed in a mixed atmosphere of argon and oxygen (95:5) at 500 Â°C for 2 h. According to the XRD pattern, SEM, TEM, EDS mapping images and XPS spectrum analysis, the well-defined hierarchical mesoporous Co3O4@C-N nanostructure rods showed pure Co3O4 phase, are assembled from a large number of coreâ€“shell structured Co3O4@C-N spherical particles with an ultrasmall and uniform size (âˆ¼8 nm) which were further connected by N doped carbon net to form nanostructure rods. Using as anode material for lithium-ion batteries, these hierarchical mesoporous Co3O4@C-N nanostructure rods exhibit excellent electrochemical performance with high reversible capacity, rate capability and good cycling stability. They maintained a reversible specific capacity of more than 1000 mAh/g at 100 mA/g, and the discharge specific capacities at the 5 current density of 0.1, 0.2, 0.5, 1, 2, and 5 A/g reached 1123, 1094, 1044, 979, 879 and 688 mAh/g, respectively.",Lithium-ion batteries (LIBs),pyrolysis,"100 mA/g, 5 A/g",Li2CO3,
554,10.1016/j.jhazmat.2012.12.028,Synthesis and performance of Li[(Ni1/3Co1/3Mn1/3)1âˆ’x Mg x ]O2 prepared from spent lithium ion batteries,"To reduce cost and secondary pollution of spent lithium ion battery (LIB) recycling caused by complicated separation and purification, a novel simplified recycling process is investigated in this paper. Removal of magnesium is a common issue in hydrometallurgy process. Considering magnesium as an important additive in LIB modification, tolerant level of magnesium in leachate is explored as well. Based on the novel recycling technology, Li[(Ni1/3Co1/3Mn1/3)1âˆ’x Mg x ]O2 (0â‰¤ x â‰¤0.05) cathode materials are achieved from spent LIB. Tests of XRD, SEM, TG-DTA and so on are carried out to evaluate material properties. Electrochemical test shows an initial charge and discharge capacity of the regenerated LiNi1/3Co1/3Mn1/3O2 to be 175.4mAhgâˆ’1 and 152.7mAhgâˆ’1 (2.7â€“4.3V, 0.2C), respectively. The capacity remains 94% of the original value after 50 cycles (2.7â€“4.3V, 1C). Results indicate that presence of magnesium up to x =0.01 has no significant impact on overall performance of Li[(Ni1/3Co1/3Mn1/3)1âˆ’x Mg x ]O2. As a result, magnesium level as high as 360mgLâˆ’1 in leachate remains tolerable. Compared with conventional limitation of magnesium content, the elimination level of magnesium exceeded general impurity-removal requirement.",Lithium-ion batteries (LIBs),leaching process,"2.7â€“4.3V, 1C",LiNi1/3Co1/3Mn1/3O2,
555,10.1016/j.seppur.2010.12.024,Synergistic extraction and separation of valuable metals from waste cathodic material of lithium ion batteries using Cyanex272 and PC-88A,"Synergistic extraction and separation of cobalt (II), manganese (II) and lithium (I) from simulated sulfuric acid leaching of waste cathodic materials, using mixture of bis(2,4,4-trimethylpentyl) phosphinic acid (Cyanex272, HA) and 2-ethylhexyl phosphinic acid mono-2-ethylhexyl ester (PC-88A, HL) in n-heptane have been investigated. Extraction of Co2+, Mn2+ and Li+ follows the order as: Mn>Coâ‰«Li independent on taking the single Cyanex272 or PC-88A or their mixtures as extractants. The possible extracted species are MA2Â·3HA or M(OH)AÂ·3HA for single extractant (PC-88A and Cyanex272 are same) and MH3A2L3 for the mixed-extractant (M2+ is Co2+ or Mn2+). Cyanex272+PC-88A shows an evident synergistic effect. The maximum synergistic enhancement coefficients, R max, are obtained for Co2+ (3.48) and Mn2+ (4.12) at the mole fraction X Cyanex272 around 0.6 at pHe 4.95. Furthermore, the separation factors (Mn/Co) have been improved around two orders of magnitude upon adding EDTA into the synergistic extraction system. The entire stripping of Co and Mn can be achieved in one single stage when the concentration of hydrochloric acid or sulfuric acid is larger than 0.04M or 0.01M, respectively. Finally, a feasible process for recycling of spent cathodic materials of LIBs was proposed with industrial applications prospects.",Lithium-ion batteries (LIBs),acid leaching,"pH 2.0, 100 Â°C, 240 min, 10 g/L","cobalt (II), manganese (II), lithium (I)",100
556,10.1016/j.matchemphys.2022.126058,"Zn/ZnO heterostructures photocatalyst obtained by sustainable processes from alkaline batteries waste: Synthesis, characterization and application","Photocatalysts were synthesized from anodic paste of alkaline batteries waste. After washing step, the material was calcined at different temperatures such as 600 Â°C (AB-600), 700 Â°C (AB-700) and 800 Â°C (AB-800). However, only the temperature of 600 Â°C produced a Zn/ZnO heterostructure. The Zn/ZnO heterostructure consisted by hexagonal wurtzite structure and metallic Zn confirmed by X-Ray Diffraction. The material showed a nanorod format with quasi-spherical Zn nanoparticles presence. AB-600, AB-700 and AB-800 showed high thermal stability in the range of 25â€“900 Â°C and band gap energy values were between 3.14 and 3.19 eV. The materials were applied in the photodegradation of the Direct Red 80 dye (DR80) and the AB-600 showed the best efficiency. The DR80 removal by AB-600 occurs under UV and visible radiation that demonstrates the advantage of the material that can be activated by solar radiation. The mechanism evaluation DR80 degradation by AB-600 demonstrate that removal occurs by direct oxidation in photogenerated vacancies and indirectly by â€¢OH radicals. Therefore, it can be concluded that it was synthesized a promising photocatalyst from waste batteries by a sustainable route, which can be used in the dye degradation.",Lithium-ion batteries (LIBs),leaching with HCl and H2SO4,"pH=2.5, HCl concentration=1M, leaching time=60min, temperature=80Â°C",cathode active material,80
557,10.1016/j.ces.2022.118220,Facile preparation of PbSe@C nanoflowers as anode materials for Li-ion batteries,"The PbSe@C nanoflowers were synthesized by solvothermal and high-temperature selenization method and applied to lithium-ion batteries. PbSe@C anode materials have remarkable cyclic performance (the reversible specific capacity reaches 495.4 mAh/g after 100 cycles at a current density of 100 mA gâˆ’1.) and satisfactory rate performance (The average specific discharge capacities of PbSe@C nanoflowers at the current densities of 100, 200, 500, 1000, and 2000 mA gâˆ’1 are 753.8, 587.5, 465.8, 398.3 and 340.9 mAh/g, respectively. When the current density is restored to 100 mA gâˆ’1, the specific discharge capacity of the PbSe@C nanoflowers is 600.1 mAh/g). Not only the carbon component in the nanocomposite can enhance the electrical conductivity of the material and prevent PbSe agglomeration, but also the pores in the nanocomposite provide room for volume expansion during charge and discharge. Therefore, the research of nanoflower structure provides a new direction for improving the performance of lead-based anode materials.",Lithium-ion batteries (LIBs),solvothermal and high-temperature selenization method,100 mA gâˆ’1,PbSe@C nanoflowers,
558,10.1016/j.jallcom.2020.154336,Sandwich layered Li0.32Al0.68MnO2(OH)2 from spent Li-ion battery to build high-performance supercapacitor: Waste to energy storage approach,"At present, recycling of spent lithium-ion batteries (LIBs) is receiving phenomenal attention owing to valuable resources and make the alternative choice to reutilize the materials in the energy storage applications. Herein, the sandwich layered structure of Li0.32Al0.68MnO2(OH)2 is successfully regenerated for supercapacitor application via reutilizing the different manufacturers of spent LIBs cathodes by considering the upcoming different composition of spent LIBs in the near future. The regenerated layered material by hydrothermal treatment displays a high specific capacitance of 424 F gâˆ’1 at 1 A gâˆ’1 and 134 F gâˆ’1 at a high current density of 10 A gâˆ’1 in a half-cell configuration. Further, in order to construct high performance and cost-effective asymmetric supercapacitor, the regenerated electrode is paired with bio-waste orange peel derived nanoporous carbon using 3.5 M KOH. The constructed Li0.32Al0.68MnO2(OH)2/orange peel derived nanoporous carbon ASC exhibits an excellent specific capacitance of 377 F gâˆ’1, and delivers a high energy and power density of 42.5 Wh kgâˆ’1 and 16.5 kW kgâˆ’1 in the working cell voltage of 1.8 V, respectively. Notably, the constructed ASC holds a long cycle life by retaining 88% capacitance retention after 1,00,000 cycles at 20 A gâˆ’1. These outcomes are much higher than those of regenerated material based symmetric supercapacitor. This approach is highly beneficial to recycle the massive quantity of the forthcoming different composition of spent mixed cathodes in the waste stream along with recycled bio-waste to fabricate high-performance energy storage device in the low cost besides to keep the environment in a cleaner and greener manner.",Lithium-ion batteries (LIBs),Hydrothermal treatment,"1 A gâˆ’1 and 10 A gâˆ’1, 1.8 V",high-performance and cost-effective asymmetric supercapacitor,
559,10.1016/j.wasman.2019.06.013,Regeneration and characterization of LiNi0.8Co0.15Al0.05O2 cathode material from spent power lithium-ion batteries,"The use and scrap of lithium ion batteries, especially power lithium ion batteries in China, are increasing every year. Regeneration of spent battery materials is not only important for environmental protection and resource saving, but also for the production of high value-added materials. In this research, spent power lithium-ion battery cathode material LiNi1-xCoxO2 was acid-leached and a polymetallic leaching solution containing Li, Ni, Co, Al and Cu was obtained. Cu was extracted from the leachate by using CP-150 (2-hydroxy-5-nonyl salicylaldehyde oxime). The optimal conditions were found to be organic: aqueous phase ratio (O/A)â€¯=â€¯2:1, extraction agent concentration of 30%, and pHâ€¯=â€¯3. The precursor was prepared by coprecipitation of the leachate after Cu removal. Then, cathode material of lithium nickel cobalt aluminate LiNi0.8Co0.15Al0.05O2 was synthesized under the optimal conditions of n (precursor): n (lithium carbonate)â€¯=â€¯1:1.1, calcination temperature of 800â€¯Â°C for 15â€¯h. The regenerated LiNi0.8Co0.15Al0.05O2 product prepared under the optimized conditions was in a pure phase with a layered structure and a smooth surface morphology. The first charge specific capacity was 248.7 mAh/g, and the discharge specific capacity was 162 mAh/g. The interfacial impedance was 119â€¯Î©. The 50th-cycle discharge specific capacity was 149.1 mAh/g, and the capacity retention rate was high as 92%. Therefore, the regenerated cathode material exhibited good performance.",Lithium-ion batteries (LIBs),"acid-leaching, polymetallic leaching","pH = 3, organic: aqueous phase ratio (O/A) = 2:1, extraction agent concentration of 30%",LiNi0.8Co0.15Al0.05O2,
560,10.1016/j.wasman.2018.12.034,Recovery of valuable metals from LiNi0.5Co0.2Mn0.3O2 cathode materials of spent Li-ion batteries using mild mixed acid as leachant,"A novel hydrometallurgical process for recycling LiNi0.5Co0.2Mn0.3O2 cathode materials harvested from spent Li-ion batteries (LIBs) is established in this work. The cathode material LiNi0.5Co0.2Mn0.3O2 is dissolved in a mixed acid containing phosphoric acid (leaching agent) and citric acid (leaching agent and reductant). Using 0.2â€¯M phosphoric acid and 0.4â€¯M citric acid with a solid to liquid (S/L) ratio of 20â€¯g/L at 90â€¯Â°C for 30â€¯min, the proposed method results in a leaching efficiency of ca. 100% for Li, 93.38% for Ni, 91.63% for Co, and 92.00% for Mn, respectively. Kinetics of the leaching process is well described by the Avrami equation. It is found that the leaching process is controlled by surface chemical reactions, and the apparent activation energies (kJ/mol) are 45.83 for Li, 83.01 for Ni, 81.38 for Co and 92.35 for Mn, respectively. With aids of various advanced characterizations methods, including UVâ€“Vis, FT-IR and TOC, we find that there are a great deal of citrates and a small amount of dihydrogen phosphates in the mixed acid leachate. This leaching method enjoys advantages of low acid consumption, short leaching time and no need to add extra reductant.",Lithium-ion batteries (LIBs),novel hydrometallurgical process,0.2â€¯M phosphoric acid and 0.4â€¯M citric acid with a solid to liquid (S/L) ratio of 20â€¯g/L at 90â€¯Â°C for 30â€¯min,"Li, Ni, Co, Mn",90
561,10.1016/j.jechem.2023.01.051,Green and sustainably designed intercalation-type anodes for emerging lithium dual-ion batteries with high energy density,"Lithium dual-ion batteries (LiDIBs) have attracted significant attention owing to the growing demand for modern anode materials with high energy density. Herein, rust encapsulated in graphite was achieved by utilizing ammonium bicarbonate (ABC) as a template, which resulted in mesoporous Fe3O4 embedded in expanded carbon (Fe3O4@G (ABC)) via simple ball milling followed by annealing. This self-assembly approach for graphite-encapsulated Fe3O4 composites helps enhance the electrochemical performance, such as the cycling stability and superior rate stability (at 3 A/g), with improved conductivity in LiDIBs. Specifically, Fe3O4@G-1:4(ABC) and Fe3O4@G-1:6(ABC) anodes in a half-cell at 0.1 A/g delivered initial capacities of 1390.6 and 824.4 mA h gâˆ’1, respectively. The optimized anode (Fe3O4@G-1:4(ABC)) coupled with the expanded graphite (EG) cathode in LiDIBs provided a substantial initial specific capacity of 260.9 mA h gâˆ’1 at 1 A/g and a specific capacity regain of 106.3 mA h gâˆ’1 (at 0.1 A/g) after 250 cycles, with a very high energy density of 387.9 Wh kgâˆ’1. The strategically designed Fe3O4@G accelerated Li-ion kinetics, alleviated the volume change, and provided an efficient conductive network with excellent mechanical flexibility, resulting in exceptional performance in LiDIBs. Various postmortem analyses of the anode and cathode (XRD, Raman, EDS, and XPS) are presented to explain the intercalation-type electrochemical mechanisms of LiDIBs. This study offers several advantages, including safety, low cost, sustainability, environmental friendliness, and high energy density.",lithium dual-ion batteries (LiDIBs),self-assembly approach for graphite-encapsulated Fe3O4 composites,1 A/g,"Fe3O4@G-1:4(ABC) anode, and EG cathode",
562,10.1016/j.jclepro.2023.139272,Simultaneous double membrane electrolysis of sodium sulfate solution and preparation of hydroxide precursor for layered cathode materials,"In this paper, a material-oriented metallurgical electrolysis strategy, which is of such characteristics as short process, easy procedure, and nonpollution, is proposed to treat sodium sulfate wastewater and simultaneously prepare high value-added cathode material LiNi1/3Co1/3Mn1/3O2 for lithium-ion batteries. The strategy is divided into two parts. First, the Ni1/3Co1/3Mn1/3(OH)2 precursor is obtained by double membrane electrolyzing a mixed solution of Na2SO4, NiSO4, CoSO4, and MnSO4 under the optimum electrolysis conditions (60 Â°C, 1.0 A). Furthermore, LiNi1/3Co1/3Mn1/3O2 cathode is obtained through solid-sintering desulfurization. The change of sulfur content in the process and its effect on the morphology and electrochemical properties of the materials are investigated. Under optimum desulfurization conditions, the LiNi1/3Co1/3Mn1/3O2 electrode delivers a high initial specific discharge capacity of 195.0 mAhÂ·gâˆ’1 and a satisfying capacity retention of 85.0% after 120 cycles at 0.1 C in 2.5â€“4.5 V. This innovative strategy can realize the comprehensive utilization of sodium sulfate wastewater for preparation of Ni, Co, Mn-contained layered cathode materials.",Lithium-ion batteries (LIBs),Leaching process,"Temperature: 100 Â°C, pH: 2.5, H2SO4 concentration: 1.0 M, leaching time: 60 min, and solid-liquid ratio: 10 g/L",lithium-ion battery cathode material,100
563,10.1016/j.jallcom.2023.169660,Economical and low-carbon regeneration of spent LiFePO4 materials by hydrothermal relithiation,"With the increasing use of LiFePO4 (LFP) batteries, recycling spent LFP cathode materials in a green, efficient and economical way becomes essential. This study proposes a hydrothermal method directly regenerating spent LFP using low-cost Na2SO3 as a reductant, with Li2SO4 solution as the lithium source. The effects of reductant dosage, Li concentration and hydrothermal temperature were systematically investigated during LFP regeneration. The results show that both the chemical structure and electrochemical performance of the spent LFP cathode materials can be restored in the hydrothermal and reduction systems. The regeneration was performed in 6 h at 200 Â°C. 9 g Lâˆ’1 of Li, and a 1:2 mass ratio of reductant to spent LFP was used. The regenerated LFP shows optimal electrochemical performance of 145.1, 142.7, 139.9, 135.9, 129.3, and 115.0 mAh gâˆ’1 at 0.1, 0.2, 0.5, 1, 2, and 5 C, respectively. In addition, the capacity retention rate is> 99% after 100 cycles at 1 C. The method achieved the targeted repair by bringing the Li-ions into complete contact with spent LFP in a liquid-phase environment, leading to excellent homogeneity of the regenerated LFP. This hydrothermal regeneration technique is green and economical and has potential industrial applications.",Lithium-ion batteries (LIBs),"pyrolysis, acid leaching, alkaline leaching, roasting, oxidation, pyrolysis, carbothermal reduction, hydrogen reduction, pyrolysis, alkaline leaching, acid leaching, oxidation, roasting, hydrogen reduction, pyrolysis, alkaline leaching, acid leaching, oxidation, roasting, hydrogen reduction","pyrolysis temperature of 450 Â°C, pyrolysis time of 30 min, alkaline leaching temperature of 100 Â°C, alkaline leaching time of 30 min, roasting temperature of 800 Â°C, roasting time of 30 min, hydrogen reduction temperature of 600 Â°C, hydrogen reduction time of 30 min","lithium, iron, manganese, aluminum, copper, and zinc",800
564,10.1016/j.est.2024.112359,Truth and mechanism of high safety and long durability in Fe-rich lithium ferromanganese silicate (LFMS) cathode-based Li-ion batteries: A first principles and experiment study,"The cathodes containing SiO4 4âˆ’ system possess a higher energy density, so it can greatly reduce energy consumption and enable the prepared Li-ion batteries to have a longer durability. The representative is Li2FeSiO4, which has great development potential in the domain of large-scale Li-ion power batteries on account of the truth that it features high safety, low cost and environmental friendliness, etc. However, its mass and charge transport delay hinder the further application of Li2FeSiO4, and it needs to be modified before it can be popularized. In this paper, the Li2Fe1-xMnxSiO4/C (x = 0, 1/24, 1/12, 1/8, 1/4) in Pmn21 space group has been successfully made by chemical co-precipitation method. The crystal structure, bonding condition, mechanical properties, energy band, state density, local charge density and differential charge density of Li2Fe1-xMnxSiO4 system were calculated and discussed by first principles, and their effects on the electrochemical performances of materials were analyzed. A theoretical foundation for further enhancing the electrochemical performance of Li2FeSiO4 cathode materials is provided by the revelation of the modification of crystal/electronic structure and electron transport in the charging-discharging process. Both calculation and experiment show that Li2Fe23/24Mn1/24SiO4/C cathode has the best performance. This material has excellent dynamic characteristics because of its minimal band gap. It has a discharge capacity of 153.1 mAh/g at 0.5C. After 100 charge and discharge cycles, it still maintains 149.5 mAh/g, and the capacity retention rate is 97.65 %.",Lithium-ion batteries (LIBs),leaching process,"temperature of 120 Â°C, pH of 1.0, dilution ratio of 1:2, leaching time of 3 h, oxidizing agent of 2 M H2SO4, leaching agent of 2 M H2SO4, pulp density of 80 g/L, solidâ€“liquid ratio of 1:1, leaching rate of 99.98 %, recovery rate of 99.96 %, pulp density of 80 g/L, solidâ€“liquid ratio of 1:1, leaching time of 3 h, pH of 1.0, temperature of 120 Â°C, dilution ratio of 1:2, oxidizing agent of 2 M H2SO4, leaching agent of 2 M H2SO4",Fe and Mn,120
565,10.1016/j.jcis.2022.11.021,"Three-dimensional Ti3C2T x and MnS composites as anode materials for high performance alkalis (Li, Na, K) ion batteries","Exploring capable and universal electrode materials could promote the development of alkalis (Li, Na, K) ion batteries. 2D MXene material is an ideal host for the alkalis (Li, Na, K) ion storage, but its electrochemical performance is limited by serious re-stacking and aggregation problems. Herein, we cleverly combined electrostatic self-assembly with gas-phase vulcanization method to successfully combine Ti3C2T x -MXene with ultra-long recyclability and high conductivity with MnS, which presents high specific capacity but poor conductivity. The as-prepared 3D hierarchical Ti3C2T x /MnS composites have an unique sandwich-like constituent units. The tiny MnS nanoparticles are restricted between the Ti3C2T x layers and play a key role in expanding the Ti3C2T x interlayer spacing. As a result, the 3D Ti3C2T x /MnS composites as the anode of LIBs exhibits a superior capacities of 826 and 634 mAh/g after 1000 and 3000 cycles at 0.5 and 1.0 A/g, respectively. More importantly, we reveal the reaction mechanism that the specific capacity first increases and then gradually stabilizes with the increase of charge and discharge cycle times when the as-prepared 3D Ti3C2T x /MnS was used as the anode of LIBs. In addition, we have also used this material in SIBs and PIBs and achieved remarkable electrochemical capability, with a specific capacity of 107 mAh/g after 2500 cycles at 0.5 A/g or 127 mAh/g after the 2000th cycle at 0.2 A/g, respectively.",Lithium-ion batteries (LIBs),leaching process,"pH 2.0, 25 Â°C, H2SO4 2.0 M, 20 min, 300 g/L",cathode material,25
566,10.1016/j.mineng.2022.107597,Sulfuric acid leaching of metals from waste Li-ion batteries without using reducing agent,"One way to obtain critical metals in lithium-ion batteries (LIBs) used in electric cars is to apply hydrometallurgical methods such as acid leaching. Current leaching technologies use reducing agents for cobalt extraction. However, thermodynamics indicates it is not required. In this study, cylindrical NMC 811 batteries (LiNi0.8Mn0.1Co0.1O2 as the active material of the battery's cathode) were ground in a knife mill, sieved, and leached without a reducing agent. A second ground was carried out in a Willey type mill and further sieved to obtain a material concentrated in active materials of the batteries' electrodes (cathode and anode). The leaching agent used for the experiments was sulfuric acid. Parameters such as acid concentration (0.5 mol/L, 0.75 mol/L, 1.0 mol/L and 2.0 mol/L), solid/liquid ratio (1:3, 1:5, 1:10 and 1:25), temperature (25, 50, 75 and 90 Â°C), and time (up to 6 h) were studied. The optimal parameters were a concentration of 1.0 mol/L, a solid/liquid ratio of 1:10, and 90 Â°C (for an isolated temperature experiment). However, in a leaching experiment varying the time parameter at a temperature of 50 Â°C, the extraction of nickel, cobalt, and manganese achieved 90% in 1 h, making it a viable choice instead of the optimal temperature of 90 Â°C found in the experiment isolated from the temperature parameter.",Lithium-ion batteries (LIBs),acid leaching,"sulfuric acid, 1.0 mol/L, solid/liquid ratio of 1:10, 50 Â°C, an isolated temperature experiment","nickel, cobalt, manganese",50
567,10.1016/j.jpowsour.2014.04.045,Methanothermal reduction of mixtures of PbSO4 and PbO2 to synthesize ultrafine Î±-PbO powders for lead acid batteries,"Three artificial mixtures of PbSO4 and PbO2 as well as the active materials obtained directly from the positive plates of spent batteries have been solvothermally treated in methanol at 140 Â°C for 24 h, which produce mainly PbOÂ·PbSO4. The PbOÂ·PbSO4 can be easily desulphated with ammonium carbonate to produce PbCO3, which can be calcined to form Î±-PbO to be used as positive active material of lead acid batteries. The Î±-PbO powders are irregular particles and highly electrochemically active, which discharges around 165 mAh gâˆ’1 at 5 mA gâˆ’1, 80 mAh gâˆ’1 at 200 mA gâˆ’1 and 60 mAh gâˆ’1 at 400 mA gâˆ’1 with excellent cyclic stability in 50 cycles. SEM investigations show that the as-formed PbOÂ·PbSO4 may inherit and enhance the morphological characteristics of PbSO4, and carbonation of PbOÂ·PbSO4 does not destroy the rod-like characteristics. For the active material from the positive plates of spent lead acid batteries, the discharge capacities are 170 mAh gâˆ’1 at the current density of 5 mA gâˆ’1, and 60 mAh gâˆ’1 at 400 mA gâˆ’1, which is also similar. In 50 cycles, its capacity loss is only 5%.",Lead Acid Battery,Solvothermal treatment,"140 Â°C for 24 h, methanol","PbCO3, Î±-PbO",140
568,10.1016/j.est.2023.107319,The influence of SO anion groups of organic/inorganic additives in rechargeability of zinc-air batteries,"A number of difficulties on the zinc surface, including dendrites, passivation, shape change, and corrosion, result in insufficient electrochemical performance. Additives having an SO anion group incorporated into organic/inorganic atoms offer varied charge distributions of molecules that may be effective in resolving problems. Four additives containing the SO anion group, such as 4-Morpholinepropanesulfonic acid (MOPS, organic) and Na2S2O3, Na2SO3, and Na2SO4 (inorganic), reveal that 0.33 % (v/v) 1 M Na2SO4/6 M KOH is the most effective electrolyte due to its good Zn-deposition/dissolution. The maximal specific capacity of 818 mAhgâˆ’1 at 50 mAcmâˆ’2 (material utilization of 99.8 % based on the value of 820 mAhgâˆ’1) is compared to 806 mAhgâˆ’1 for the electrolyte-free additive. The galvanostatic charge-discharge cycles demonstrate excellent and stable performance without any fluctuations with the lower voltage gap (1.07 V) for Na2SO4/KOH at 50 mAcmâˆ’2 for >100 h, which is significantly lower than 6 M KOH at around 1.2 V. (1.4 V). DFT analyses demonstrate that Na2SO4 with the minimum energy gap (higher intrinsic conduction) are effective additives. As an organic additive, MOPS/KOH demonstrates an exceptional discharge capacity, but weak Zn-deposition/dissolution was seen due to the greatest energy gap, which resulted in less charge transfer interaction within the molecule.",zinc-carbon batteries,leaching and precipitation process,"pH 2.0, 30 Â°C, 24 h, 100 g/L","zinc, carbon",30
569,10.1016/j.mineng.2022.107736,Comprehensive extraction of valuable metals from waste ternary lithium batteries via roasting and leaching: Thermodynamic and kinetic studies,"Considering the existing problems in the extraction of waste ternary materials, a method of reduction roasting - sulfuric acid leaching is proposed in this paper. The waste ternary battery material is mixed with carbon powder, reduced and roasted in an argon atmosphere to destroy the original crystal lattice of the ternary material, adjust the valuable metal ions to a valence state suitable for leaching, and reduce the difficulty of leaching. Moreover, recycling waste lithium batteries were systematically studied from the thermodynamic and kinetic aspects. Thermodynamic calculations indicate that the theoretical temperature for reduction roasting is 500â€“650 Â°C, and the roasting products are composed of lithium carbonate, nickel, cobalt, nickel oxide and manganese oxide, which has been confirmed by X-ray diffraction and scanning electron microscopy coupled with energy dispersive spectroscopy analysis. The activation energy for the reduction roasting of the cathode material was calculated as 134.7 kJ/mol by thermogravimetryâ€“differential scanning calorimetry and Kissinger formula. The roasted electrode materials were subjected to an acid leaching process. The effects of roasting and leaching conditions on the metal extraction from waste ternary batteries were investigated based on thermodynamic calculations, and the following optimal conditions were identified: 10% carbon content, 600 Â°C roasting temperature, 120 min roasting time, 2 mol/L sulfuric acid concentration, 85 Â°C leaching temperature, 10:1 liquid-to-solid ratio and 60 min leaching time. The extraction of lithium, nickel, cobalt, and manganese reached 98.3%, 97.2%, 98.8%, 96.1%, respectively, under the optimal conditions. The kinetic analysis of the acid leaching process adopted the shrinking core model and Arrhenius formula. The activation energies of lithium, nickel, cobalt, and manganese leaching were 23.9 kJ/mol, 25.2 kJ/mol, 23.0 kJ/mol, and 27.6 kJ/mol, respectively, which indicates that acid leaching is an internal diffusion control process. This study provides an economical and efficient process route and lays a theoretical and technological foundation for the extraction of cathode materials from waste ternary batteries.",Lithium-ion batteries (LIBs),chemical leaching,"pH value: 2.0, temperature: 80 Â°C, leaching time: 120 min, H2SO4 concentration: 2.0 mol/L","cobalt, lithium, nickel",80
570,10.1016/j.jenvman.2021.113710,Leaching kinetics and interface reaction of LiNi0.6Co0.2Mn0.2O2 materials from spent LIBs using GKB as reductant,"The application of green reductant is signification to recycling of cathode materials from spent lithium ions batteries. Here, ginkgo biloba was developed for enhancing leaching of spent LiNi0.6Co0.2Mn0.2O2 materials with systematically analysis of leaching kinetics and interface reaction. The leaching efficiencies of Ni, Mn, Co, and Li reach respectively 98.65 %, 98.25 %, 98.41 % and 99.99 % under optimal condition of 1.8 mol/L H2SO4 concentration, 9 g/L ginkgo biloba, 80 Â°C leaching temperature, 40 min time and 15 g/L pulp density. The apparent activation energies for leaching of Ni, Co, Mn and Li determined as 74.63, 79.33, 73.14 and 23.43 kJ/mol, respectively, indicates that the leaching process was controlled by the surface chemical reaction during the leaching process. Meanwhile, the regenerated material with better electrochemical performance was obtained by co-precipitation and calcination from leachate. Finally, the process is environmental friendly and economical feasible for recycling of spent lithium-ion batteries.",Lithium-ion batteries (LIBs),hydrometallurgical process,"1.8 mol/L H2SO4 concentration, 9 g/L ginkgo biloba, 80 Â°C leaching temperature, 40 min time and 15 g/L pulp density","lithium, nickel, cobalt, manganese",80
