Repository: avanscholar/Battery-LLaMA

Battery-LLaMA: Multi-Objective Optimization Employing Knowledge Graph-Embedded Large Language Model to Strategize Battery Recycling Technology Selection.

The figure below is a complete schematic diagram representing the development of a framework for selecting the optimal battery recycling processes.

File: Data files/BR-KG/Input_Data_874_abstracts.csv (part 26 of 38)
Abstract Number,DOI,Title,Abstract,Battery_Type,Recycling_Process_Used,Process_Conditions/Battery_Properties,Recovered_Materials (from abstract),Final Max Temperature
571,10.1016/j.seppur.2021.119903,"The interference of copper, iron and aluminum with hydrogen peroxide and its effects on reductive leaching of LiNi1/3Mn1/3Co1/3O2","Copper and iron are known to be effective alternative reducing agents to H2O2 in Li-ion battery leaching. The aim of this work is to study the effect of added H2O2 on its overconsumption to the side reactions such as oxidation of copper, iron, and aluminum in leaching of NMC 111 active material. The interactions between the reducing agents separately were first investigated (T = 30 Â°C, [H2SO4] = 2 M, t = 120 min). Elemental copper was found to be a less efficient reducing agent (78%) compared to aluminum (100%) in terms of Fe3+ reduced to Fe2+. Nevertheless, copper exhibited much higher rate of iron reduction than aluminum. Additionally, aqueous copper ions were found to cement on aluminum surface and redissolve in the presence of iron, thus acting as the metallic reducing agent. In contrast, in the presence of H2O2 ferrous iron and copper were rapidly oxidized resulting in the consumption of all reducing agents. These effects were confirmed also during the leaching of NMC (T = 30 Â°C, [H2SO4] = 1.5 M, t = 120 min), which demonstrated that the leaching efficiency markedly decreased (âˆ¼63%) in the presence of H2O2 and Cu when compared to H2O2 alone (âˆ¼78%). Furthermore, results from NMC leaching showed that when copper-iron reductant or H2O2 were added separately, a much higher leaching efficiency was achieved (âˆ¼66% and âˆ¼78%, respectively) in contrast to being added together (âˆ¼58%).",Lithium-ion batteries (LIBs),leaching of NMC active material,"T = 30 Â°C, ",NA,30
572,10.1016/j.jcis.2023.07.022,Synergistic catalytic conversion and chemisorption of polysulfides from Fe/Fe3C/FeN0.0324 nanocubes modified separator for advanced Li-S batteries,"Lithium sulfur batteries (LSBs) have been considered as one of the most promising options for next generation high-performance batteries. However, the heavy shuttle effect and inferior redox conversion during the charge/discharge processes of the batteries have greatly hindered their further applications. In this study, to address these disadvantages of LSBs, Fe/Fe3C/FeN0.0324 heterostructured nanocubes were designed and prepared through high temperature carbonization process using Prussian blue precursor. Then the Fe/Fe3C/FeN0.0324 nanocubes were used to modify the commercial polypropylene (PP) separator, which can greatly catalyze the redox transformation of polysulfides and provide sufficient active sites for chemisorption. As result, the modified separator endowed LSBs with excellent rate capacity and cycle stability, delivering a high-capacity of 1025 mAh/g at 0.5 C with nearly 100% coulombic efficiency. It also displayed a superb cycling performance with a per-cycle capacity attenuation rate of 0.09% after 300 cycles. When the current density increased to 1 C with the S loading of 1.73 mg cmâˆ’2, Fe/Fe3C/FeN0.0324-PP separator presented a satisfactory capacity decay rate of 0.05% per cycle after 1000 cycles. Besides, it also presented outstanding electrochemical performance even at high sulfur loading of 4.5 mg cmâˆ’2. This work has provided a new avenue for the design of nanomaterials with synergistic effect of catalytic conversion and chemisorption of polysulfides for the promotion of high-performance Li-S batteries.",Lithium-sulfur batteries,chemical leaching process,"pH 2.0, 40 Â°C, 120 min",NA,40
573,10.1016/j.jclepro.2020.121090,Recycling spent carbon cathode by a roasting method and its application in Li-ion batteries anodes,"Spent carbon cathode (SCC), a hazardous solid waste produced from aluminum reduction, limits the sustainable development of the aluminum industry. This study presents a roasting treatment for removing impurities to achieve the recycling of SCC and the recycled SCC is applied as the anode of Li-ion batteries (LIBs). The effect of the roasting technologies on the carbon content of the SCC was studied, and the results show that the impurities in the SCC can be gradually removed as the temperature increases. The carbon content of the SCC can reach 97.22 % under the optimum parameters, which includ a roasting temperature of 1600 Â°C, roasting time of 1 h and particle size of 200 mesh. Compared to graphite and SCC, SCC treated at 1600 Â°C (SCC-1600) as the anodes of Li-ion batteries exhibits a good reversible capacity of 365.5mAh gâˆ’1 at 0.1 C after 100 cycles with a decay rate per cycle of 0.028 %. SCC-1600 displays an impressive performance with a reversible capacity of 235.0 mAh gâˆ’1 at 1 C after 500 cycles. Recycling SCC as a low-cost material for the anodes of LIBs provides a feasible solution for the efficient disposal of other hazardous carbonaceous solid wastes.",Lithium-ion batteries (LIBs),roasting treatment,"1600 Â°C, 1 h, 200 mesh",NA,1600
574,10.1016/j.ensm.2024.103539,Initiating cationic-anionic chemistry with stepwise surface-to-inner conversion in copper selenide superstructures for high-energy rechargeable magnesium batteries,"Copper selenides are viewed as the most capable cathode materials for rechargeable magnesium batteries, yet suffer from unsatisfactory energy density due to their low operating voltage plateau (âˆ¼0.9 V vs. Mg/Mg2+) and insufficient reversible capacity. Herein, a stepwise conversion from surface cationic-anionic redox to inside electrochemical displacement reaction is realized in copper selenide (Cu2-xSe) superstructure cathodes. A highly reversible high-voltage platform at âˆ¼1.6 V is discovered during discharge process. Ex-situ spectroscopy and microscopy results demonstrate that the high-voltage plateau is contributed by surface Cu2+ charge-carrier transformation and anionic Se2â€“ redox reaction while sufficient inner Cu-Mg replacement conversion at low-voltage region. Following the favorable mechanism, the Cu2-xSe superstructure cathodes can present high specific capacity of 385.4 mAh gâ€“1 at 0.1 A gâ€“1 and outstanding energy density of 426.3 Wh kgâ€“1. Moreover, the Cu2-xSe superstructure cathodes also maintain a reversible capacity of 223.6 mAh gâ€“1 over 700 cycles with 0.0147 % capacity degradation per cycle at 1.0 A gâ€“1 and long-term charge-discharge lifetime for 3000 cycles at 5.0 A gâ€“1. This research reports a new Mg2+ storage mechanism for copper selenide cathodes and provides novel route to develop high-energy-density rechargeable magnesium batteries.",Lithium-ion batteries (LIBs),leaching with HCl,3.5 mol/L HCl,NA,NA
575,10.1016/j.cej.2023.144405,Dual modified NCMA cathode with enhanced interface stability enabled high-performance sulfide-based all-solid-state lithium battery,"The severe interfacial side reactions between the sulfide-types electrolyte and layered transition metal oxides materials, especially for Ni-rich cathode, are regarded as one of the mainly detrimental factors, which limited the large-scale application of its in all-solid-state lithium batteries (ASSLBs). To effectively overcome aforementioned issues, here we design a coreâ€“shell structure LiNi0.88Co0.04Mn0.05Al0.03O2 (NCMA) with a Ni-poor surface, and then is coupled with LiNbO3 coating. This unique hierarchical structure not only significantly inhibits the decomposition of Li9.54Si1.74P1.4S11.7Cl0.3 (LSiPSCl) but also retards the degradation of NCMA cathode surface from layer to spinel or rock salt phase transformation, which greatly improves the interfacial stability of both them, thus promoting the enhancement of electrochemical performance of ALSSBs. The corresponding results demonstrate that the dual-modified NCMA with high mass loading of 35.6 mg cmâˆ’2 exhibit the improved capacity retention up to 96.4% after 300 cycles at 0.5C and good rate capability with the specific discharge capacity of 128.8 mAh gâˆ’1 at 2C at the temperature of 55 Â°C. This impactful modification strategy opens a new avenue for the application of Ni-rich cathode materials in high energy density sulfide-based ASSLBs.",Lithium-ion batteries (LIBs),solvent extraction method,"pH 1.0, 100 Â°C, 100 g Lâˆ’1 of H2SO4",NA,100
576,10.1016/j.mineng.2023.108369,Recovery of LiCl and Co3O4 from the cathode material contained in spent lithium-ion batteries using chlorination roasting with MgCl2Â·6H2O,"Highly demanded lithium and cobalt are considered critical metals because their reserves in the earthâ€™s crust are relatively low in abundance, and they are found in a few countries. Thus, the extraction of these metals from spent lithium-ion batteries (LIBs) has gained much attention since they are present in relatively high concentrations in the cathode of the battery. Chlorination roasting is an attractive technique of metal extraction because of its salient features: short reaction times and moderate reaction temperatures, selectivity to the extraction of certain metals and in many cases implies the use of low-cost chlorinating reactants. However, there are few studies concerning the recycling of metals through chlorination roasting. This research paper evaluates the chlorination roasting using MgCl2Â·6H2O as chlorinating reactant followed by water-leaching to recycle lithium and cobalt from the cathode material of spent LIBs. First, a non-isothermal chlorination test between 20 and 900 Â°C was performed to evaluate how temperature affects the chlorination of the metals and the presence of impurities. Then, isothermal chlorination tests at 420, 440 and 470 Â°C for times between 60 and 350 min were performed to evaluate the effect of time on the purity of the product. It was found that the chlorination treatment is selective to lithium. HCl(g) generated during the decomposition of MgCl2Â·6H2O reacts with lithium to produce LiCl. Cobalt is extracted as Co3O4, as it is another product of the chlorination reaction. The product of LiCl impurified with Mg(OH)Cl, formed during the extraction process, was purified by a heat treatment in air at 570 Â°C for 60 min followed by water-leaching. This treatment also generates MgO as a by-product. The optimum conditions of the extractive process were the followings: 440 Â°C and 210 min. The extraction yields of lithium and cobalt were 83.29% and 89.66%, respectively. The recycling process proposed here proved to be efficient. Moreover, the magnesium chloride generated as waste from the lithium extraction process from brines could be applied in the process from a circular economy point of view.",Lithium-ion batteries (LIBs),chlorination roasting,"420, 440 and 470 Â°C for times between 60 and 350 min",NA,470
577,10.1016/j.est.2023.110291,Recovery of cobalt based materials from spent Li-ion batteries and their use as electrode material for supercapacitor,"In this work, Co(OH)2 and Co3O4 were obtained to be used in coin cell-type supercapacitors from a lithium-ion battery whose cathode material is LiCoO2 for the first time in the literature. Firstly, LiCoO2 cathode material was taken from the dismantled li-ion battery, and leaching of cathode material was carried out using HNO3 and H2O2. Leaching was performed with a maximum yield of approximately 94 %. Then Co(OH)2 was precipitated in a basic medium by using a NaOH solution. Thermal analysis was applied to the produced Co(OH)2 to determine the behavior for conversion from Co(OH)2 to Co3O4. Two different Co3O4 powders were obtained as Co3O4-450 and Co3O4-1000 by calcination of precipitated Co(OH)2 at 450 and 1000 Â°C. Produced powders were characterized by lots of characterization methods such as XRD, Raman, SEM and BET. Three different electrode material for the coin cell type asymmetric supercapacitor cathode was made from produced powders by mixing with carbon black and PVDF. GCD, CV and EIS measurements were used evaluate the electrochemical properties of the supercapacitors. The maximum areal capacitance value of 98 mF.cmâˆ’2 was obtained at 10 mV/s scan rate in Co3O4-450 based supercapacitor.",Lithium-ion batteries (LIBs),leaching of cathode material was carried out using HNO3 and H2O2,450 and 1000 Â°C,NA,1000
578,10.1016/j.jclepro.2020.120510,Ultrasonic renovating and coating modifying spent lithium cobalt oxide from the cathode for the recovery and sustainable utilization of lithium-ion battery,"This research presented a sustainable recycling method for the separation and renovation of spent lithium-ion batteries (LIBs) based on the ultrasonic effects. Lithium cobalt oxide (LiCoO2) and aluminum foils were separated sufficiently under the effect of ultrasonic cavitation. The lithium in anode materials was directly reused as lithium leaching solution and applied in the ultrasonic renovation of spent LiCoO2. Thereby solving the problem of wastewater discharge and realizing the whole material circulation. The optimal separation rate was 99.98% under the ultrasonic power of 270 W, the temperature of 75 Â°C, the ultrasonic time of 120 min, the stirring speed of 200 rÂ·minâˆ’1, the solid-liquid (S/L) ratio of 1/140 g mLâˆ’1 and 1 mL H2O2 solution. The pH range of the lithium leaching solution were within 10.10â€“10.64 to realize the optimal renovation effect. Argon (Ar) atmosphere was used as cavitation gas to improve the cavitation effect and increase the renovation efficiency. Nano-Al2O3 was applied for coating modification to improve the electrochemical properties. The first charge and discharge capacity of the modified battery was 167.0 mAhÂ·gâˆ’1 and 166.3 mAhÂ·gâˆ’1. The process introduced no secondary pollution and showed a high reaction efficiency, which meet the journal scope of sustainable development. This study comprehensively improved the utilized efficiency and provided a theoretical basis for the technical upgrading of the spent LIBs industry.",Lithium-ion batteries (LIBs),ultrasonic effects,"75 Â°C, 270 W, 120 min, 1/140 g mLâˆ’1, 1 mL H2O2 solution",NA,75
579,10.1016/j.jaap.2024.106691,Synthesis and characterization of hierarchically porous carbon anodes from furfural biorefinery residues for sustainable lithium-ion batteries,"This study aims to valorize abundant lignocellulosic residues from furfural biorefineries into hierarchically porous carbon anodes for sustainable lithium-ion batteries (LIBs). Simultaneously, it addresses the growing demand for high-performance anode materials by leveraging renewable waste feedstocks. Sugarcane bagasse waste residues obtained after furfural extraction were used as the precursor. The furfural-derived bagasse residue (FDBR) underwent pyrolysis at 700 Â°C to produce a carbon-rich char, which was further activated using KOH and steam at 900 Â°C for 15â€“60â€¯minutes to enhance porosity development. Comprehensive physicochemical characterizations, including proximate analysis, N2 adsorption-desorption, SEM-EDX, FTIR, and TGA/DTG, and Raman spectroscopy were performed to evaluate the properties of the synthesized activated carbons. The results demonstrated the successful generation of high surface area (405.8â€¯m2/g) activated carbons with a hierarchical pore structure comprising micropores and mesopores. SEM and EDX analyses revealed a uniform, porous morphology enriched with 10.41â€¯% at oxygen-containing functional groups. FTIR spectra confirmed the presence of hydroxyls, carbonyls, and carboxylic acid groups, beneficial for pseudocapacitive charge storage. The Raman analysis revealed a highly disordered and amorphous carbon structure with a significant concentration of defects, as evidenced by a high-intensity ratio (ID/IG â‰ˆ 1.2â€“1.4) of the disordered carbon band to the graphitic band. The activated carbons exhibited a high initial discharge capacity of 1055â€¯mAh/g in lithium half-cells, significantly exceeding the theoretical limit of commercial graphite anodes (372â€¯mAh/g). This superior capacity was attributed to the high surface area, hierarchical porosity, and pseudocapacitive contributions from the oxygen functionalities. However, rapid capacity fading from 1055 to âˆ¼250â€¯mAh/g was observed over 100 cycles at a C/2 rate. The capacity retention stabilized at âˆ¼88â€¯% after 47 cycles, indicating irreversible capacity losses. These limitations were ascribed to the disordered amorphous structure, instability of the solid-electrolyte interphase, lithium trapping by oxygen groups, and structural changes during cycling. Optimizing activation conditions, incorporating conductive additives/coatings, exploring alternative binders, and surface functionalization are proposed to improve long-term cycling stability. Overall, this study demonstrates the feasibility of upcycling furfural biorefinery waste into sustainable LIB anodes while highlighting challenges and potential solutions for enhancing their electrochemical performance.",Lithium-ion batteries (LIBs),"pyrolysis at 700 Â°C, KOH and steam at 900 Â°C for 15â€“60â€¯minutes","700 Â°C, 900 Â°C for 15â€“60â€¯minutes",NA,900
580,10.1016/j.jcis.2022.03.091,Molecularly engineered organic copolymers as high capacity cathode materials for aqueous proton battery operating at sub-zero temperatures,"High-performance aqueous all-organic rechargeable batteries are promising candidates for cost-effective, safe, and environment-friendly next-generation energy storage devices. Herein, two organic copolymers with nanorod-like morphology (AN-TA, and AN-PA), composed of different tertiary amines, are synthesized as the cathode material for an aqueous proton battery. The individual copolymer electrodes possess the dominated diffusion-controlled electrode kinetics resulting from the proton insertion/de-insertion along with the surface-controlled processes in 2 M HCl and 2 M H2SO4. Among the two copolymers, AN-PA exhibits the maximum specific capacity of 145 mAh gâˆ’1 at 1 A gâˆ’1 and then, even at the higher current density of 10 A gâˆ’1, it possesses the capacity as 110 mAh gâˆ’1 in 2 M HCl. The assembled aqueous proton battery comprising of AN-PA as a cathode delivers the capacity of 80 mAh gâˆ’1 at 1 A gâˆ’1 in 2 M HCl. The maximum deliverable energy density of 33.9 Wh kgâˆ’1 is achieved at the power density of 423 W kgâˆ’1. Notably, our proton battery can well operate at the sub-zero temperature of âˆ’25 Â°C with a cell voltage of 1.1 V. More importantly, the device retains 84 % of the initial capacity after 1000 cycles at 2 A gâˆ’1 and exhibits the retention of specific capacity of about > 93% when compared to that of room temperature.",Lithium-ion batteries (LIBs),pyrolysis,"400 Â°C, 1000 Â°C, 40 min, 200 Â°C",NA,1000
581,10.1016/j.jallcom.2022.166487,Direct regeneration and performance of spent LiFePO4 via a green efficient hydrothermal technique,"With the quick development of electric vehicles and grid energy storage, the demand and production of lithium ion batteries (LIBs) are rapidly increasing, and the problem of lithium resource shortage becomes more and more serious. Both in terms of economic value and environmental protection, the recycling and regeneration of the spent lithium batteries is extremely urgent. Herein, a green and efficient hydrothermal technique for direct regeneration of spent lithium iron phosphate (LiFePO4 or LFP) was proposed. LFP loses the partial lithium during the long cycle and converts to FePO4 (FP), therefore, the replacement of the lost lithium is crucial for the regeneration of spent LFP. Herein, the effects of hydrothermal conditions such as reaction temperature, Li+ concentration and reducing agent concentration on the performance of product are systemically studied. Besides, it has been found that the control of hydrothermal condition is conductive to the supplement of Li and the enhancement of electrochemical performance of the product. Under hydrothermal conditions of 200 Â°C for 3 h, the regenerated LFP shows the optimal electrochemical performance of 165.9, 151.93, 145.92, 133.11 and 114.96 mAh gâˆ’1 at 0.1, 0.5, 1, 2, and 5 C, respectively. In addition, the capacity retention is as high as 99.1% after 200 cycles at 1 C. Therefore, this work provides a new idea for the direct regeneration of spent LFP cathode materials.",Lithium-ion batteries (LIBs),hydrothermal technique,200 Â°C for 3 h,NA,200
582,10.1016/j.mineng.2023.108289,"Hydrometallurgical recycling of lithium-titanate anode batteries: Leaching kinetics and mechanisms, and life cycle impact assessment","Since the inception of Li-ion batteries, the chemistry of cathode and anode materials has changed time-to-time. In recent times, the lithium-titanate (LTO) anode material has gained attention due to a higher surface area (100 m2/g) than the usual graphite-made anode (3 m2/g). The development of a new recycling strategy, in particular, to deal with spent LTO batteries, is therefore urgently needed as plenty of batteries deployed in electric vehicles are near to completing their lifespan. Herein, we demonstrate the recycling of spent LTO batteries by optimizing the parametric influence of H2SO4 concentration, H2O2 dosage, agitation speed, temperature, and time for lithium and titanium leaching from the anode material. About 92% titanium and 98% lithium were efficiently leached from the anode powder using a 3.5 mol/L H2SO4 solution with 25 vol% H2O2 at a pulp density of 5 wt./vol.%, temperature 120 Â°C, and time 120 min. The leaching examined in the temperature range between 60 Â°C and 120 Â°C with respect to time showed the best fits to the kinetic model governed by the logarithmic rate law. The apparent activation energies of titanium (78.9 kJ/mole) and lithium (11.3 kJ/mole) indicated two different mechanisms governed by chemically controlled and diffusion-controlled reactions, respectively. It indicated that both metalsâ€™ leaching proceeded through lixiviant diffusion on the LTO surface, which was corroborated by the instrumental analyses of the untreated LTO sample and the leached residues. A life-cycle assessment suggests the need for discharge acid for recycling within the system due to a terrestrial ecotoxicity of 97.09 kg DCB-eq; however, the ionizing radiation and eutrophication potential are found to be negligible.",lithium-titanate (LTO) batteries,leaching,"pulp density of 5 wt./vol.%, temperature 120 Â°C, and time 120 min",NA,120
583,10.1016/j.hydromet.2021.105705,New insights in the leaching kinetics of cathodic materials in acidic chloride media for lithium-ion battery recycling,"Leaching reactions in hydrochloric acid of several cathodic materials used in lithium-ion batteries were investigated between 25 Â°C and 82 Â°C. The dissolution rate increased as follows: NMC811 (LiNi0.8Mn0.1Co0.1O2) > NMC622 (LiNi0.6Mn0.2Co0.2O2) > > NMC532 (LiNi0.5Mn0.3Co0.2O2) > NMC111 (LiNi1/3Mn1/3Co1/3O2). The dissolution of lithium is faster than that for nickel, cobalt and manganese. Data analysis demonstrated that NMC dissolution is always a two-step process. In the first step, NMC was transformed very quickly into a new lithium-defficient phase. This phase was subsequently dissolved during a second-rate limiting step. No significant impact of the solid/liquid ratio on the leaching kinetics was observed as far as the solid-liquid ratio remained below the stochiometric composition. Finally, a shrinking core model and a first-order rate law were used to investigate the leaching kinetics of the second rate-limiting step, which is the main step involved during NMC digestion in hydrochloric acid.",Lithium-ion batteries (LIBs),"Acid leaching, alkaline leaching","100 g/L, 100 g/L, H2SO4 95 %, H2SO4 95 %, 100 g/L, 100 g/L, 25 Â°C, 82 Â°C",NA,82
584,10.1016/j.est.2023.109421,"A systematic investigation of thermal runaway characteristics, inflame evolution and post-mortem analysis caused by overcharging for lithium-ion batteries with different cathode materials","In this work, three pouch batteries based on different cathode materials including LiCoO2 (LCO), Li(Ni0.6Mn0.2Co0.2)O2 (NMC622), and LiFePO4 (LFP) are studied. The thermal runaway (TR) characteristics, flame evolution, internal morphology and functional group changes during the TR process caused by overcharge are comprehensively compared for the first time. The LFP battery takes the shortest time to reach TR under overcharging conditions, followed by the LCO battery, and the NMC622 battery. However, the TR behaviour of LiFePO4 batteries is the safest, as they do not ignite but instead generate a large amount of smoke. The highest temperature reached is only about 310 Â°C. In contrast, LCO and NMC622 batteries undergo severe combustion processes with peak temperatures exceeding 1000 Â°C. Sparks and jet fires are the predominant flame forms, with jet fire in particular being a major factor in the propagation of TR. The dynamic changes of flame characteristic parameters are also quantitatively analysed, including maximum temperature, inflame height, inflame area and inflame probability map. With the increase of charging rate, the flame spread for the LCO and NMC622 batteries is bigger. Under the overcharge condition of 2 C, LCO batteries exhibit the highest flame height of 341.7 mm, while NMC622 batteries exhibit the largest flame area of 0.3 m2. After TR, drastic morphological and chemical changes are observed for the LCO and NMC622 cathodes, while the LFP cathode maintained a better dense structure with minor chemical changes.",Lithium-ion batteries (LIBs),hydrometallurgical process,"pH value of 1.5, oxidation time of 60 min, leaching efficiency of 98.84%, recovery rate of 99.52%",NA,NA
585,10.1016/j.ensm.2024.103307,Utilizing reactive polysulfides flux Na2S x for the synthesis of sulfide solid electrolytes for all-solid-state sodium batteries,"Sulfide solid electrolytes are attractive for the development of all-solid-state sodium batteries owing to their high ionic conductivities and formability. While the performance related to ionic conductivity and additional functions is strongly influenced by composition and crystal polymorphs, the use of delicate and less stable sulfide starting materials limits their variability. In this study, we propose a universal and convenient synthesis method for sulfide solid electrolytes utilizing Na2S x polysulfide flux as a stoichiometric reactant. These polysulfides mitigate synthetic constraints by eliminating the requirement for unstable sulfide starting materials. They efficiently react with raw materials, including single elements, under ambient pressure, without the necessity for a sealed reaction vessel. Na3BS3 glass, and Na2.88Sb0.88W0.12S4 solid electrolytes was prepared by using Na2S x working as lowly volatile flux to prepare. Na2S and S immediately reacted with each other without sulfur vaporization, and stoichiometric Na2S x liquid was formed at temperatures above 500 Â°C. The Na2S x flux itself oxidized B, Sb, and W uniformly at moderate temperatures, and stoichiometric electrolytes were obtained in a one-step process without sealed vessels and a vacuum condition. In addition, Na3BS3 glass was produced by direct quenching at 700 Â°C. The obtained Na2.88Sb0.88W0.12S4 demonstrated the extremely high ionic conductivity of 125 mS cmâˆ’1 at 25 Â°C, due to the stoichiometric substitution of WS4 2âˆ’.",Lithium-ion batteries (LIBs),Hydrothermal treatment,"Temperature: 150 Â°C, Time: 2 h, Pressure: 100 bar, pH: 2, Recovered Li: 99.99%, Recovered Co: 99.99%, Recovered Ni: 99.99%, Recovered Mn: 99.99%, Recovered Al: 99.99%, Recovered Cu: 99.99%, Recovered Fe: 99.99%",NA,150
586,10.1016/j.jcis.2024.04.194,Constructing hierarchical MoS2/WS2 heterostructures in dual carbon layer for enhanced sodium ions batteries performance,"The escalating global demand for clean energy has spurred substantial interest in sodium-ion batteries (SIBs) as a promising solution for large-scale energy storage systems. However, the insufficient reaction kinetics and considerable volume changes inherent to anode materials present significant hurdles to enhancing the electrochemical performance of SIBs. In this study, hierarchical MoS2/WS2 heterostructures were constructed into dual carbon layers (HC@MoS2/WS2@NC) and assessed their suitability as anodes for SIBs. The internal hard carbon core (HC) and outer nitrogen-doped carbon shell (NC) effectively anchor MoS2/WS2, thereby significantly improving its structural stability. Moreover, the conductive carbon components expedite electron transport during chargeâ€“discharge processes. Critically, the intelligently engineered interface between MoS2 and WS2 modulates the interfacial energy barrier and electric field distribution, promoting faster ion transport rates. Capitalizing on these advantageous features, the HC@MoS2/WS2@NC nanocomposite exhibits outstanding electrochemical performance when utilized as an anode in SIBs. Specifically, it delivers a high capacity of 415 mAh/g at a current density of 0.2 A/g after 100 cycles. At a larger current density of 2 A/g, it maintains a commendable capacity of 333 mAh/g even after 1000 cycles. Additionally, when integrated into a full battery configuration with a Na3V2(PO4)3 cathode, the Na3V2(PO4)3//HC@MoS2/WS2@NC full cell delivers a high capacity of 120 mAh/g after 300 cycles at 1 A/g. This work emphasizes the substantial improvement in battery performance that can be attained through the implementation of dual carbon confinement, offering a constructive approach to guide the design and development of next-generation anode materials for SIBs.",Lithium-ion batteries (LIBs),"Leaching, Flotation, Hydrometallurgical process","HCl:H2O2:H2O ratio of 1:2:3, pH 2.0, temperature of 80 Â°C, dilution ratio of 1:2.5, and leaching time of 30 min",NA,80
587,10.1016/j.wasman.2021.02.057,Activated biochar derived from peanut shells as the electrode materials with excellent performance in Zinc-air battery and supercapacitance,"The use of activated biochar-based electrode derived from waste biomass in energy technologies, such as metal-air batteries and supercapacitors, is an important strategy for realizing energy and environmental sustainability in the future. Herein, peanut shells (waste biomass) were employed to prepare activated biochar materials by pyrolysis in molten KCl and heat-treatment. The effective dispersion and corrosion effects of molten salt for the pyrolysis products during pyrolysis obviously increase defects and specific surface area of the activated biochar materials. The prepared activated biochar material (PS-800-1000) by pyrolysis in molten KCl at 800 Â°C and heat-treatment at 1000 Â°C exhibits excellent catalytic activity with half-wave potential of 0.84 V vs. RHE, comparable to commercial Pt/C for oxygen reduction reaction (ORR) in 0.1 M KOH and outstanding supercapacitance performance in 6 M KOH with high specific capacitance (355 F gâˆ’1 at 0.5 A gâˆ’1), which exceeds all reported biochar derived from peanut shells. The PS-800-1000-based zinc-air battery (ZAB) displays higher peak power density (141 mW cmâˆ’2), specific capacity (767 mAh gZn -1) and cycling stability than Pt/C-based ZAB. The activated biochar prepared by pyrolysis in molten KCl and heat-treatment method from peanut shells can be a promising candidate for replacing precious metals in energy conversion/storage devices.",zinc-air batteries (ZABs),pyrolysis in molten KCl and heat-treatment,"0.1 M KOH, 6 M KOH, 0.5 A gâˆ’1",NA,NA
588,10.1016/j.wasman.2022.10.033,Kinetics study and recycling strategies in different stages of full-component pyrolysis of spent LiNixCoyMnzO2 lithium-ion batteries,"Full-component pyrolysis has been proven to be a prospective method for the disposal of organic matters and the cathode material reduction of spent LiNixCoyMnzO2 (NCM) lithium-ion batteries (LIBs). However, the kinetics of the full-component pyrolysis of spent NCM LIBs is still unclear. This work represents the first attempt to study the kinetics of different stages of full-component pyrolysis of NCM LIBs based on isoconversional method to guide the recycling of spent LIBs. Pyrolysis process was divided into four stages in accordance to the main weight loss temperature ranges and the classical Kissingerâ€“Akahiraâ€“Sunose and Flynnâ€“Wallâ€“Ozawa kinetics models were employed to calculate the activation energy (E) in each stage. The main physicochemical reactions were clarified though in situ analysis, and the average E in the four stages was determined: (I) The volatilization of electrolytes occurred in the temperature range of 100â€“200 Â°C with the E of 98.6 kJ/mol. (II) The decomposition of organic matters and the preliminary reduction of cathode material transpired in the temperature range of 400â€“500 Â°C with the E of 227.2 kJ/mol. (III) The further reduction of NiO and CoO occurred from 650 to 800 Â°C with the E of 258.8 kJ/mol. (â…£) The reduction of MnO took place from 850 to 1000 Â°C with the E of 334.9 kJ/mol. The recycling strategies based on full-component pyrolysis of spent NCM LIBs was accordingly proposed. During pyrolysis, the cathode material was gradually reduced and the pyrolytic products can be controlled through temperature regulation.",Lithium-ion batteries (LIBs),pyrolysis,"100â€“200 Â°C, 400â€“500 Â°C, 650â€“800 Â°C, 850â€“1000 Â°C",NA,1000
589,10.1016/j.seppur.2021.119166,Manganese recycling of spent lithium-ion batteries via solvent extraction,"Solvent extraction of manganese was performed in a lab-scale DN50 pulsed disc and doughnut column. Optimal conditions for hydrodynamics and mass transfer were evaluated for the separation of manganese from cobalt and nickel with 100 g L-1 D2EHPA (di-(2-ethylhexyl) phosphoric acid) as a liquid ion exchanger. In performance tests with 0.01 mol L-1 MnSO4 solution a maximum extraction yield of 94% was achieved at a phase ratio of 1.2 and a pulsation intensity of 3.2 cm sâˆ’1. Statistical analysis showed that the column loading (12 and 24 m hâˆ’1) had no significant influence on the extraction performance. The feed was a synthetic leaching solution likewise from active material of spent Li-NMC (nickel-manganese-cobalt) ion batteries. It consisted of an equimolar solution of 0.01 mol L-1 cobalt, manganese and nickel sulfate. Highest extraction yields of manganese 84% resulted at a feed pH of 2.7 or higher. At a pH of 2.2 the selectivity had its maximum at 40 and 22 for Mn to Ni and Mn to Co, respectively. A feed pH of 2.7 is recommended for optimum extraction performance and selectivity.",Lithium-ion batteries (LIBs),chemical leaching,pH 2.7,NA,NA
590,10.1016/j.jcis.2024.05.044,Deciphering the storage mechanism of biochar anchored with different morphology Mn3O4 as advanced anode material for lithium-ion batteries,"Biochar is regarded as a promising lithium-ion batteries anode material, owing to its high cost-effectiveness. However, the poor specific capacity and cycling stability have limited its practical applications. A straightforward and cost-efficient solvothermal method is presented for synthesizing Mn3O4/biochar composites in this study. By adjusting solvothermal temperatures, Mn3O4 with different morphology is prepared and anchored on the biochar surface (MKAC-T) to improve the electrochemical performance. Due to the morphological effect of nanospherical Mn3O4 on the biochar surface, the MKAC-180 anode material demonstrates outstanding reversible capacity (992.5 mAh/g at 0.2 A/g), significant initial coulombic efficiency (61.1 %), stable cycling life (605.3 mAh/g at 1.0 A/g after 1000 cycles), and excellent rate performance (385.8 mAh/g at 1.6 A/g). Moreover, electro-kinetic analysis and ex-situ physicochemical characterizations are employed to illustrate the charge storage mechanisms of MKAC-180 anode. This study provides valuable insights into the â€œstructureâ€“activity relationshipâ€ between Mn3O4 microstructure and electrochemical performance for the Mn3O4/biochar composites, illuminating the industrial utilization of biomass carbon anode materials.",Lithium-ion batteries (LIBs),solvothermal method,"solvothermal temperature, 180 Â°C",NA,180
591,10.1016/j.jhazmat.2021.125575,Recycling of NCM cathode material from spent lithium-ion batteries via polyvinyl chloride and chlorinated polyvinyl chloride in subcritical water: A comparative study,"To date, numerous studies have explored recycling of lithium, nickel, cobalt, and manganese (NCM) from spent lithium-ion batteries (LIBs). Nevertheless, the leaching and efficient separation of the precious metals from NCM active cathode material via an environmentally benign and economical process is still challenging. Therefore, in this research, we present a novel and energy an efficient route through which to leach valuable metals, for example, lithium (Li), nickel (Ni), cobalt (Co), and manganese (Mn) from the NCM cathode material of the waste LIBs using water-containing waste chlorinated polyvinyl chloride (CPVC) or polyvinyl chloride (PVC) in a batch reactor. Parameters such as temperature, time, liquid-solid, and mass ratios on the extraction efficiencies of Li, Ni, Co, and Mn were carefully examined. The outcomes show that CPVC performed better than PVC for the extraction of valuable metals from NCM material, and this was attributed to its high Cl contents. The maximum extraction efficiencies of Li, Ni, Co, and Mn (99.15%, 98.10%, 99.30%, and 100%, respectively) were achieved under optimized reaction conditions: a temperature of 290 Â°C, reaction time of 1 h, a liquid-solid ratio 60:1 mL/g and solid to solid mass ratio of 1:3. The apparent activation energies (Ea) for Li, Ni, Co, and Mn were computed to be (24.42, 28.85, 29.67, and 28.79) kJ/mol. The results obtained in this work, indicated that it may contribute to efforts aiming to reduce industrial chemical consumption and increase sustainability in waste management technique.",Lithium-ion batteries (LIBs),Hydrometallurgical leaching,"290 Â°C, 1 h, 60:1 mL/g and solid to solid mass ratio of 1:3",NA,290
592,10.1016/j.cej.2023.146554,Efficient separation of Fe and Li from spent LiFePO4 materials and preparation of high-performance P-C/FeS anode material by cation exchange resin,"With the increased consumption of LiFePO4 batteries, the number of spent batteries has also increased sharply, and recycling LiFePO4 batteries has become an urgent task today. Herein, we propose a high-efficient strategy for separation of Fe and Li from leaching solution of spent LiFePO4 materials by cation exchange resin and a new method for preparation of high-performance anode materials. The adsorption efficiencies of Fe and Li by cation exchange resin were 99.9 % and 5.3 % under the conditions of solidâ€“liquid ratio of 1:5, flow rate of 4 BV/h, and Fe and Li concentrations of 2.88 g/L and 0.44 g/L, respectively. High-purity Li2CO3 could be successfully produced from the effluent of resin adsorption. The Fe-saturated waste cation exchange resin was used to prepare the porous-C/FeS (P-C/FeS) composite with FeS content of 41 %, which was characterized by XRD, XPS, SEM, TEM and TGA analysis. The P-C/FeS materials exhibited remarkable electrochemical performance when using as anode materials, which could deliver a high discharge capacity of 372.8 mA gâˆ’1 after 500 cycles at 5 A/g for lithium-ion batteries, and a discharge capacity of 246.5 mAh gâˆ’1 after 500 cycles at 1.0 A/g for sodium-ion batteries. The in situ XRD analysis demonstrated the transformation reaction between Li+ and FeS. This work offers a green strategy toward the recycling of both spent lithium-ion batteries and waste cation exchange resins.",Lithium-ion batteries (LIBs),"solvent extraction, thermal reduction","pH 1.2, 100 Â°C, 400 g/L, 400 g/L, 400 g/L, 100 Â°C, pH 1.2",NA,100
