Repository: avanscholar/Battery-LLaMA

Battery-LLaMA: Multi-Objective Optimization Employing Knowledge Graph-Embedded Large Language Model to Strategize Battery Recycling Technology Selection.

The figure below is a complete schematic diagram representing the development of a framework for selecting the optimal battery recycling processes.

File: Data files/BR-KG/Input_Data_874_abstracts.csv (part 27 of 38)
Abstract Number,DOI,Title,Abstract,Battery_Type,Recycling_Process_Used,Process_Conditions/Battery_Properties,Recovered_Materials (from abstract),Final Max Temperature
593,10.1016/j.electacta.2022.139863,Sustainable regenerating of high-voltage performance LiCoO2 from spent lithium-ion batteries by interface engineering,"The LiCoO2 (LCO) material is extensively applied in Li-ion batteries due to its excellent property. Tons of LCO scraps is generated as the gradual abandonment of LIBs. Thus, it becomes extremely important to recycle the cathode material in order to protect the environment and utilize resources. This work proposes a direct recycling method of interface engineering to promote the high-voltage property of the regenerated LiCoO2. Adaptive hydrothermal relithiation is first performed to increase the missing Li+ of the used LiCoO2, and mechanically mixed with Li1.4Al0.4Ti1.6(PO4)3 (LATP) before annealing. It is discovered that, LiCoO2 can react with LATP when annealed at high temperature (> 700 Â°C), producing a mixed phase substance (Co3O4/Co2AlO4, CoTiO3 and Li3PO4) attaches to the surface of LiCoO2. These mixed phase substance can prevent interface reactions between the electrolyte and LiCoO2, thus improving the stability and the high-voltage property of regenerated LiCoO2. Compared to other recycling methods, the regenerated LiCoO2 possesses outstanding 4.4 V high-voltage property, with the initial discharging capacity of 166 mAh gâˆ’1 and the discharging capacity retention of 93.0% at 1C for 100 cycles.",Lithium-ion batteries (LIBs),leaching-solvent extraction process,"pH value of 1.0 and 2.0, H2SO4 concentration of 1.0 mol/L, and 2.0 mol/L, leaching time of 2 h, and 4 h, and 6 h, respectively",NA,NA
594,10.1016/j.ensm.2022.05.008,A sustainable route from spent hydrogenation catalysts to lamellar spherical vanadium oxide hydrates for superior low-cost aqueous Zn-ion batteries,"Vanadium oxides are the promising cathode candidate for zinc ions batteries due to their fascinating structure with adjustable tunnels. Whereas, the expensive reagent-grade vanadium raw materials impede their economically-feasible production for scale-up battery applications. Herein, based on the selective recycling of vanadium and facile hydrothermal treatment, the hierarchical hydrated vanadium oxides (HVO) derived from spent hydrogenation catalysts were successfully fabricated as superior cathode materials of ZIBs. The regulating role of guest water molecules on morphology and electrochemical performance of vanadium oxides was elucidated. The lamellar spherical V10O22.8Â·12H2O achieved a specific discharge capacity of 287 mA h g âˆ’ 1 at 0.2 A g âˆ’ 1 and the discharge specific capacity of 238 mA h g âˆ’ 1 at 1 A g âˆ’ 1. Meanwhile, it exhibited a high energy density of 106 Wh kgâˆ’1 at a power density of 3324 W kgâˆ’1 and excellent capacity retention of 82% after 3000 cycles at a high density of 10 A g âˆ’ 1. The storage mechanism of zinc ions were disclosed by ex situ Raman and XRD tests. This waste-to-wealth strategy may provide a promising route for the efficient utilization of hazardous spent catalysts and sustainable development of high performance vanadium-based cathode materials.",Lithium-ion batteries (LIBs),"pyrolysis, hydrolysis, acid leaching, oxidation roasting, hydrometallurgical process","250 Â°C, 150 Â°C, 250 Â°C, 150 Â°C, 250 Â°C",NA,250
595,10.1016/j.matchemphys.2011.06.045,Graphitization of unburned carbon from oil-fired fly ash applied for anode materials of high power lithium ion batteries,"Unburned carbon is an industrial waste product of oil-fired fly ash. From the viewpoint of waste recycling, using ground unburned carbon with an average size of 6Î¼m heat treatment at 2700Â°C, and both charge and discharge at 0.1C, yields the first columbic efficiency of about 93.6%. Moreover, after 50 cycles, the discharge capacity is 325.5mAhgâˆ’1, and the capacity retention is about 97.5%. The two conditions tested for rate capability are as follows: First, a charge at 0.2C rate and discharge at variable C-rates in which the unburned carbon after heat treatment at higher temperature exhibits a higher capacity in the 0.2â€“3C region. However, unburned carbon with heat treatment at 2300Â°C is a suitable material for the higher C-rate region (5â€“10C). Second, for both charge and discharge at the same C-rate, the unburned carbon after heat treatment at higher temperature exhibits a higher capacity in the 0.2â€“0.5C region; however, unburned carbon without graphitization treatment is a suitable material for the higher C-rate region (3â€“10C). Based on TEM observations, the graphitization treatment samples had annular microstructure which has many active sites, improving the intercalation/deintercalation of lithium ions. Therefore, these results show that compared to natural graphite, graphitization of unburned carbon is more suitable for the anode materials of a high power battery.",Lithium-ion batteries (LIBs),leaching process,"acid leaching, solvent extraction, alkaline leaching, HCl leaching, pulping, and calcination",NA,NA
596,10.1016/j.susmat.2023.e00624,Green and sustainable recycling of MnCo2O4/Mn3O4/Li(Mn0.75Ni0.25)2O4 mixed oxide from of spent Li-ion and Znâ€“MnO2 batteries and evaluation of its photocatalytic properties,"In this study, MnCo2O4/Mn3O4/Li(Mn0.75Ni0.25)2O4 spinel-like mixed oxide was synthesized by green recycling of spent Li-ion and Znâ€“MnO2 batteries. The first step consisted of leaching the cathode of Li-ion batteries and the cathode of Znâ€“MnO2 batteries with citric acid and glucose. Then, Li-ion cathode leachate was mixed with Znâ€“MnO2 cathode leachate. Leachate mixture received the addition of oxalic acid, yielding oxalate precursor material, which was calcined at 450 Â°C for 3 h to afford MnCo2O4/Mn3O4/Li(Mn0.75Ni0.25)2O4. Mixed oxide structure, composition, and morphology were determined by X-ray diffraction (XRD), inductively coupled plasma optical emission spectroscopy (ICP OES), scanning electron microscopy (SEM), and transmission electron microscopy (TEM). The photocatalytic properties of mixed oxide were evaluated in the decolorization of a model dye (methylene blue) under UV radiation. System using UV radiation + H2O2 + catalyst reached decolorization efficiency >93% in 120 min of reaction. This study provides a possible solution for two environmental liabilities (batteries and wastewater), and the results reported here are of scientific, economic, environmental, and social interest.",Lithium-ion batteries (LIBs),"chemical leaching, oxalic acid, H2O2","pH, 2.5",NA,NA
597,10.1016/j.jece.2023.111226,Solar photocatalysis using post-consumer alkaline batteries for degrading contaminants of emerging concern in surface water,"The goal of this study was to explore the use of post-consumer alkaline batteries' electrolytic paste as photocatalysts in solar processes for degrading contaminants of emerging concern (CECs) in surface water. Two types of alkaline batteries were used: Super Hyper UM-3SHSL8P6 (SH) and Alkaline LR6XAB/4B192 (AK), which were calcined at 500 Â°C for 4 h. The materials underwent various characterization tests, including SEM, XRF, BET, DRS, TGA, DRX, and pH at the Isoelectric Point (pI). The initial pH and catalysts dose conditions that result in the highest efficiency of methylene blue degradation were achieved through central composite design (CCD), i.e., 11.2, a dose of 1.5 g Lâˆ’1 for AK and 1.6 g Lâˆ’1 for SH. After 2 h of exposure to natural solar radiation, SH and AK achieved 72.6% and 96.6% removal efficiency in degrading the methylene blue model substance, respectively. This optimal condition was validated experimentally and statistically. In recycling tests, the photocatalysts maintained their efficiency until the third cycle with no statistically significant differences. The toxicity test with Lactuca sativa (lettuce) seeds showed that the treated water was not toxic. The AK catalyst was tested in the presence of three pharmaceutical drugs (ciprofloxacin, acetaminophen, and carbamazepine) in surface water at optimal pH 11.2 and natural pH (âˆ¼7), resulting in an overall removal of approximately 41.3% and 30.6%, respectively. Overall, our findings demonstrate that post-consumer alkaline batteries' electrolytic paste can be a viable option for solar heterogeneous photocatalysis under well-adjusted conditions.",Lead Acid Battery,acid leaching process,"pH=2.5, 30Â°C, 500g/L",NA,30
598,10.1016/j.biombioe.2024.107058,ZnCl2-based activation for converting spent coffee grounds into a robust anode for Li-ion batteries,"Achieving a net-zero target via a circular economy approach necessitates maximizing the recycling of waste into higher-value materials. In the present study, spent coffee grounds (SCG) from industrial food processing biomass waste are converted into a high-performance anode material used in lithium-ion batteries via one-step carbonization of ZnCl2 at 550 Â°C. The hybrid composites (HCs) are collected after the process contained C- and Zn-based mixed oxides, such as zinc silicate (Zn2SiO4) and zinc ferrate (ZnFe2O4). The content of Zn-based mixed oxides in HCs increases with the initial ZnCl2:SCG mass ratio and reaches its maximum at a ratio of 2:1 wt/wt (HCs_2). The electrochemical performance of the HC-based anodes is proportional to the loaded Zn content when the ZnCl2:SCG mass ratio increases from 0 to 2. The optimized anode (HCs_2) exhibits a charge capacity of 692 mAh gâˆ’1 and capacity retention of 86 % at the 100th cycle, whereas the corresponding values for HCs_0 anode (without ZnCl2 treatment) are 311 mAh gâˆ’1 and 73.3 %. The superior electrochemical performance of the optimized anode is attributed to the nanosized Zn2SiO4 and ZnFe2O4, stabilization effect of activated carbon matrices, and a strategy that increases the proportions of high-capacity components.",Lithium-ion batteries (LIBs),One-step carbonization of ZnCl2 at 550 Â°C,100th cycle,NA,NA
599,10.1016/j.jpowsour.2016.12.115,The synthesis of Li(CoMnNi)O2 cathode material from spent-Li ion batteries and the proof of its functionality in aqueous lithium and sodium electrolytic solutions,"Several spent Li-ion batteries were manually dismantled and their components were uncurled and separated. The chemical composition of each battery's component was determined by atomic absorption spectroscopy. Among several ways to separate cathode material from the collector, the alkali dissolution treatment was selected as the most effective one. After both complete separation and acid leaching steps, the co-precipitation method, followed by a thermal treatment (700 Â°C or 850 Â°C), was used to resynthesize cathode material LiCo0.415Mn0.435Ni0.15O2. Its structure and morphology were characterized by XRD, Raman spectroscopy and SEM-EDS methods. The electrochemical behavior of recycled cathode materials was examined by cyclic voltammetry and chronopotentiometry in both LiNO3 and NaNO3 aqueous solutions. High sodium storage capacity, amounting to 93 mAh gâˆ’1, was measured galvanostatically at a relatively high current of âˆ¼100 mA gâˆ’1. Initial lithium intercalation capacity of âˆ¼64 mAh gâˆ’1, was determined potentiodynamically at very high scan rate of 20 mV sâˆ’1 (âˆ¼40 C). Somewhat lower initial capacity of âˆ¼30 mAh gâˆ’1, but much lower capacity fade on cycling, was found for sodium intercalation at the same scan rate. The differences in the Li and Na charge storage capability were explained in terms of ion rearrangement during charging/discharging processes.",Lithium-ion batteries (LIBs),"alkali dissolution treatment, co-precipitation method, thermal treatment",700 Â°C or 850 Â°C,NA,850
600,10.1016/j.jechem.2021.10.004,"Boosting practical high voltage lithium metal batteries by butyronitrile in ether electrolytes via coordination, hydrolysis of CN and relatively mild concentration strategy","Currently ether solvents have been regarded as the most compatible organic solvents with lithium metal in electrolytes of lithium batteries. However, ether solvents are unstable under high voltage (>4.0 V), and prone to side reactions with nickel-rich high-voltage cathode materials. In this work, a novel dual-solvent electrolyte in ethylene glycol dimethyl ether (DME) and butyronitrile (BN) mixed solvent was designed and fabricated for Li/LiNi0.5Mn0.3Co0.2O2-based lithium metal batteries. When charged to high voltage 4.3 V, the battery cycled in this optimal electrolyte can maintain the capacity at 133.7 mAh gâˆ’1 with a retention of 88.84% after 150 cycles at 0.2 C and âˆ’10 Â°C. During long-term cycling, the battery also exhibits excellent cycling performance with capacity maintained at about 112.0 mAh gâˆ’1 after 500 cycles at 1 C and âˆ’10 Â°C. BN has strong oxidation resistance and high conductivity, which can inhibit the decomposition of ether solvents under high voltage and improve the low temperature performance of battery effectively. Additionally, the cyano (â€“CN) group in BN molecular has a strong coordination ability with the high-valent metal ions and can mask the active ions on the cathode, correspondingly reducing the corrosion of cathode material by the electrolyte. Moreover, cyano group can participate in the hydrolysis to remove trace amounts of water and acidic by-products such as HF in the electrolyte. Therefore, the boosting effect of butyronitrile for ether solvents can provide a promising strategy for enhancing the performance of high voltage lithium metal batteries for practical industrialization.",Lithium metal batteries,thermal treatment,"500 Â°C, 10 min, 500 mL",NA,500
601,10.1016/j.est.2023.107961,Research progress of vanadium battery with mixed acid system: A review,"The â€œdouble carbonâ€ goal has accelerated the development of multiple energy integration. Due to the capricious nature of renewable energy resources, such as wind and solar, large-scale energy storage devices are increasingly required to make the best use of renewable power. Recently, vanadium redox flow battery (VRFB) has attracted extensive attention as a promising form of large-scale energy storage. However, its application is limited by issues such as low energy density. Mixed acid-supported electrolyte systems can greatly improve these issues. Here we summarized the preparation of VRFB electrolytes and the progress of comprehensive performance studies of vanadium electrolytes in mixed acid-supported electrolyte systems, such as H2SO4-HCl, H2SO4-CH3SO3H and H2SO4-H3PO4. The mixed acid system can expand the application temperature range of VRFB (âˆ’20â€“50 Â°C) and allow for a vanadium concentration as high as >2.5 M. The stability of the mixed acid system electrolyte is >10 days. At the same temperature and current density, the H2SO4-HCl system has the highest energy density (40 Wh/L) and the highest energy efficiency (85 %). The H2SO4-CH3SO3H system improves the redox reaction kinetics of vanadium. The energy density reached 39.87 Wh/L, but the system cost is increased. The electron transfer part of vanadium redox reaction in the H2SO4-H3PO4 system is greatly accelerated. The addition of H3PO4 prevented the formation of precipitation. Furthermore, we briefly describe the progress of research on electrode materials and exchange membranes in mixed acid systems. We also analyze and describe the problems and solutions to be addressed in the future study of mixed acid system.",Lithium-ion batteries (LIBs),Hydrometallurgical process,"100 % recovery, 65 % recovery, 85 % recovery",NA,NA
602,10.1016/j.mset.2024.07.003,Evaluation of the addition of cement ash to the PVA/TEOS/HCl gel electrolyte on the performance of aluminium air batteries,"Cement manufacturing presents substantial environmental challenges due to the volume of waste generated, including cement ash. Therefore, it is crucial to discover novel methods to utilize cement waste effectively. This study aimed to examine the impact of different concentrations of cement ash (1, 1.5, 2, and 2.5 g) on the conductivity of PVA/TEOS/HCl (PTH) gel electrolyte materials. The primary goal was to determine the ideal concentration of cement ash that would yield maximum conductivity. The research findings demonstrated that the PTH2.5CA sample attained the greatest conductivity of 2.78 mS/cm when adding 2.5 g of cement ash. In addition, this material exhibits a capacity of 0.354 mAh, a specific capacity of 0.12826 mAh/g, and a density capacity of 0.11813 mAh/cm2. The power and power densities were measured as 6.48 mW/cm2 and 25.94 mW, respectively. These findings offer promising prospects for implementing sustainable practices in the industry and highlight the viability of utilizing cement waste as a significant element in battery membrane materials. This technique addresses environmental issues related to cement waste and contributes to advancing a more eco-friendly waste management system.",Lithium-ion batteries (LIBs),leaching process,"pH 1.0, H2SO4 concentration 1.0 mol/L, leaching time 30 min, and temperature 80 Â°C",NA,80
603,10.1016/j.ceramint.2022.07.114,Promoting the performances of NaTi2(PO4)3@C porous composite as novel anode materials for application in sodium ion battery,"Rechargeable aqueous sodium-ion batteries (SIBs) are urgently pursued as a low-cost candidate for grid-scale storage of intermittent renewable energies. NASICON-type NaTi2(PO4)3 holds great promises as anode material for aqueous SIBs owing to the high theoretical capacity and low redox potential, but being severely challenged by poor cycling performance and low reaction kinetics. In this study, a porous carbon-decorated NaTi2(PO4)3 composite was made using a simple sol-gel method and then thermally treated. The NaTi2(PO4)3 particles are adhered to the surface of carbon sheets uniformly. The NTP@C electrode delivers a reversible capacity of 198.1 mAhgâˆ’1 at 0.2 C, which is much higher than NTP (125.5 mAhgâˆ’1). Atta 50 cycle, a capacity of 196.5 mAhgâˆ’1 can be obtained for the NTP@C composite, which in about 99.1% of its initial capacity. From the EIS, RCT value of NTP@C was estimated to be 51.32 á½¨ which is lower than that of bar NTP (78.2 á½¨). Carbon greatly improves the cell's performance, particularly the cycle lifetime at high charge-discharge rates of NTP electrodes. The increased structural stability and electron/Na + ion transfer kinetics of the NTP@C anode material are responsible for its exceptional electrochemical properties and long cycle lifespan.",Lithium-ion batteries (LIBs),Hydrometallurgical leaching,"pH 1.5, 50 Â°C, 100 g/L H2SO4, 100 g/L H2O2, 100 g/L Na2SO4, pH 1.5, 50 Â°C, 100 g/L H2SO4, 100 g/L H2O2, 100 g/L Na2SO4",NA,50
604,10.1016/j.matchemphys.2024.129424,Multifunctional activated carbon derived from novel biomass for high-performance energy storage applications: A sustainable alternative to fossil-fuel-derived carbon,"Biomass-derived activated carbon materials have been attracted as low-cost and sustainable electrode materials for energy storage applications. In this work, we synthesised activated carbon from black gram whole skin for the first time, and the used source is a cost-effective carbon precursor. Nitrogen and phosphorous doping in activated carbon improved electronic conductivity, surface area and porosity. In supercapacitor application, the nitrogen and phosphorous doped activated carbon sample showed a high specific capacitance of 425 F gâˆ’1 at 0.5 A gâˆ’1 and cycling stability of about 92.5 % capacitance retention even after 5000 cycles in a three-electrode system. The observed stable specific capacitance in a three-electrode system encouraged us to make a two-electrode symmetric device, showing a specific capacitance of 100 F gâˆ’1 at 0.5 A gâˆ’1 with a higher energy density of 20 Wh kgâˆ’1. In addition, the lithium storage capability of doped carbon showed good capacity of 750 mAh gâˆ’1 at 0.1 A gâˆ’1 with a reversible capacity of 687 mAh gâˆ’1 after 100 cycles. The hetero-atom doped activated carbon derived from black gram skin showed outstanding electrochemical performance towards supercapacitor and lithium battery application, indicating a potential alternative to fossil fuel-derived carbon.",Lithium-ion batteries (LIBs),Hydrometallurgical process,"H2SO4 95 % and H2O2 30 %, pH 2.5, 30 Â°C, 120 min, 500 g Lâˆ’1, 100 g Lâˆ’1, 20 g Lâˆ’1",NA,30
605,10.1016/j.materresbull.2022.111901,NCM cathode active materials reproduced from end-of-life Li-ion batteries using a simple and green hydrometallurgical recycling process,"LiNi1/3Co1/3Mn1/3O2 (NCM 111) cathode material was reproduced from end-of-life lithium-ion batteries (LIBs) via a green hydrometallurgical process including environmentally friendly DL-malic acid leaching, oxalate co-precipitation, and heat treatment. The leaching reached 95% efficiency by using glucose as reducing agent. X-ray fluorescence analysis revealed effective oxalate co-precipitation of metal ions in the form of MC2O4âˆ™2H2O (M = Ni, Co, Mn) with Ni, Co, and Mn ratio was approximately 1:1:1. Heat treatment on the mixture of precipitateand lithium salt at 900 â„ƒ successfully reproduced NCM 111 cathode as confirmed via x-ray diffraction characterization. This sample also demonstrated comparable electrochemical properties with the fresh NCM cathode powder, with an initial specific discharge capacity of 158 mAh/g (0.2 C) and high rate capabilities. After 100 cycles of charge-discharge measurement at 0.2 C, this sample also revealed stable cycling ability with capacity retention of 93%, ensuring the good features of the reproduced cathode.",Lithium-ion batteries (LIBs),Green hydrometallurgical process,"95% efficiency, X-ray fluorescence analysis, 900 â„ƒ, lithium salt, 158 mAh/g, 0.2 C, 100 cycles",NA,NA
606,10.1016/j.jallcom.2022.164661,Effect of N-doped carbon layer on the electrochemical performance of CoFe2O4 anode materials in lithium-ion batteries synthesized from spent LiCoO2 batteries,"Cobalt ferrite (CoFe2O4) nanoparticles are synthesized by sol-gel method using spent LiCoO2 batteries as raw materials successfully. The CoFe2O4 nanoparticles are subsequently coated with N-doped carbon by the carbonization of polydopamine obtained through self-polymerization of dopamine. The N-doped carbon layers with different thickness does not affect the structure and microstructure of CoFe2O4 and they are coated on the surface of CoFe2O4 nanoparticles confirmed by transmission electron microscopy. CoFe2O4/NC30 exhibited superior electrochemical performance, such as high specific capacity (919.6 mAh/g for initial cycle at 0.1 A/g), excellent cycling performance (662.9 mAh/g after 200 cycles at 0.1 A/g) and rate capability (357.9 mAh/g at 2 A/g) for using as anodes in lithium-ion batteries compared with pristine CoFe2O4 and other CoFe2O4/NC nanocomposites. The improved electrochemical performance could be ascribed to enhanced electrical conductivity and structural stability aroused by the N-doped carbon layers.",Lithium-ion batteries (LIBs),sol-gel method,0.1 A/g,NA,NA
607,10.1016/j.est.2024.111335,Cooling performance of a Li-ion cylindrical battery pack with liquid circulating pipes embedded in phase change material,"In global efforts to reduce carbon emissions from conventional IC-engine-powered vehicles, several countries have taken steps to adopt electric vehicles (EVs) as alternate transport options. Lithium-ion batteries are widely used as power sources and a battery thermal management system (BTMS) is needed to ensure that the battery operates within the optimal operating temperature. In this study, the battery module is designed to have a single inlet and outlet as well as provisions for supplying and removing coolants on the same side. This facilitates easier placement of systems considering the constraints of electric vehicles. The hybrid cooling system is proposed utilizing the effectiveness of the phase change material in addition to the active mode of liquid cooling for twenty-five 18650 Li-ion batteries arranged in 5S5P pack configuration with a resultant target capacity of 12500 mAh and 18 V. The hybrid battery cooling systems are designed in three configurations based on the number of water-circulating pipes embedded in a phase change material (PCM) container: 4V3H, 6V5H, and 8V7H where V and H represent vertical and horizontal pipes. Detailed procedures have been included for the structural design and realization of the hybrid cooling system. With the proposed hybrid cooling systems, the maximum battery pack temperature could be restricted below 43 Â°C when the battery packs were subjected to 4C discharge conditions at an ambient temperature of 35 Â°C for a 4C3H system. The maximum temperature non-uniformity was found less than 0.86 Â°C. A battery pack operating at a higher ambient temperature of 40 Â°C, the effective use of PCM and water circulating tubes keeps the maximum battery temperature below 45 Â°C and maximum temperature non-uniformity below 0.75 Â°C.",Lithium-ion batteries (LIBs),"thermal analysis, thermal management system",ambient temperature of 35 Â°C,NA,35
608,10.1016/j.ssi.2021.115625,Feasible preparation of Cu6Sn5 alloy thin-film anode materials for lithium-ion batteries from waste printed circuit boards by electrodeposition,"Homogeneous and three-dimensional structural Cu6Sn5 alloy thin-film composite materials are successfully fabricated by efficiently electrodepositing the acidic leaching solution of waste printed circuit boards with the pH value adjusted to 10 at different current densities, which are confirmed by inductive coupled plasma-optical emission spectrometer, scanning electron microscope, and X-ray diffraction. When the Cu6Sn5 alloy thin-film composite materials electrodeposited at 5 mA/cm2 are employed as anode materials for lithium-ions batteries, the assembled coin cells can deliver initial discharge and charge specific capacity of about 617 and 502 mAh/g at 100 mA/g, respectively, and can retain a discharge specific capacity of 448 mAh/g after 25 cycles. Moreover, the cells assembled with Cu6Sn5 alloy anodes can exhibit an enhanced lithium-ion diffusion coefficient of 5.045 Ã— 10âˆ’16 cm2/s with a lower transfer resistance of 63.43 Î©. Those results may provide an effective strategy for the resource utilization of low-value wastes into copperâ€‘tin alloy thin-film electrode materials.",Lithium-ion batteries (LIBs),"leaching, electrodeposition","pH value: 10, current density: 5 mA/cm2, discharge/charge rate: 100 mA/g, cycles: 25",NA,NA
609,10.1016/j.est.2024.112740,New multiphase R-Mg-Ni based alloys with non-super and super stacking structures as a promising negative electrodes for Ni-MH batteries,"This paper presents the effects of elemental substitution (R â†’ Y or Ni â†’ Co) in R-Mg-Ni (R = La, Nd, Pr) alloys on their electrochemical properties. The studied alloys were prepared by sintering and annealing pressed powdered precursors with magnesium. Samples were characterized by X-ray diffraction and energy dispersive analyses. The synthesized alloys exhibited a multiphase nature with both non-super and super stacking structures detected. Within La-based series, the electrode based on La3MgNi11Co3 and La4MgNi16Co3 alloys exhibits the highest discharge capacity of above 400 mAh/g and acceptable cyclic stability. The best cyclic stability of above 80 % after 50 cycles for both Ich/dis = 50 and 300 mA/g was observed for the La2YMgNi11Co3 electrode (Cmax = 384 mAh/g). La-based alloys showed higher high-rate dischargeability than Nd- and Pr-based alloys. HRD1000 for the La4YMgNi21Co3 electrode of 89 % was found as the highest one among all investigated electrode materials. In addition to above mentioned characteristics, the Tafel curves, cyclic voltammetric measurements as well as hydrogen diffusion coefficient calculation were performed and used for the analysis of the electrode characteristics.",Lithium-ion batteries (LIBs),Hydrometallurgical process,Low temperature (80 Â°C) and low pressure (100 kPa),NA,80
610,10.1016/j.chemosphere.2017.05.036,"Synthesis, characterization and photocatalytic properties of nanostructured CoFe2O4 recycled from spent Li-ion batteries","In this study, cobalt (Co) was recycled from spent lithium ion batteries (LIBs) and used to synthesize cobalt ferrite (CoFe2O4-LIBs), which was applied as a catalyst for heterogeneous photo Fenton reactions that discolored methylene blue (MB) dye. The co-precipitation method was used to synthesize CoFe2O4-LIBs and CoFe2O4-R nanoparticles with spinel structures using as raw materials of the LIB cathodes and commercial reagents. X-ray diffraction (XRD) identified the formation of spinel-type CoFe2O4, which formed clusters that could be seen under scanning electron microscopy (SEM) analysis and nanometric particles seen under transmission electron microscopy (TEM). Inductively Coupled Plasma Optical Emission Spectrometer (ICP OES) analysis was used to determine the concentrations of metals present in the ferrite, which reached 6.5% (w/w) of Co. The optimal conditions for discoloring the dye were evaluated using a factorial design. Using CoFe2O4 as a catalyst, the best conditions for catalytic reaction were pH 3, 30.0 mg of catalyst, and 8.0 mL of H2O2 73% (v/v). Discoloration efficiencies of 87.3% and 87.7% were obtained from CoFe2O4-R and CoFe2O4-LIBs, respectively. Therefore, CoFe2O4-LIBs proved to be an efficient catalyst for discoloring MB dye using heterogeneous photo-Fenton reactions. This work is of scientific, social, economic, and environmental interest. It investigates the process of synthesizing,characterizing CoFe2O4LIBs and the efficiency of degrading MB dye, subjects that have economic and environmental, and therefore, social interest. The work has scientific interest particularly because of the correlation between the structure of the recycled material and its catalytic properties.",Lithium-ion batteries (LIBs),co-precipitation method,"pH 3, 30.0 mg of catalyst, 8.0 mL of H2O2 73% (v/v)",NA,NA
611,10.1016/j.jpowsour.2022.232599,Scalable chemical prelithiation of SiO/C anode material for lithium-ion batteries,"Chemical prelithiation effectively compensates for the initial capacity loss in the SiO/C anode material used in lithium-ion batteries (LIBs), but it is difficult to conduct outside of the glove box. The high basicity of the water-based slurry using the prelithiated SiO/C weakens the binder making the anode printing defective. The oxidation of the prelithiated SiO/C in air is another issue. Herein, a scalable prelithiation is developed using a quartz reactor, where the arene solution is significantly reduced and recycled. The homogenization and passivation using NF3 are conducted in the same reactor as well. With the prelithiated SiO/C, the initial Coulombic efficiency (ICE) of the half cell strikes from 80.4% to 93.2%, and the pH value of the slurry decreases from 11.94 to 11.11. The full cell using a LiNi0.6Co0.2Mn0.2O2 (NCM622) cathode and a graphite anode containing 21 wt% of the prelithiated SiO/C exhibits a high ICE of 88.6% and good retention of 96.1% after 200 cycles.",Lithium-ion batteries (LIBs),"prelithiation, homogenization and passivation","100 mL of the arene solution, 100 mL of NF3",NA,NA
612,10.1016/j.jcis.2024.01.085,Organic polymer coating induced multiple heteroatom-doped carbon framework confined Co1-xS@NPSC core-shell hexapod for advanced sodium/potassium ion batteries,"Synthesis of advanced structure and multiple heteroatom-doped carbon based heterostructure materials are the key to the preparation of high-performance energy storage electrode materials. Herein, the hexapod-shaped Co1-xS@NPSC has been triumphantly prepared using hexapod ZIF-67 as the sacrificial template to prepare Co1-xS inner core and N, P, and S tri-doped carbon (NPSC) as the shell through the carbonization of the organic polymer precursor. When applied as anode for Na+ batteries (SIBs) and K+ batteries (PIBs), Co1-xS@NPSC presents the high reversible specific capability of 747.4 mAh/g at 1.0 A/g after 235 cycles and 387.8 mAh/g at 5.0 A/g after 760 cycles for SIBs, as well as 326.7 mAh/g at 1.0 A/g after 180 cycles for PIBs. The excellent storage capacity and rate capability of Co1-xS@NPSC is ascribed to hexapod structure of ZIF-67 unlike the common dodecahedron, which is constructed with interior porous and exterior framework repository, donating supplemental active sites, and doping of multiple heteroatoms forming organic polymer coating inhibiting the volume expansion and restrains the agglomeration of Co1-xS nanoparticles. This approach has paved a bright avenue to exploit promising anode materials with novel structure and hetero-atom doping for high-performance energy storage devices.",Lithium-ion batteries (LIBs),"microwave-assisted acid leaching, pulping and washing, low-temperature roasting, acid leaching and calcination, oxidation leaching, oxidation roasting, acid leaching, microwave-assisted leaching, microwave-assisted roasting, microwave-assisted oxidation leaching, microwave-assisted oxidation roasting","H2SO4:H2O2:H2O 1:1:1 molar ratio, microwave power of 800 W, 25 Â°C, 30 min, pulping time of 30 min, leaching time of 60 min, roasting temperature of 400 Â°C, roasting time of 30 min, pulping time of 15 min, leaching time of 30 min, oxidation leaching time of 60 min, oxidation roasting time of 30 min, microwave-assisted leaching time of 10 min, microwave-assisted roasting time of 10 min, microwave-assisted oxidation leaching time of 10 min, microwave-assisted oxidation roasting time of 10 min",NA,400
613,10.1016/j.esci.2021.08.002,A branched dihydrophenazine-based polymer as a cathode material to achieve dual-ion batteries with high energy and power density,"Organic electrode materials have exhibited good electrochemical performance in batteries, but their voltages and rate capabilities still require improvement to meet the increasing demand for batteries with high energy and power density. Herein, we design and synthesize a branched dihydrophenazine-based polymer (p-TPPZ) as a cathode material for dual-ion batteries (DIBs) through delicate molecular design. Compared with the linear dihydrophenazine-based polymer (p-DPPZ, with a theoretical capacity of 209 mAh gâ€“1), p-TPPZ possessed a higher theoretical capacity of 233 mAh gâ€“1 and lower highest occupied molecular orbital energy levels,which resulted in a high actual capacity (169.3 mAh gâ€“1 at 0.5 C), an average discharge voltage of 3.65 V (vs. Li+/Li) and a high energy density (618.2 Wh kgâ€“1, based on the cathode materials). The branched structure of p-TPPZ led to a larger specific surface area than that of p-DPPZ, which was beneficial for the electrolyte infiltration and fast ionic transport, contributing to the high power density. Due to the fast reaction kinetics, even at a power density of 23,725 W kgâ€“1 (40 C), the energy density still reached 474.5 Wh kgâ€“1. We also made a detailed investigation of the p-TPPZ cathode's charge storage mechanism. This work will stimulate the further molecular design to develop organic batteries with both high energy and power density.",Lithium-ion batteries (LIBs),solvent extraction process,"alkaline solution, alkaline electrolyte, alkaline-based electrolyte, alkaline solution with a Li2CO3/CuSO4 ratio of 1:1, alkaline solution with a Li2CO3/CuSO4 ratio of 1:2, alkaline solution with a Li2CO3/CuSO4 ratio of 1:3, alkaline solution with a Li2CO3/CuSO4 ratio of 1:4, alkaline solution with a Li2CO3/CuSO4 ratio of 1:5, alkaline solution with a Li2CO3/CuSO4 ratio of 1:6, alkaline solution with a Li2CO3/CuSO4 ratio of 1:7, alkaline solution with a Li2CO3/CuSO4 ratio of 1:8, alkaline solution with a Li2CO3/CuSO4 ratio of 1:9, alkaline solution with a Li2CO3/CuSO4 ratio of 1:10",NA,NA
614,10.1016/j.mcat.2020.111003,Highly reactive bulk lattice oxygen exposed by simple water treatment of LiCoO2 for catalytic oxidation of airborne benzene,"Aiming at a simple and effective way to activate the recycled cathode materials from spent Li-ion batteries for air cleaning, LiCoO2 was synthesized and treated by water for airborne benzene removal. Compared with the pristine sample, whose benzene conversion was âˆ¼20 % at 400 Â°C, the water-treated one could fulfill 100 % of conversion for 431 ppm of benzene at 300 Â°C under 120 L gâˆ’1 hâˆ’1 of space velocity. Furthermore, the water treatment process also worked effectively with the commercialized LiCoO2. Characterization results showed that surface oxygen, i.e., chemically adsorbed oxygen and surficial lattice oxygen, only acted as benzene adsorption sites inert towards benzene oxidation whereas bulk lattice oxygen was reactive for oxidation reaction. Water treatment played two roles in updating the LiCoO2 surface properties. One was to remove the excessive Li2CO3 and the thus-generated sites could adsorb gaseous oxygen, which was catalyzed to directly oxidize the gas-phase benzene into surface by-products at low temperatures (150âˆ’200 Â°C) following the Elay-Rideal pathway. Another more important role was to expose the bulk lattice oxygen by eliminating the surface oxygen species. The thus-exposed bulk lattice oxygen worked at high temperatures (250âˆ’400 Â°C) and could effectively oxidize the adsorbed benzene following the Mars-van Krevelen mechanism.",Lithium-ion batteries (LIBs),"pyrolysis, leaching, electrochemical treatment","120 L gâˆ’1 hâˆ’1, 400 Â°C, 150âˆ’200 Â°C, 250âˆ’400 Â°C",NA,400
615,10.1016/j.matchemphys.2017.01.003,Photocatalytic properties of Co3O4/LiCoO2 recycled from spent lithium-ion batteries using citric acid as leaching agent,"In this work, cobalt and lithium from the cathodes of spent lithium-ion batteries were recycled to synthesize a mixture of Co3O4 and LiCoO2. The positive electrode was leached with citric acid in the green recycling. After being heated to 85 Â°C, the leaching solution formed a pink sol, and after being dried at 120 Â°C for 24 h, it formed a gel, which is a precursor material for Co3O4 and LiCoO2 synthesis. A mixture of Co3O4 and LT-LiCoO2 was obtained after the calcination of the precursor material at 450 Â°C for 3 h. The photocatalytic properties of the Co3O4 and LiCoO2 were tested in the discoloration of methylene blue dye. The discoloration efficiency of methylene blue dye in the presence of Co3O4 and LiCoO2 was 90% after 10 h and 100% after 24 h of heterogeneous catalysis. The contribution of this work is that it presents a means to produce valuable materials with photocatalytic properties from recycled batteries through a spent Li-ion battery recycling process without polluting the environment.",Lithium-ion batteries (LIBs),"leaching with citric acid, heating to 85 Â°C, dried at 120 Â°C for 24 h","pink sol, a precursor material for Co3O4 and LiCoO2 synthesis, 450 Â°C for 3 h",NA,450
