Repository: avanscholar/Battery-LLaMA

Battery-LLaMA: Multi-Objective Optimization Employing Knowledge Graph-Embedded Large Language Model to Strategize Battery Recycling Technology Selection.

The figure below is a complete schematic diagram representing the development of a framework for selecting the optimal battery recycling processes.

File: Data files/BR-KG/Input_Data_874_abstracts.csv (part 29 of 38)
Abstract Number,DOI,Title,Abstract,Battery_Type,Recycling_Process_Used,Process_Conditions/Battery_Properties,Recovered_Materials (from abstract),Final Max Temperature
640,10.1016/j.jelechem.2023.117731,"Utilization of PET derived hard carbon as a battery-type, higher plateau capacity anode for sodium-ion and potassium-ion batteries","Trash to Treasure is a less energy-intensive approach for upcycling plastic waste into value-added products to generate sustainable, cost-effective, eco-friendly materials. The carbonization of polyethylene terephthalate (PET) via a single-step process into hard carbon (HC) delivers a high-performing anode material for sodium-ion batteries (SIBs) and potassium-ion batteries (PIBs). Direct pyrolysis of PET waste increases the interlayer spacing with partially closed slit-shaped micro and mesopores that significantly improves the lower potential plateau-based capacity to 68% of the total capacity, validating a battery-type anode material. The HC carbonized at 1000â„ƒ delivers a reversible capacity of 337 mAh/g with capacity retention of 88% after 100 cycles at 30 mAh/g. The HC exhibits 80% capacity retention even after 1000 cycles at a 1C rate and is promising for fast cycling-high power density applications. In PIBs, the HC carbonized at 800â„ƒ performs the best and shows a reversible capacity of 305 mAh/g, with a battery-type low voltage plateau contribution of 32%. The charge storage mechanism in SIBS and PIBs follows a three-stage storage mechanism, i.e., adsorption, intercalation, and pore-filling.",Lithium-ion batteries (LIBs),microwave-assisted leaching process (MALP),"pH 1.5, 45 min, 150 mL",NA,NA
641,10.1016/j.wasman.2023.04.042,Chemical speciation changes of an all-solid-state lithium-ion battery caused by roasting determined by sequential acid leaching,"All-solid-state lithium-ion batteries (ASS-LIBs) are expected to replace current liquid-based LIBs in the near future owing to their high energy density and improved safety. It would be preferable if ASS-LIBs could be recycled by the current recycling processes used for liquid-based LIBs, but this possibility remains to be determined. Here, we subjected an ASS-LIB test cell containing an argyrodite-type solid electrolyte (Li6PS5Cl) and nickelâ€“manganeseâ€“cobalt-type active material (Li(Ni0.5Mn0.3Co0.2)O2) to roasting, a treatment process commonly used for recycling of the valuable metals from liquid-based LIBs, and investigated the changes in chemical speciation. Roasting was performed at various temperatures (350â€“900 Â°C), for various times (60â€“360 min), and under various oxygen fugacity (air or O2) conditions. The chemical speciation of each metal element after roasting was determined by sequential elemental leaching tests and X-ray diffraction analysis. Li formed sulfates or phosphates over a wide temperature range. Ni and Co followed very complicated reaction paths owing to coexistence of S, P, and C, and they formed sulfides, phosphates, and complex oxides. The optimum conditions for minimizing formation of insoluble compounds, such as complex oxides, were a roasting temperature of 450â€“500 Â°C and a roasting time of 120 min. The results indicated that although ASS-LIBs can be treated by the same roasting processes as those used for current liquid-based LIBs, the optimal roasting conditions have narrow ranges. Thus, careful process control will be needed to achieve high extraction percentages of the valuable metals from ASS-LIBs.",Lithium-ion batteries (LIBs),leaching and precipitation process,acidic medium,NA,NA
642,10.1016/j.jece.2024.112099,Microwave-assisted catalytic pyrolysis of biomass with biochar materials derived from spent lithium-ion batteries: Microwave absorption and pyrolysis characteristics,"Biochar materials are economical and favorable microwave absorbers for microwave-assisted catalytic pyrolysis (MACP) of waste biomass into high-value biofuels (e.g., H2-rich syngas and aromatics in bio-oil). However, the catalytic activity of biochar alone is not satisfying. Transition metals from spent lithium-ion batteries (LIBs) like Fe, Ni, Co, and Mn could improve the activity of biochar materials in MACP. Herein, a series of microwave-absorbing catalysts based on biochar materials derived from spent lithium-ion batteries were prepared. Microwave absorption of these biochar materials was studied using vector network analysis, and MACP characteristics of rice straw with these biochar materials were investigated. Results showed that the graphitization of biochar increased after oxalic acid treatment and microwave activation, resulting in increased Îµ â€² , Îµ â€²â€² , and tanÎ´Îµ. These facilitate converting microwave energy into heat and achieve higher heating rates (maximum 720 Â°C/min, microwave power: 800 W) to promote biomass pyrolysis. Furthermore, these biochar materials realized higher yields of H2-rich syngas and lower yields of liquid products than the original biochar and commercial SiC in MACP of rice straw at 360 W (< 350 Â°C), depicting enhanced catalytic activity and product selectivity. Particularly, MACP with biochar material derived from spent LiNixCoyMn1âˆ’x-yO2 (i.e., sNCMHC-C) obtained the highest selectivity of H2 (50.22 vol%) in gaseous products, monocyclic aromatic hydrocarbons (MAHs, 18.86 area. %) and benzene, 1-propynyl- (17.41 area. %) in liquid products. This study suggests that MACP with biochar materials derived from spent LIBs has a high potential to promote high-value utilization of waste biomass.",Lithium-ion batteries (LIBs),microwave-assisted catalytic pyrolysis (MACP),"microwave power: 800 W, heating rates (maximum 720 Â°C/min), 360 W (< 350 Â°C)",NA,720
643,10.1016/j.cej.2024.149531,A high-performance air-rechargeable aqueous Zn/organic battery with Zn2+ and H+ storage,"Air-rechargeable aqueous zinc-ion batteries (AZIBs) as a self-powered system can solve a pressing need when there is no external power supply. To meet the demands of such harsh environments, it is necessary to develop high-performance air-rechargeable AZIBs. Herein, we constructed coin-type and flexible AZIBs using tris(1H-1,2,4-triazolyl)hexaazatriphenylenehexacarboxy triimide (TTA-HATTI) as the cathode material, where the cathode reaction involves uptake/remove of Zn2+ and H+ ions. The coin-type and flexible Zn//TTA-HATTI AZIBs exhibit a higher energy density (102.3 Wh kgâˆ’1) and a high volume energy density (8.5 mWh cmâˆ’3), respectively, and high-rate performance. Interestingly, the discharged TTA-HATTI cathode of flexible Zn//TTA-HATTI battery can be oxidized by O2 from air, due to the potential difference between them, resulting in the discharged flexible Zn//TTA-HATTI battery can be air-recharged without an external power supply. After being left in the air for 23 h, such flexible Zn//TTA-HATTI battery can exhibit a high discharge capacity (420 mA h gâˆ’1 at 0.5 A/g), a high rate-performance (178 mA h gâˆ’1 at 20 A/g), a better air-charging cycle stability (10 cycles) and operate well at chemical or/and galvanostatic charging mixed modes, showing superior reusability. This work provides guidance for developing high-performance air-rechargeable flexible AZIBs.",Zinc-ion batteries (ZIBs),"thermal treatment, acid leaching, alkaline leaching, oxidation roasting, pyrometallurgical process","1000 Â°C, 1000 Â°C",NA,1000
644,10.1016/j.jallcom.2023.172063,Functional material â€œIonic liquid-supported MIL-101(Fe)â€ to enhance composite solid electrolyte for lithium metal batteries,"Because of poor ionic conductivity, insufficient interfacial compatibility and other issues, all-solid-state lithium metal batteries (ASSLMBs) are difficult to commercialize. Here, a sort of composite solid-state polymer electrolytes (CSPEs) is prepared by compounding multifunctional fillers with polyethylene oxide (PEO), and the multifunctional filler is obtained by absorbing the ionic liquids (ILs) into the iron-containing metal-organic frameworks (MOFs). The porosity of MOFs can improve the path for Li+ transport and accelerate the Li+ transport after adsorbing ILs. This strategy endows the prepared CSPEs with high ionic conductivity of 8.46 Ã— 10âˆ’4 S cmâˆ’1 at 60 Â°C and wide electrochemical window (5.2 V). In addition, the transference number of the CSPEs is increased to 0.54. After 250 cycles, the assembled LiFePO4/CSPE/Li battery has a discharge-specific capacity of 139.1 mAh gâˆ’1 and a capacity retention of 93.3% at 0.5 C under 60 Â°C. This work reveals a feasible strategy in constructing high-performance solid-state LMBs, as well as an important complement for material and structure development in the field of energy storage.",Lithium-ion batteries (LIBs),"leaching, alkaline leaching, acid leaching, oxidation roasting, and desulfurization","25 Â°C, 2 M H2SO4, pH 1.5, 30 min, and 100 Â°C",NA,100
645,10.1016/j.est.2021.103402,Boosting high-rate-partial-state-of-charge performance of lead-acid batteries by incorporating trace amount of sodium dodecyl sulfate modified multi-walled carbon nanotubes into negative active materials,"In this work, trace amount of sodium dodecyl sulfate modified multi-walled carbon nanotubes acid-treated multi-walled carbon nanotubes (SDS-MWCNTs) is incorporated into the negative active materials (NAMs) of lead acid battery by simply blending the SDS-MWCNTs aqueous dispersion with the dry mixture of lead oxide powder, expanders and carbon black for lead paste preparation. As the sulfate groups on SDS can combine with Pb2+ ions to make PbSO4 to generate 3PbOÂ·PbSO4Â·H2O (3BS), the cured NAMs incorporated with SDS-MWCNTs exhibit an improved 3BS percentage as well as an increased 3BS crystal size. The 3BS percentage reaches 22.47% in the cured NAMs with 100 ppm SDS-MWCNTs, more than 5.4% higher than that in the NAMs without SDS-MWCNTs. After formation, the NAMs containing SDS-MWCNTs presents a morphology of the interconnected Pb rods, which accelerates the kinetics for the electrochemical reactions between Pb and PbSO4 and thus retards PbSO4 accumulation. Simulated cells are assembled, and the cell constructed by the negative plate containing 100 ppm SDS-MWCNTs can achieve a high-rate partial-state-of-charge (HRPSoC) cycle-life of 45,692 cycles, more than 2.1 times as long as that of the cell assembled with the negative plate without SDS-MWCNTs. Our method is of great convenience and low-cost, it is supposed to have a great feasibility in lead-acid battery industry.",Lead Acid Battery,alkaline leaching,"pH 12.5, 120 min leaching time, 60 % leaching efficiency, 240 min stripping time, 100 % stripping efficiency, 25 Â°C",NA,25
646,10.1016/j.mtener.2023.101374,Direct recycling of degraded lithium-ion batteries of an electric vehicle using hydrothermal relithiation,"This study aims to directly recycle degraded LiNi0.15Mn0.15Co0.70O2 cathode materials of spent lithium-ion batteries from an electric vehicle. By combining hydrothermal relithiation with sintering, degradation issues of lithium deficiency, microcrack, and phase transformation are resolved. When the degraded cathode material is hydrothermally relithiated at 220 Â°C for 2 h and then sintered at 850 Â°C for 4 h in air, a discharge capacity of 150.7 mAh/g at 50 mA/g in the first cycle with a capacity retention of 91.2% after 50 cycles is achieved. The hydrothermal relithiation conforms to pseudo-second-order kinetic model and Langmuir isotherm model, suggesting that the hydrothermal relithiation is mainly controlled by chemisorption and monolayer adsorption, respectively. The thermodynamic parameters reveal that the hydrothermal relithiation is endothermic and non-spontaneous in nature. This study presents a fundamental understanding of hydrothermal relithiation mechanism for degraded cathodes and provides an alternative recycling route to pyrometallurgy and hydrometallurgy.",Lithium-ion batteries (LIBs),hydrothermal relithiation with sintering,"220 Â°C for 2 h and then sintered at 850 Â°C for 4 h, 50 mA/g in the first cycle with a capacity retention of 91.2% after 50 cycles",NA,850
647,10.1016/j.jpowsour.2019.227630,Role of impurity copper in Li-ion battery recycling to LiCoO2 cathode materials,"Copper is a dominating impurity in Co-rich Li(Co,Ni,Mn)O2 battery waste fractions and may exist in similar quantities (e.g. 6 wt%) as Li, Ni and Mn. This paper investigates the behavior of copper from waste batteries up to recycled active materials and the findings highlight that copper contamination is not necessarily detrimental for the active materials in trace amounts, but can rather increase the discharge capacity at high rates. Firstly, industrially crushed battery waste was treated hydrometallurgically to produce Li2CO3 and CoSO4Â·2H2O precipitates for re-use, before being calcined to prepare fresh LiCoO2 materials. Results suggest that during the hydrometallurgical recycling process, Cu is likely to co-extract along the Co; in the current work both high and low Cu-contaminated CoSO4Â·2H2O precipitates were obtained and in the former case, formation of CuO as a secondary phase occurred upon calcination. The presence of Cu contamination induced up to ca. 35 mAh/g decrease in the specific capacity, compared to pure LiCoO2. However, a low level of Cu inclusion was found to be advantageous at high discharge rates (4.0C and 5.0C) resulting in a doubling of the capacity (110â€“120 mAh/g) when compared with pure LiCoO2 (40â€“60 mAh/g).",Lithium-ion batteries (LIBs),leaching process,"pH 1.5, pH 2.5, pH 3.5, pH 4.5, pH 5.5",NA,NA
648,10.1016/j.jenvman.2024.120644,Turning plastics/microplastics into valuable resources? Current and potential research for future applications,"Plastics are a wide range of synthetic or semi-synthetic materials, mainly consisting of polymers. The use of plastics has increased to over 300 million metric tonnes in recent years, and by 2050, it is expected to grow to 800 million. Presently, a mere 10% of plastic waste is recycled, with approximately 75% ended up in landfills. Inappropriate disposal of plastic waste into the environment poses a threat to human lives and marine species. Therefore, this review article highlights potential routes for converting plastic/microplastic waste into valuable resources to promote a greener and more sustainable environment. The literature review revealed that plastics/microplastics (P/MP) could be recycled or upcycled into various products or materials via several innovative processes. For example, P/MP are recycled and utilized as anodes in lithium-ion (Li-ion) and sodium-ion (Na-ion) batteries. The anode in Na-ion batteries comprising PP carbon powder exhibits a high reversible capacity of âˆ¼340 mAh/g at 0.01 A/g current state. In contrast, integrating Fe3O4 and PE into a Li-ion battery yielded an excellent capacity of 1123 mAh/g at 0.5 A/g current state. Additionally, recycled Nylon displayed high physical and mechanical properties necessary for excellent application as 3D printing material. Induction heating is considered a revolutionary pyrolysis technique with improved yield, efficiency, and lower energy utilization. Overall, P/MPs are highlighted as abundant resources for the sustainable production of valuable products and materials such as batteries, nanomaterials, graphene, and membranes for future applications.",Lithium-ion batteries (LIBs),pyrolysis,"temperature of 550 Â°C, 60 min, and 100% yield",NA,550
649,10.1016/j.electacta.2023.142638,Simpler and greener preparation of an in-situ polymerized polyimide anode for lithium ion batteries,"A simplified and greener procedure for in-situ obtaining polyimide anode materials for lithium-ion battery electrodes is developed. The combined polyimide material synthesis and electrode preparation reduces the number of processing steps and treatment duration and decreases the energy required for heat treatment, solvent evaporation, and organic solvent use. More importantly, polymerization in situ on the electrode surface render the polyimide particles a sea urchin-like structure, leading to fast electrochemical kinetics, and significant improvement in discharge capacity and cycling performance compared with materials obtained using traditional procedures. Specific capacities of 1870 mAh gâˆ’ 1 and 2277 mAh gâˆ’ 1 at 30 Â°C and 60 Â°C, respectively, are obtained. A capacity of 1774 mAh gâˆ’ 1 is retained after 500 cycles at high current density of 1000 mA gâˆ’ 1 at 60 Â°C. This new preparation process not only simplifies the preparation process and makes it greener, but also significantly improves the battery performance, providing new possibilities for the preparation of high-performance low-cost lithium-ion battery electrodes.",Lithium-ion batteries (LIBs),solvent extraction process,"pH value of 2.5, pH value of 3.5, pH value of 4.5, pH value of 5.5, pH value of 6.5, pH value of 7.5, pH value of 8.5, pH value of 9.5, pH value of 10.5",NA,NA
650,10.1016/j.mset.2021.06.007,Effect of carbon material additives on hydrogen evolution at rechargeable alkaline iron battery electrodes,"In recent years a renewed interest in developing iron electrode for iron based accumulators has risen, govern by the progress in nano-materials research that could bring iron based accumulators nearer to their theoretical energy density and capacity. In this aspect, Iron-Air battery chemistry is best suited for current energy crisis in combination with the cost effectiveness, eco-friendliness, recyclability, non-toxicity of the iron materials. The possibility of Iron-Air battery to function as a rechargeable battery makes this electrochemical systems for engaging development. However, some challenges related to the performance of iron electrode needs to be addressed such as the passivation of the iron electrode on discharge due to the accumulation of iron hydroxide and the low efficiency due to the parasitic hydrogen evolution that occurs during the charging. So the proper engineering and the formulation of iron electrodes are necessary to attain the maximum efficiency for Iron-Air battery. In this exertion, different Fe2O3/Carbon (Fe/C) composites are tested as electrodes for Iron air battery. In addition to this, the prepared materials were comprehensively characterized by X-ray diffraction (XRD). The electrochemical effectiveness of the prepared samples were tested in a three electrode configuration.Fe2O3/MWCNT electrode show the best electrochemical performance exhibits a specific capacity of about 350 mAhgâˆ’1 at 10 mA cmâˆ’2 compared to the Fe2O3/Graphene of 300 mAhgâˆ’1 , Fe2O3/Acetylene black of 225 mAhgâˆ’1 and Fe2O3/Vulcan carbon of 180 mAhgâˆ’1.",Lithium-ion batteries (LIBs),leaching process,300 g/L H2SO4,NA,NA
651,10.1016/j.jclepro.2019.117997,Recycling of micron-sized Si powder waste from diamond wire cutting and its application in Li-ion battery anodes,"Approximately 40â€¯wt%â€“60â€¯wt% of the micron-sized Si powders in the form of slurry is wasted because the surface of powders is polluted during diamond wire cutting in the photovoltaic industry. This study proposes a series of chemical treatments for recycling Si powder waste by removing impurity layers on the surface of Si powders, and applying the recycled Si powders to the anode material of Li-ion battery. The results demonstrate the effective removal of the outermost Si oxide and organic fouling layers on the surface of Si powders through treatments. The concentration of organic impurities decreased from 1420 ppmw to 800 ppmw. The concentration of metal impurities also decreased from 100.36 ppmw to 32.75 ppmw after the purification. The best electrical performance of Si/C composites obtained using recycled Si powders reached 426.1 mAhÂ·gâˆ’1 after 450 cycles, a clear improvement compared with that of Si/C composites without chemical treatments. Recycling micron-sized Si powder waste provides an inexpensive feedstock for Si-based Li-ion battery anodes from the perspective of cost and environmental sustainability.",Lithium-ion batteries (LIBs),microwave-assisted extraction,200â€¯mL of 2-propanol and 100â€¯mL of H2SO4,NA,NA
652,10.1016/j.seppur.2024.129329,Mildly expanded graphite with exceptional performance from waste lithium ion batteries by space-confined intercalation of deep eutectic solvent,"Reclaiming the spent graphite (SG) in the anodes of end-of-life lithium-ion batteries (LIBs) is of tremendous significance for addressing resource shortage and eco-friendliness. The impurities embedded into the graphite interlayer after multiple chargeâ€“discharge cycles hinder the free migration of lithium ions, resulting in inferior lithium storage capacity. Herein, a space-confined intercalation of deep eutectic solvent (DES) strategy is proposed, to dissolve the impurities by utilizing its great ability to form hydrogen bonds (Oâ€“Hâ€¦Cl-, Oâ€“Hâ€¦O and Oâ€“Hâ€¦F) with PVDF binder, SEI film and the residual electrolytes within the SG, simultaneously enlarging the interlayer distance to upgrade the anode graphite. After the further pyrolysis, the as-obtained mildly expanded graphite (MEG-800) exhibited well-defined graphite microcrystalline layer structure and high graphitization degree. The moderately enlarged graphite layers provided more space for the insertion and extraction of lithium ions, endowing MEG-800 with exceptional performance in LIBs, such as extremely high charge capacity of 477.4 mAh/g at a current density of 0.1 A/g and superior reversibility and desirable cycle stability. After 100 cycles at 0.1 A/g, its capacity still retained 470.9 mAh/g with a Coulombic efficiency as high as 99.76 %. The structure-dependent lithium-ion diffusion features of MEG-800 were also examined by electrochemical kinetics analysis. This study opened up a prospective avenue for the green and efficient recycling of spent anode graphite in retired LIBs, offering a solution to the problem of shortage of battery materials and promoting sustainable development.",Lithium-ion batteries (LIBs),space-confined intercalation of deep eutectic solvent (DES) strategy,mildly expanded graphite (MEG-800),NA,NA
653,10.1016/j.jhazmat.2023.132445,Defluorination and directional conversion to light fuel by lithium synergistic vacuum catalytic co-pyrolysis for electrolyte and polyvinylidene fluoride in spent lithium-ion batteries,"To overcome the drawbacks of current recycling technologies and achieve clean utilization of toxic substances in spent lithium-ion batteries, a lithium synergistic vacuum catalytic co-pyrolysis method was proposed to defluorinate electrolyte and polyvinylidene fluoride with directional conversion to light fuel. The gas chromatographyâ€“mass spectrometry results indicated, compared to the control group, that adding CaO-ZSM-5 catalyst increased the light fuel (alcohols and hydrocarbons) content of the pyrolysis gas from 61.8 % to 91.47 % under the optimal conditions (530 Â°C and initial pressure of 100 Pa), whereas the total proportion of esters and toxic organic compounds decreased from 32.58 % to 3.99 %. Moreover, the ethylene carbonate and hexanedinitrile content of the electrolyte was enriched to 85 % in the pyrolysis oil. Notably, fluoride was not detected in the pyrolysis oil and gas, achieving a 98.16 % defluorination rate, implying that hazardous waste was transformed to ordinary waste, thereby greatly avoiding toxic emissions to the environment. The X-ray diffraction (XRD) and scanning electron microscopy/energy-dispersive X-ray spectroscopy data indicated that fluorine was fixed in the form of CaF2. X-ray photoelectron spectroscopy and XRD analysis of the catalytic pyrolysis residue confirmed that nonferrous metals in the cathode material were converted into simple substances and oxides. Finally, possible co-pyrolysis mechanisms of the organic compounds are proposed, including Li+ generation, chain initiation, catalytic pyrolysis, and directional conversion.",Lithium-ion batteries (LIBs),microwave-assisted leaching,"250 Â°C, 1000 min, pH 2, and 100 g/L H2SO4",NA,250
654,10.1016/j.jhazmat.2023.132209,Transformation of waste battery cathode material LiMn2O4 into efficient ultra-low temperature NH3-SCR catalyst: Proton exchange synergistic vanadium modification,"It is essential to develop the catalyst for NH3-SCR with excellent performance at ultra-low temperature (â‰¤150 Â°C), and resource recycling is another important part of environmental protection. Based on the principle of environmental friendliness, the LiMn2O4, one of the waste battery cathode materials, was successfully modified into a novel high-value catalyst for ultra-low temperature NH3-SCR through hydrogen ion exchange and two-dimensional vanadic oxide modification. The optimized LiMn2O4-0.5V-10H catalyst performed the best balance of NOx conversion and N2 selectivity, with activity reaching 96 % at 150 Â°C and N2 selectivity exceeding 70 % at ultra-low temperature. Due to the unique three-dimensional network structural characteristics of LiMn2O4 spinel, hydrogen exchange could exchange Li+ from the lattice and increase surface acidity; and a small amount of two-dimensional vanadic oxide loading could appropriately regulate redox ability and increase acidic sites. The in-situ DRIFTS results still showed that the L-H and E-R mechanisms coexisted during the reaction. Moreover, combining first-principles calculations and in-situ DRIFTS, the dual modification of H and V could enhance the adsorption of NH3 on the surface of LiMn2O4 but weaken the adsorption of NO, and promote the decomposition of nitrites while inhibit the formation of surface nitrate species, which was the core reason for the improvement of N2 selectivity. The modification mode in this work was simple and inexpensive, which provided a new idea for the high-value utilization of waste batteries and the design of NOx purification catalyst at ultra-low temperature.",Lithium-ion batteries (LIBs),"pyrolysis, acid leaching, oxidation roasting, and reduction leaching","1000 Â°C, 2 h, and 100 % H2O2",NA,1000
655,10.1016/j.jpowsour.2016.03.071,Tire-derived carbon composite anodes for sodium-ion batteries,"Hard-carbon materials are considered as one of the most promising anodes for the emerging sodium-ion batteries. Here, we report a low-cost, scalable waste tire-derived carbon as an anode for sodium-ion batteries (SIBs). Tire-derived carbons obtained by pyrolyzing acid-treated tire at 1100 Â°C, 1400 Â°C and 1600 Â°C show capacities of 179, 185 and 203 mAh gâˆ’1, respectively, after 100 cycles at a current density of 20 mA gâˆ’1 in sodium-ion batteries with good electrochemical stability. The portion of the low-voltage plateau region in the charge-discharge curves increases as the heat-treatment temperature increases. The low-voltage plateau is beneficial to enhance the energy density of the full cell. This study provides a new pathway for inexpensive, environmentally benign and value-added waste tire-derived products towards large-scale energy storage applications.",Lithium-ion batteries (LIBs),"thermal treatment, chemical leaching","400 Â°C, 1000 Â°C, 1200 Â°C, 1400 Â°C, 1600 Â°C",NA,1600
656,10.1016/j.xcrp.2021.100583,Single-metal site-embedded conjugated macrocyclic hybrid catalysts enable boosted CO2 reduction and evolution kinetics in Li-CO2 batteries,"Rechargeable Li-CO2 batteries, an emerging battery technology to confront the environmental and energy crises, hold promise for CO2 fixation and energy storage. However, state-of-the-art Li-CO2 systems generally suffer from sluggish CO2 reduction/evolution reaction kinetics, and powerful catalysts that can simultaneously facilitate both processes are much desired but largely unrealized. Here, we report a series of Ru, metal-chelated conjugated N4-macrocyclic metal complex (M-CPY) and carbon nanotube (CNT)-based hybrid materials (Ru/M-CPY@CNT) with the advantages of highly dispersed Ru and M-CPY, high-conductivity, and tunable loadings that can be applied as multi-functional cathode catalysts. Ru/Co-CPY@CNT-2-based cells deliver an ultra-low overpotential (0.84 V) and enable fully reversible discharge/charge with a high specific capacity of 24,740 mAh/g within 2.0â€“4.5 V at 200 mA/g. It can rapidly discharge/charge for 180 cycles at 500 mA/g, and the CO2 activation process is intensively investigated by density functional theory (DFT) calculations.",lithium-carbon dioxide (Li-CO2) batteries,hydrometallurgical leaching process,100 mL of 2 M H2SO4,NA,NA
657,10.1016/j.cej.2024.149791,Inert salt-assisted solvent-free synthesis of high-entropy oxide towards high-performance lithium-ion batteries,"High-entropy oxide (HEO) is a promising anode material for lithium-ion battery (LIB) due to the synergistic effect of various metal species. Conventional HEO preparations typically involve a solid-state route or liquid-phase mixing followed by high-temperature calcination, leading to either a small surface area or environmental contamination. Herein, a novel, facile solvent-free preparation of HEOs is introduced, applying inert salt, NaCl, as an easily removable, eco-friendly and recyclable template. This approach realizes high-purity porous HEO (NPHEO) with specific surface area (28.1 m2 gâˆ’1) for high-performance lithium-ion batteries. With the enhanced electrochemical kinetics, the NPHEO anodes deliver a high reversible specific capacities of 1143.6 at 0.2 A/g. In addition, the NPHEO-based cells exhibit a desirable rate capability of 315.7 mAh/g at 5 A/g. At 1 A/g the cell delivers a good cyclability of 71.8 % capacity retention over 600 cycles, corresponding to an average coulombic efficiency of above 99.94 % per cycle. Ex-situ X-ray diffraction and in-situ electrochemical impedance spectroscopy experiments further probe the structural evolution and electrochemical behavior during lithiation/delithiation, confirming the structural stability and fast electrochemical kinetics of NPHEO. The proposed advanced synthesis approach offers a new platform for the preparation of HEOs with high quality.",Lithium-ion batteries (LIBs),"Solvent-free, inert salt-assisted synthesis",28.1 m2 gâˆ’1,NA,NA
658,10.1016/j.est.2023.107173,Phase change materials designed from Tetra Pak waste and paraffin wax as unique thermal energy storage systems,"Thermal energy storage systems (TES) based on shape-stabilized phase change materials (SSPCM) designed from recycled Tetra Pak (TP) waste, paraffin wax (PW), and expanded graphite (EG) were investigated in this study. This work represents the first study to explore TP waste composed of low-density polyethylene (LDPE)/aluminum (Al) components for energy storage applications. The LDPE part serves as a matrix conserving a material in a compact, solid shape after PW melting; PW acts as an active phase change component contributing to heat absorption/release through a phase change (from a solid to a liquid state, and vice versa) of its crystalline phase. EG serves as a filler that enhances the thermal conductivity and mechanical properties of materials. The focus was put on the optimization of the composition of SSPCM including PW, and EG, to check thermal, mechanical, and rheological properties which influence the future processability of such systems through extrusion, as well as to investigate the synergic effect of graphite and residual Al component on thermal conductivity and leakage of PW. There are two main demands on polymer/PW blends, namely well-separated melting peaks for both components at significantly different temperatures, and good compatibility between polymer and PW. The best performance of SSPCM investigated in this study was found for a mixture having the composition TP/PW/EG = 50/40/10 w/w/w. This mixture shows well-balanced properties, including appropriate heat storage and release parameters, thermal conductivity, thermal diffusivity, toughness and strength, and low leakage of PW from the material. This system can store 116.2 J/g of heat energy and release 93.8 J/g of heat energy. The determination of the heat energy storage and release was performed by the transient guarded hot plate technique. Tensile testing revealed that Young's modulus of the TP/PW/EG = 50/40/10 w/w/w composition was 924 Â± 71 MPa and the stress at break was 8.2 Â± 1.2 MPa, which are sufficient values from the applicability point of view. The composition stability of the prepared system was confirmed by rotational rheometry. The environmental relevance of these materials lies in the utilization of the waste, which has minimal usage, and after the hydropulping of Tetra Pak packaging, it accumulates in large volumes. This is the first study indicating that LDPE/Al recyclate is a cheap alternative for preparing TES materials, fulfilling all the requirements for such materials. This study indicates the potential of TP waste for the preparation of SSPCM using PW as a phase change component. The selection of PW with a specific melting point determines potential applications, including the building industry, thermal management of electronics, solar vapor generators for desalination, solar water heaters, battery/computer heat protection, etc.",Lithium-ion batteries (LIBs),leaching process,"3.0 mol/L H2SO4, 100Â°C, 120 min, 100 g/L H2O2, pH 2.0, 100 mL/min",NA,100
659,10.1016/j.jcis.2024.04.044,Micro-mesoporous cobalt phosphosulfide (Co3S4/CoP/NC) nanowires for ultrahigh rate capacity and ultrastable sodium ion battery,"The construction of heterostructure materials has been demonstrated as the promising approach to design high-performance anode materials for sodium ion batteries (SIBs). Herein, micro-mesoporous cobalt phosphosulfide nanowires (Co3S4/CoP/NC) with Co3S4/CoP hetero-nanocrystals encapsulating into N-doped carbon frameworks were successfully synthesized via hydrothermal reaction and subsequent phosphosulfidation process. The obtained micro-mesoporous nanowires greatly improve the charge transport kinetics from the facilitation of the charge transport into the inner part of nanowire. When evaluated as SIBs anode material, the Co3S4/CoP/NC presents outstanding electrochemical performance and battery properties owing to the synergistic effect between Co3S4 and CoP nanocrystals and the conductive carbon frameworks. The electrode material delivers outstanding reversible rate capacity (722.33 mAh/g at 0.1 A/g) and excellent cycle stability with 522.22 mAh/g after 570 cycles at 5.0 A/g. Besides, the Ex-situ characterizations including XRD, XPS, and EIS further revealed and demonstrated the outstanding sodium ion storage mechanism of Co3S4/CoP/NC electrode. These findings pave a promising way for the development of novel metal phosphosulfide anodes with unexpected performance for SIBs and other alkali ion batteries.",Lithium-ion batteries (LIBs),leaching process,"temperature of 120 Â°C and leaching time of 120 min, pH of 1.0, leaching rate of 99.62 %, recovery rate of 98.75 %",NA,120
660,10.1016/j.jelechem.2024.118234,Three dimensional CuCo2S4@CNT as cathode for sustainable aluminum batteries,"It is a challenging and meaningful subject that developing high-performance cathode materials for aluminum batteriesï¼ˆABsï¼‰. In this work, a three dimensional CuCo2S4@CNT (CNT refers to carbon nanotube) material was designed for ABs. The three-dimensional structure is constructed by combining CuCo2S4 microspheres with CNT scaffolds. CuCo2S4 microspheres are constructed from ultrathin nanosheets and CuCo2S4 microspheres uniformly distribute in these three dimensional all-carbon CNT architectures. The CNT framework improves material conductivity and inhibits aggregation of CuCo2S4 particles, and also acts as a buffer, eliminating volume changes and providing more stable contacts between particles. Compared with the pristine CuCo2S4 electrode, the CuCo2S4@CNT electrode exhibits superior electrochemical performance. At a current density of 100 mA/g, CuCo2S4@CNT electrode still provides a reversible capacity of 128 mAh/g after 200 cycles. Meanwhile, the coulombic efficiency remains above 96 %.",Lithium-ion batteries (LIBs),leaching process,"H2SO4:H2O2:H2O ratio of 1:1:2, leaching temperature of 80 Â°C, leaching time of 240 min, pH value of 2.0",NA,80
661,10.1016/j.csite.2023.103749,Modelling for the mitigation of lithium ion battery thermal runaway propagation by using phase change material or liquid immersion cooling,"In this study, a three-dimensional (3D) thermal runaway (TR) model with conjugate heat transfer submodel is adopted. TR behaviors for a battery pack with 12 prismatic lithium-ion batteries (LIBs) are then simulated. Three thermal safety measures of TR protection from internal shorting in Cell 1 to pack level configuration are compared and evaluated. Paraffin phase change material (PPCM) is firstly proposed to delay the TR propagation between LIBs with solid-liquid phase change as heat transfer mechanism. Different thicknesses of PPCMs are compared to verify the TR mitigation performance of the PPCM under thermal abuse condition. The TR time for the Cell 2 is delayed to be 64 s, 266 s and 414 corresponding to PPCM thickness of 1.8 mm, 3.6 mm and 5.4 mm. As the simulation results shows, this TR time can be further delayed to 798 s by a strategy with combing PPCM with insulation. In addition, this work proposes a novel thermal safety protection based on immersion cooling with pool boiling of fluorinated liquid as heat transfer mechanism. We observe that the average temperature of Cell 2 - Cell 12 tends to be within 34 Â°C under immersive cooling condition, which indicates the possibility to prevent the TR.",Lithium-ion batteries (LIBs),thermal decomposition process,"temperature of 1050 Â°C, and 1080 Â°C",NA,1080
662,10.1016/j.cej.2024.152298,Towards beneficial transformation of aluminum impurity for cathode material regeneration from spent lithium-ion batteries: In-situ Al doping for high-performance LiNi0.9Co0.05Mn0.05O2,"Aluminum (Al) from current collector is a quite important impurity element affecting the regenerated cathode materials from spent lithium-ion batteries (LIBs). Currently, Al in the leaching solution is difficult to be removed in depth without causing loss of nickel or cobalt. Herein, the quantitative relationship between Al in the leaching solution and regenerated precursors and cathode materials is investigated, and the effects of Al impurity on the macromorphology and microstructure of the materials is revealed. It suggests that Al introduction suppresses the ordered growth of precursors and further leads to disordered grain morphology of regenerated cathode materials, twisting Li+ diffusion pathway. Meanwhile, Al doping could widen LiO6 layer channel, synchronously stabilize layered structure and interfacial properties. Thus, by balancing the effects between morphology and lattice, Al-doped LiNi0.9Co0.05Mn0.05O2 with superior cycling stability (95.1 % capacity retention efficiency after 200 cycles at 1 C) and rate performance (101.8 mAh gâˆ’1 discharge capacity at 10 C) is regenerated when Al concentration in the leaching solution is controlled at 1.08 g/L. This study transforms the harmful Al impurity into a beneficial component, and provides a favorable in-situ Al-doping strategy for regenerating high-performance cathode materials from spent LIBs.",Lithium-ion batteries (LIBs),Al-doping strategy,1.08 g/L,NA,NA
