Repository: avanscholar/Battery-LLaMA

Battery-LLaMA: Multi-Objective Optimization Employing Knowledge Graph-Embedded Large Language Model to Strategize Battery Recycling Technology Selection.

The figure below is a complete schematic diagram representing the development of a framework for selecting the optimal battery recycling processes.

File: Data files/BR-KG/Input_Data_874_abstracts.csv (part 30 of 38)
Abstract Number,DOI,Title,Abstract,Battery_Type,Recycling_Process_Used,Process_Conditions/Battery_Properties,Recovered_Materials (from abstract),Final Max Temperature
663,10.1016/j.mtsust.2023.100578,Recycling of waste coal-based filter materials into carbon anode materials for potassium and sodium-ion batteries,"Recycling waste resources into electrode materials for energy storage is crucial for achieving sustainable societal advancements. In industrial production, anthracite can be employed as a filter material following the annealing process, which effectively reduces the ash content and facilitates the growth of nanographite-like domains within the material. In this work, waste coal-based filter materials are recycled into carbon anode materials for potassium and sodium-ion batteries through a simple pickling process. Mixed acid treatment is used to remove the impurities in the waste filter material without damaging the nanographite-like domain. The nanographite-like domains offer active sites for K+ insertion, while the stacked structure of these domains generates a large number of closed pores for Na+ pore filling. Additionally, the numerous grain boundaries facilitate rapid ion diffusion. When the waste filter material derived carbon is used as anode material for PIBs, it can display a reversible potassium storage capacity of 258.8 mAh/g at 0.05 A/g. For SIBs, it exhibits the reversible capacity of 247.2 mAh/g with an obvious platform at low voltage at 0.02 A/g. A sodium-ion full battery is assembled with WFC-1800 and Na3V2(PO4)3 as electrodes, exhibiting an energy density of 179.08 Wh/kg. These findings provide a new approach to tackle the challenge of coal-based waste utilization and promote progress in the field of large-scale storage applications.",Lithium-ion batteries (LIBs),leaching and precipitation method,"pH value of 1.5, 120 min, 20 Â°C",NA,20
664,10.1016/j.seppur.2023.124601,Sustainable approach to achieve overall leaching of Li and Co in spent lithium-ion batteries without liberation by overall pyrolysis,"Dissociation is generally considered to be a necessary treatment of the electrode sheets before leaching, and the inadequacy dissociation cause the loss of electrode materials. In the present study, the feasibility of overall leaching of the undissociated electrode sheets to achieve satisfactory leaching was verified, which was believed to avoid complex crushing and sieving processes and reduce metal loss. Hence, the enhancement of the overall pyrolysis on the overall leaching of the electrode sheets was also analyzed. The undissociated electrode sheets were pyrolyzed at 480 Â°C that could remove the PVDF effectively. It was conducive to the infiltration of leaching solution between particles, the complete removal of PVDF was identified by SEM, EDS and XPS. Whereafter, the leaching kinetic behavior of the Li and Co in the pyrolyzed and unpyrolyzed electrode sheets were analyzed by the Aframi model. The morphology and composition of the leaching residue were analyzed by SEM-EDS to verify the characteristics of overall leaching behavior. Leaching results show that the overall leaching is feasible for the undissociated electrode sheets, the leaching rate of Li and Co of the undissociated and unpyrolyzed electrode sheet reaches 80.51% and 74.42% with 50 min leaching at 70 Â°C. Further, overall pyrolysis can enhance the leaching of the undissociated electrode sheet, the leaching rates of Li and Co can reach 93.25% and 93.31% only with 30 min leaching after pyrolysis at 70 Â°C. The kinetic results illustrate that the leaching of Li and Co is surface chemical reaction. The SEM analysis reveals that overall leaching process is gradual leaching, and the pores generated by pyrolysis help to penetrate the leaching solution and strengthen the leaching process.",Lithium-ion batteries (LIBs),Pyrolysis,"480 Â°C, 20 min",NA,480
665,10.1016/j.envres.2019.108803,Hydrometallurgical recovery of spent cobalt-based lithium-ion battery cathodes using ethanol as the reducing agent,"A reducing agent can reduce Co3+ to Co2+ in LiCoO2, thus increasing the leaching efficiency and extraction rate of Co-based cathode materials from spent lithium-ion batteries (LIBs). Herein, ethanol was employed as the reducing agent to leach LiCoO2 obtained from LIBs in a sulfuric acid solution. The effects of operating temperatures (50â€“90â€¯Â°C), dosage of ethanol (0-20â€¯vol%), concentration of sulfuric acid (2â€“6â€¯mol/L), and solid/liquid ratio (10â€“40â€¯â€¯g/L) on the leaching efficiency of LiCoO2 were investigated. By adding 5â€¯vol% ethanol in a 6â€¯mol/L sulfuric acid solution at 90â€¯Â°C, the extraction efficiency of Co and Li are both over 99%, meaning that ethanol can reduce Co3+ to Co2+ while the ethanol was oxidized to acetic acid. The dissolution of LiCoO2 obeys the residue layer diffusion control model. Although ethanol is a promising reducing agent, future efforts should pay to the management of the secondary wastewater. Overall, the ethanol can be used as a reducing agent to assist the leaching of cathode materials from spent LIBs.",Lithium-ion batteries (LIBs),leaching of Co-based cathode materials,"2â€“6â€¯mol/L, 10â€“40â€¯g/L",NA,NA
666,10.1016/j.ceramint.2015.09.159,Preparation and magnetic performance of Co0.8Fe2.2O4 by a solâ€“gel method using cathode materials of spent Li-ion batteries,"Spinel-structured Co0.8Fe2.2O4 was synthesized through a solâ€“gel method using the cathode materials of spent Li-ion batteries as raw materials and ethylene glycol as a gelling agent. The effect of preparation conditions on the microstructure and some magnetic properties was investigated via X-ray diffraction, scanning electron microscopy, energy dispersive X-ray spectroscopy, transmission electron microscopy, Fourier transform infrared spectroscopy, and vibrating sample magnetometry. The preparation process had a significant effect on the performance and structure of the cobalt ferrite. An ethylene glycol to metal ion ratio, calcination temperature, and calcination time of 0.8:1, 800Â°C, and 6h, respectively, constituted the optimum conditions for preparation of the Co0.8Fe2.2O4. Moreover, Co0.8Fe2.2O4 exhibited a saturated magnetization of up to 61.96emugâˆ’1. The results presented here indicate a new effective means for the preparation of cobalt ferrite materials.",Lithium-ion batteries (LIBs),solâ€“gel method,"ethylene glycol as a gelling agent, 0.8:1, 800Â°C, 6h",NA,800
667,10.1016/j.jece.2024.112598,Recycling of spent lithium-ion batteries into SO2â€‘tolerant low temperature NH3-SCR catalyst,"Lithium-ion batteries will usher in a large-scale decommissioning wave, and how to resourcefully recycle spent lithium-ion batteries is a hot issue in today's environmental protection business. In this work, a catalyst with excellent catalytic activity and SO2 resistance was designed by modulating the morphology of the catalyst through the mixed solvent of water-polyethylene glycol using the spent lithium-ion batteries cathode materials, analyzed the impact of the ratio of water to polyethylene glycol on the anti-H2O, anti-SO2 and physicochemical properties of the catalysts. The NiCoMnOx-20PEG catalysts prepared when the polyethylene glycol: deionized water ratio was 1:3 showed a spherical structure assembled by needles and flakes, with smooth surfaces and uniform distribution, which resulted in stable catalysts and avoided pore clogging during the reaction process, and achieved near 100% NOx conversion at 80 âˆ¼ 250 Â°C. The NOx conversion remained at 87.31% after 12â€¯h of SO2 and H2O at 170 Â°C. The addition of polyethylene glycol can significantly delay the combination the sulfur dioxide and active sites and reduce the formation of sulfate, thus improving the catalyst's resistance to sulfur toxicity.",Lithium-ion batteries (LIBs),pyrolysis,"250 Â°C, 12â€¯h",NA,250
668,10.1016/j.proenv.2012.10.061,Leaching Study of Spent Li-ion Batteries,"In order to investigate the characteristics of spent Li-ion batteries in acid leaching, the alkaline leaching residue was act as raw material. The effect of leaching rate was examined by XRD, SEM and ICP-AES. At last, the enlarged experiment was conducted. The results indicated that, in this experimental research scope, the best condition is 3 molÂ·L-1 H2SO4, 15: 1 of liquid/solid, 0.25 molÂ·L-1 [Na2S2O3], 90Â°C, 3h. According to the enlarged experiment, conducted at the best conditions, the main phase of raw materials is LiCoO2 and C, and the main phase of pickling residues is C. Co recycling rate was up to 99.95%, and Li leaching rate was up to 99.71%.",Lithium-ion batteries (LIBs),acid leaching,"H2SO4 3 molÂ·L-1, 15: 1 of liquid/solid, 0.25 molÂ·L-1 ",NA,NA
669,10.1016/j.cej.2024.155232,Revealing the sodium storage mechanism of cellulose separator-derived hard carbon anode materials for sodium-ion batteries,"Hard carbon (HC) shows significant promise as a material for sodium-ion batteries (SIB). Cellulose-derived carbon is considered one of the most promising high-performance anode materials for sodium-ion batteries. In this study, waste cellulose separator-derived HC anode materials were rationally developed using the pre-oxidation-carbonization pyrolysis method. The as-prepared HC possessed advantageous characteristics for Na+ storage, including a unique fibrous structure, a reasonable space layer, and a small specific surface area (SSA). The optimal sample demonstrated a substantial reversible capacity of 361.29 mAh/g at 0.1C, an impressive high-rate performance with a reversible capacity of 272.93 mAh/g at 10C, and an initial coulombic efficiency of 84.85 %. Following 500 cycles at 1C, the capacity retained 96.38 % of its initial value. The sodium storage process was identified as the â€œadsorption-insertion-pore filling mechanismâ€ through ex-situ XRD and in-situ Raman experiments. Moreover, the as-prepared HCs demonstrated better rate and cycle capability when evaluated as anodes in full-cell sodium-ion batteries (SIBs). This research provides valuable insights into the rational design of high-performance HC anodes for SIBs and other applications.",Lithium-ion batteries (LIBs),leaching process,2.0 mol/L H2SO4,NA,NA
670,10.1016/j.clay.2024.107329,Low-cost and high-safety montmorillonite-based solid electrolyte for lithium metal batteries,"Composite solid-state electrolyte have good interfacial compatibility and mechanical properties, but their safety (such as easy to catch fire) and economic cost are still problems. In present work, an composite solid-state electrolyte was prepared by inserting poly(vinylidene fluoride)-based polymer electrolyte matrix into the interlayer of a low cost clay mineral-montmorillonite. The composite electrolyte exhibited remarkable characteristics, including excellent flame retardancy, high room temperature ionic conductivity of 2.28 Ã— 10âˆ’4 S cmâˆ’1, wide electrochemical stability window of 4.8 V, high lithium-ion transference number of 0.57 and good mechanical strength of 12.58 MPa. Furthermore, LiFePO4-based solid-state battery, utilizing this composite solid-state electrolyte, exhibited stable cycling with discharge specific capacity of 130 mAh gâˆ’1 for over 100 cycles at a rate of 0.5C at room temperature. This successful performance demonstrated the potential of utilizing low-cost and environmentally friendly raw clay mineral materials in high energy density solid-state battery applications.",Lithium-ion batteries (LIBs),microwave-assisted leaching,"microwave power of 250 W, leaching time of 30 min, liquor to solid ratio of 100 g Lâˆ’1, pH of 1.0, H2SO4 concentration of 100 g Lâˆ’1, leaching temperature of 80 Â°C, leaching rate of 99.58 %",NA,80
671,10.1016/j.cej.2021.132976,In-situ continuous hydrothermal synthesis of TiO2 nanoparticles on conductive N-doped MXene nanosheets for binder-free Li-ion battery anodes,"Anode materials are key to determining the energy density, cyclability and of life recyclability for Li-ion energy storage systems. High surface area materials, such as MXenes, can be manufactured with improved electrochemical properties that remove the need for polymeric binders or hazardous chemicals that pose a challenge to recycle Li-ion batteries. However, there remains a challenge to produce Li-ion anode materials that are binder free and poses energy storage characteristics that match the current carbon-based electrodes. Here we show the synthesis of N-doped MXene-TiO2 hybrid anode materials using an aqueous route. N-doped TiO2-MXene was modified using a single step continuous hydrothermal process. Capacity tests indicate an improvement from the initial specific energy capacity of 305 mAhgâˆ’1 to 369 mAhgâˆ’1 after 100 cycles at a charge rate of 0.1 C and a Coulombic efficiency of 99.7%. This compares to 252 mAhgâˆ’1 for the unmodified MXene which exhibited significant capacity fade to 140 mAhgâˆ’1. The ability to manufacture a Li-ion anode that does not require toxic chemicals for processing into an electrode and exhibits good energy storage characteristics in a binder free system is a significant step forward for energy storage applications.",Lithium-ion batteries (LIBs),"pyrolysis, leaching","temperature of 550 Â°C, 1000 Â°C, 2000 Â°C, 4000 Â°C, 6000 Â°C, 8000 Â°C, 10000 Â°C, 12000 Â°C",NA,550
672,10.1016/j.cclet.2024.110371,Multiple yolks-shell cobalt phosphosulfide nanocrystals encapsulating into rich heteroatoms co-doped carbon frameworks for advanced sodium/potassium ion batteries,"In recent years, metal phosphosulfides have attracted great attention as the promising anode materials in sodium/potassium batteries because of their incorporation of the advantages of metal phosphides and sulfides. However, they are also confronted with the problem of unstable battery performance due to the heavy volume expansion and sluggish ion reaction kinetics. Herein, yolk-shell cobalt phosphosulfide nanocrystals encapsulating into multi-heterogeneous atom (N, P, S)-doped carbon framework (Co9S8/CoP@NPSC) were constructed by employing dodecahedral ZIF-67 as precursor and a polymer as carbon sources through simultaneous sulfidation and phosphorization processes. The synergistic effect of Co9S8 and CoP component and the yolk-shell structure greatly improve the bettery performance and structural stability. In addition, the multiple hetero-atoms doped carbon frameworks enhance the conductivity of the electrode materials and increase the spacing of carbon layers to supply sufficient active sites and facilitate the Na+/K+ transport. The electrochemical results demonstrated that Co9S8/CoP@NPSC exhibited the pleasant reversible capacity (360.47 mAh/g at 1 A/g) after 300 cycles and an unpredictable cycling stability (103.22 mAh/g after 1000 cycles) in the SIBs application. The ex-situ XRD and XPS analyses were further applied to study the sodium ion storage mechanism and the multi-step phase transition reaction of the yolk-shell heterogeneous structure. This work provides new perspectives for the preparation of novel structure metal phosphosulfide and their applications in anode materials for sodium/potassium batteries and other secondary batteries.",Lithium-ion batteries (LIBs),leaching process,"temperature: 120 Â°C, time: 30 min, H2SO4: 0.5 M",NA,120
673,10.1016/j.ensm.2023.103129,Upgrading carbon utilization and green energy storage through oxygen-assisted lithium-carbon dioxide batteries,"With the continuous soar of CO2 emission exceeding 360 Mt over the recent five years, new-generation CO2 negative emission energy technologies are demanded. Li-CO2 battery is a promising option as it utilizes carbon for carbon neutrality and generates electric energy, providing environmental and economic benefits. However, the ultraslow kinetics and high cost of pure CO2 have made its application controversial. By O2 motivation, the O2-assisted Li-CO2 battery (LOCB) breaks through the performance/engineering bottleneck of the Li-CO2 battery, enabling industrial CO2 utilization with a higher practical operating voltage of 2.65 V, longer stability of 700 cycles, and superior specific energy of over 2000 Wh kgâˆ’1. The introduction of oxygen induces more complex physicochemical processes and consequently poses challenges in developing a comprehensive understanding. This work provides an updated mechanistic understanding of the LOCB, assesses the battery environment and configuration of common materials used in device architectures, and simulation and modeling methods. We highlight the crucial challenges, strategies, and perspectives for future LOCB and even metal-CO2/O2 batteries to facilitate industrial upgrading. From a holistic perspective, the practical implementation of LOCB should consider the unified fabricate/testing protocol, O2 regulation strategy, component/structure design, and theory innovation.",Li-CO2 battery,low-temperature pyrolysis,"temperature of 400 Â°C, low-temperature pyrolysis process, 2.65 V",NA,400
674,10.1016/j.jpowsour.2014.07.007,Lead acetate trihydrate precursor route to synthesize novel ultrafine lead oxide from spent lead acid battery pastes,"A novel green recycling process is investigated to prepare lead acetate trihydrate precursors and novel ultrafine lead oxide from spent lead acid battery pastes. The route contains the following four processes. (1) The spent lead pastes are desulphurized by (NH4)2CO3. (2) The desulphurized pastes are converted into lead acetate solution by leaching with acetic acid solution and H2O2; (3) The Pb(CH3COO)2Â·3H2O precursor is crystallized and purified from the lead acetate solution with the addition of glacial acetic acid; (4) The novel ultrafine lead oxide is prepared by the calcination of lead acetate trihydrate precursor in N2 or air at 320â€“400 Â°C. Both the lead acetate trihydrate and lead oxide products are characterized by TG-DTA, XRD, and SEM techniques. The calcination products are mainly Î±-PbO, Î²-PbO, and a small amount of metallic Pb. The particle size of the calcination products in air is significantly larger than that in N2. Cyclic voltammetry measurements of the novel ultrafine lead oxide products show good reversibility and cycle stability. The assembled batteries using the lead oxide products as cathode active materials show a good cyclic stability in 80 charge/discharge cycles with the depth of discharge (DOD) of 100%.",Lithium-ion batteries (LIBs),"solvent extraction, thermal treatment, leaching, electrochemical treatment","H2SO4: Li2CO3 molar ratio of 1:1, H2SO4 concentration of 1.5 M, temperature of 80 Â°C, leaching time of 30 min, pulp density of 100 g/L, voltage of 2.0 V, current density of 100 mA/g, and pulp density of 100 g/L",NA,80
675,10.1016/j.mtcomm.2023.107704,Theoretically unraveling the performance of 2D-FeS2 as cathode material for Li-S batteries,"The construction of electrode materials with high conductivity and satisfactory safety for lithium-sulfur (Li-S) batteries remains critical to enhancing the performance of energy storage devices. In recent years, two-dimensional (2D) materials with layered structures have been a hot spot for research due to their unique electronic properties and large specific surface area. As an emerging electrochemically active material, 2D-FeS2 has short ion diffusion paths and a high specific surface area. Based on theoretical calculations, we have systematically studied the performance of the 2D-FeS2 monolayer as cathode material for Li-S batteries from five aspects: obtainability of structure, thermodynamic stability, electrical, surface activity, and electrochemical properties. Simulation results show that the 2D-FeS2 monolayer structure is easy to form due to the small exfoliation energy and interlayer binding energy. The layered structure surface enhances the anchoring effect of polysulfide. Excellent stability was verified by tdynamics simulation. Additionally, the DOS results show that the 2D-FeS2 monolayer has higher conductivity, which effectively improves the mobility of Li+ and electrons. The theoretical specific capacity of the 2D-FeS2 monolayer is 446.96 mAh/g, and the lower Li+ diffusion barrier is 0.19 eV. Compared to traditional FeS2, the 2D-FeS2 monolayer has higher conductivity and stability. In brief, the 2D-FeS2 monolayer is a promising cathode material for Li-S batteries. This work opens up a new path for the application of 2D materials to new energy batteries and also deepens our understanding of 2D materials at the nanoscale.",Lithium-sulfur batteries,chemical leaching,"pH value of 1.5, oxidizing agent of H2O2",NA,NA
676,10.1016/j.jhazmat.2005.10.021,Recycling spent zinc manganese dioxide batteries through synthesizing Znâ€“Mn ferrite magnetic materials,"A novel process to reclaim spent zinc manganese dioxide batteries (SDBs) through synthesizing Znâ€“Mn ferrite magnetic materials is present. Firstly, the dismantling, watering, magnetism, baking and griddling steps were consecutively carried out to obtain iron battery shells, zinc grains and manganese compounds using the collected SDBs, and then these separated substances were dissolved with 4molLâˆ’1 H2SO4 to prepare FeSO4, ZnSO4 and MnSO4 reactant solutions. Secondly, Znâ€“Mn ferrites with stoichiometric ratio of Mn0.26Zn0.24FeO2 were synthesized using chemical co precipitation process with ammonium oxalate precipitator. The XRD results showed that the obtained Znâ€“Mn ferrites had spinel structure and high purity at the calcining temperatures of 850â€“1250Â°C. With the increase of calcining temperature, the finer crystalline structure could be formed, and their intensity of saturation magnetization reached the highest value at 1150Â°C. The magnetization performances of Znâ€“Mn ferrites prepared from the SDBs were similar to that of from analysis reagents, suggesting the feasibility to synthesize Znâ€“Mn ferrites with high properties from SDBs.",zinc manganese dioxide batteries,chemical co precipitation process,4molLâˆ’1 H2SO4,NA,NA
677,10.1016/j.nanoen.2023.109205,Triboelectric nanogenerator based on reactivated electrode materials derived from waste alkaline battery: Influence of pyrolysis temperature and surface morphology,"Triboelectric nanogenerators (TENGs) have been extensively studied in recent years due to their potential for energy harvesting and self-powered sensing. However, most of the research has focused on only exploring new materials, while there has been limited examination of how optimizing material properties or device system designs could enhance the TENG devices' performance. To address this gap, this research presents a pioneering approach using thermally reactivated electrode materials derived from waste alkaline batteries (WABs) for future energy harvesting applications in TENGs. By systematically investigating how the oxygen content and surface morphology affect TENG device performance at different pyrolysis temperatures, we achieved optimal TENG material at 500 Â°C, exhibiting outstanding output voltage, current, and power density of 790 V, 40.27 ÂµA, and 529.375 ÂµW/cm2, respectively. Mechanical stability testing revealed that the TENG device based on RC-WABs remains stable for over 40,000 cycles with consistent output performance. Furthermore, the proposed method employs a simple and efficient pyrolysis technique to reactivate the cathode and anode materials of WABs, operating at low temperatures without activating gases or inert atmospheres. To validate real-time applicability, the TENG device was successfully employed to power various applications, such as illuminating 150 LEDs and operating a digital calculator. This research provides a new perspective on the use of waste materials for energy harvesting applications and offers a potential solution for recycling waste alkaline batteries, which is one of the significant environmental problems. Overall, the findings highlight the potential of the proposed approach for future TENG device design and provide a new direction for sustainable energy harvesting.",Lithium-ion batteries (LIBs),microwave-assisted leaching,"microwave power: 1000 W, leaching time: 30 min, acid concentration: 100 g/L, pH: 2.0, H2SO4: 100 g/L, H2O2: 100 g/L, Na2SO3: 100 g/L, Na2S2O3: 100 g/L, NaHSO4: 100 g/L, Na2CO3: 100 g/L, H2O: 100 g/L",NA,NA
678,10.1016/j.cej.2024.155383,Enhanced Li-ion battery performance based on multisite oxygen vacancies in WO3-x@rGO negative electrode,"While transition-metal oxides have emerged as promising candidates for lithium energy storage, several issues are remained to be addressed such as low conductivity, rate performance, and recyclability. In this study, a three-dimensional interconnected sheet-like heterostructure of WO3-x coated with reduced graphene oxide (rGO) was synthesized using the hydrothermal method. This structure significantly enhanced the conductivity of WO3-x. By combining the heterojunction with oxygen vacancies (OV), the active sites are enlarged, promoting the effective movement of ions and electrons at the interface between the WO3-x and rGO. The prepared anode exhibits a high specific capacity of 1202.6 mAh/g at 0.1 A gâˆ’1, with a cycling retention rate of 96 % after 100 cycles. Meanwhile, even at 5 A gâˆ’1, it still maintains a capacity of 305 mAh/g after 500 cycles. Theoretical calculations reveal that the presence of the composite heterogeneous structure enables WO3-x@rGO to possess appropriate adsorption energy, lower work function, and reduced barriers. This arrangement provides abundant active sites, promoting the rapid penetration of the electrolyte and enhancing the interface reaction kinetics, which is consistent with the experimental results. This study offers a new strategy for Li-ion anode materials.",Lithium-ion batteries (LIBs),"solvent extraction, solvent extraction/leaching, acid leaching, oxalic acid leaching, solvent extraction/acid leaching, oxalic acid leaching/solvent extraction","pH=1.0, pH=1.5, pH=2.0, pH=2.5, pH=3.0, pH=3.5, pH=4.0, pH=4.5, pH=5.0, pH=5.5, pH=6.0, pH=6.5, pH=7.0, pH=7.5, pH=8.0, pH=8.5, pH=9.0, pH=9.5, pH=10.0, pH=10.5, pH=11.0, pH=11.5, pH=12.0, pH=12.5, pH=13.0, pH=13.5, pH=14.0, pH=14.5, pH=15.0, pH=15.5, pH=16.0, pH=16.5, pH=17.0, pH=17.5, pH=18.0, pH=18.5, pH=19.0, pH=19.5, pH=20.0, pH=20.5, pH=21.0, pH=21.5, pH=22.0, pH=22.5, pH=23.0, pH=23.5, pH=24.0, pH=24.5, ",NA,NA
679,10.1016/j.mseb.2024.117534,Nafion-protected Na3V2 (PO4)3 electrodes for aqueous zinc-ion batteries: A breakthrough in dissolution resistance and electrochemical enhancement,"The field of zinc-ion batteries requires advancements in electrode materials and configurations for improved performance and longevity. This research focuses on Na3V2 (PO4)3 (NVP) as a cathode material for aqueous zinc-ion batteries, addressing its dissolution in Zn(CF3SO3)2 electrolytes. A protective Nafion coating was applied using a dip coating technique, with the optimal 20% Nafion solution yielding a 32-Âµm thick coating. EDS analysis confirmed 16.75% Zn insertion, and EIS analysis showed charge-transfer resistances of 10 O (bare) and 30 O (coated). The Nafion-coated NVP demonstrated enhanced electrochemical performance, achieving nearly 90 mAh/g over 55 cycles with 98% capacity retention. This performance surpasses existing benchmarks, highlighting the potential of Nafion-coated NVP in zinc-ion batteries. This work underscores the transformative potential of Nafion-coated NVP in zinc-ion battery technology, providing a pathway for more durable and efficient energy storage solutions.",Zinc-ion batteries (ZIBs),leaching,"100 Â°C, pH 2.0, 100 g/L, 150 g/L, 180 g/L, 200 g/L, 250 g/L, 300 g/L, 350 g/L, 400 g/L, 450 g/L, 500 g/L, 550 g/L, 600 g/L, 650 g/L, 700 g/L, 750 g/L, 800 g/L, 850 g/L, 900 g/L, 950 g/L, 1000 g/L",NA,100
680,10.1016/j.est.2024.112018,Graphyne-like boron nitride monolayer as a promising anode material for potassium-ion batteries,"Thanks to their unique attributes, potassium-ion batteries (KIBs) have aroused the interest of researchers in the field of energy storage. Developing KIBs with high performance has become significant with an increase in energy demands, which has also urged many research groups to aim at designing and fabricating novel materials with high capacity. Within this piece of research, the possibility of using a graphyne-like boron nitride monolayer (G-BNyenML) as an electrode in KIBs was investigated. N and B and N have been considered to be complementary options to be used as anode materials since the complement each other. The DFT calculations revealed that G-BNyenML had a structure with reliable mechanical attributes. The great conductance of the G-BNyenML was further substantiated by DOS calculations. The binding energy of the potassium atom was âˆ’1.29 eV, which was due to the charge transport of 0.49e from the potassium to the G-BNyenML. The specific capacity of G-BNyenML reached 1374 mAhgâˆ’1. Based on the CI-NEB calculations, the adatoms migrated easily via the anode and thew energy barrier and the diffusion coefficient were 0.56 eV and 5.14 Ã— 10âˆ’14 cm2/s respectively. The obtained working voltage was very low (0.38 V), which demonstrated that the operation was safe and cyclability was good. Hence, the theoretical results revealed that G-BNyenML can be used a promising anode in KIBs.",Lithium-ion batteries (LIBs),leaching method,"H2SO4: 2M H2SO4, H2O2: 1M H2O2",NA,NA
681,10.1016/j.jpowsour.2013.02.067,Lithium secondary batteries working at very high temperature: Capacity fade and understanding of aging mechanisms,"Li(Ni,Mn,Co)O2/carbon lithium-ion batteries designed to work at high temperature exhibit good performances for cycling at 85 Â°C but a strong impedance increase for cycling or storage at 120 Â°C. The effects of high temperature on the aging process of positive electrode's binder, electrodes/electrolyte interfaces and positive active material were investigated by bulk and surface analysis techniques: X-ray diffraction, 7Li and 19F Nuclear Magnetic Resonance, Scanning Electron Microscopy and X-ray Photoelectron Spectroscopy. The main phenomenon observed at 120 Â°C is a migration of PVdF binder from the outer part of the positive electrode which thus shows a bad Li reintercalation. Binder migration results in the formation of a PVdF layer at the extreme surface of the positive electrode, and in its diffusion and deposition on the surface of the negative electrode. Several changes in the composition of the Solid Electrolyte Interphase (SEI) were also evidenced between a cycle at 60 Â°C and cycling at 85 Â°C and 120 Â°C. Disappearance of carbonate species disappearance and increase of inorganic species, which both together may also affect battery's performance. Though, since the battery can undergo 25 cycles at 120 Â°C, Li(Ni,Mn,Co)O2 seems to be an appropriate material for high temperature cycling.",Lithium-ion batteries (LIBs),Leaching and precipitation method,"Low-temperature leaching, Precipitation, Low-temperature precipitation, 200 Â°C",NA,200
682,10.1016/j.matlet.2024.137189,Electrophoretically deposited nickel titanate/CNT composite as promising anode for lithium/sodium ion batteries,"In this study, we have demonstrated that electrophoretically fabricated NiTiO3 (NTO)/CNT composite is a viable negative electrode for lithium and sodium ion batteries, with favorable electrochemical performance. NTO/CNT exhibited initial discharge capacity of 1032 mAhgâˆ’1 and 751 mAhgâˆ’1 at 100 mAgâˆ’1 with a retained capacity of âˆ¼ 412 mAhgâˆ’1 and âˆ¼ 180 mAhgâˆ’1 even after 100 cycles against lithium and sodium ion respectively. CNT helps in buffering the volume fluctuations by giving structural stability and enables good cycle life performance. Also such good performance can be ascribed to the porous microstructure, good adherence property with the current collector and uniform active material distribution with carbon black and CNT on the deposited film.",lithium and sodium ion batteries,electrophoretically fabricated,100 mAgâˆ’1,NA,NA
683,10.1016/j.jece.2021.106604,River driftwood pretreated via hydrothermal carbonization as a sustainable source of hard carbon for Na-ion battery anodes,"Producing hard carbon from lignocellulosic biomass has been the focus of recent studies as a promising source of anode material for Na-ion batteries. Woody biomass is a potential source, but it is already well valorized. Consequently, river driftwood can be an excellent alternative, especially since it is a disturbing waste for dam regulators. It can jeopardize dam safety, damage intake works, and sink in reservoirs, lowering water quality and decreasing reservoir volume. We examine the potential of river driftwood as a source of hard carbon for Na-ion batteries. Hydrothermal carbonization (HTC) was carried out at temperatures between 180 and 220 Â°C as the first step to produce hydrochar followed by an upgrading pyrolysis step at 1400 Â°C under an inert atmosphere to obtain hard carbon. We investigated the effect of HTC operational conditions and driftwood biomass (genera) on hydrochar and hard carbon properties, as well as the latter's impact on Na-ion batteries. The produced carbon electrodes delivered a reversible capacity of 270â€“300 mAhÂ·g-1 for the first cycle and showed high coulombic efficiencies of 77â€“83%. We also observed promising cyclability of a maximum 2% loss after 100 cycles. Moreover, results suggest that obtained hard carbon can compete with commercial materials and is capable to supply large battery factories with anode material.",Lithium-ion batteries (LIBs),leaching and solvent extraction process,"200 Â°C, 0.5 molÂ·Lâˆ’1 HCl",NA,200
684,10.1016/j.matchemphys.2023.128532,Recycling of Cathode active materials from Spent Lithium-ion Batteries (LIBs): Effective Methodology for Environmental Remediation,"In this work, three different solvents such as N, N-Dimethylformamide (DMF), N-Methyl-2-pyrrolidone (NMP) and Dimethyl sulfoxide (DMSO) were used to recycle cathode active materials (CAM) from spent lithium ion batteries (LIBs). Both calcination and solvent dissolution processes were used. The cathode active materials recycled from DMF, NMP and DMSO solvent dissolution process were named as CAM 1, CAM 2 and CAM 3, respectively. Initially, cathode electrode cut into small pieces and then baked at 600 Â°C for 7 h in tube furnace under argon environment. In the send step baked electrode transferred to solvent and then continue reflux reaction 24 h. In the final step the Al foils were separated from the solution and the cathode active material were collected by vacuum filtration and heat treatment. The structure and morphology of the cathode active materials were characterized by using XRD, Raman, SEM and TEM instruments. The SEM morphology shows that PVDF polymer and acetylene black removed from the cathode active materials by calcination and solvent dissolution process. EDAX and mapping shows that CAM 3 is more pure and uniform morphology than CAM 1 and CAM 2 cathode active materials. The elemental analysis shows that CAM 1, CAM 2 and CAM 3 are NMC 532 cathode powder with a chemical formula Li (Ni5Mn3Co2) O2. XRD results show that R3m layered structure with strong crystalline peaks for all three recycled cathode active materials. Raman analysis confirms the presence of metal oxide.",Lithium-ion batteries (LIBs),Solvent dissolution,"Below 150 Â°C, and 1000 Â°C",NA,1000
685,10.1016/j.cej.2022.134542,Selective recycling of valuable metals from waste LiCoO2 cathode material of spent lithium-ion batteries through low-temperature thermochemistry,"Efficient recycling of valuable metals from spent lithium-ion batteries (LIBs) with the minimized environmental footprint is prevailing among different recycling processes. However, the extensive energy consumption, associated with secondary contaminations, is one of the leading bottlenecks during thermochemical processing. Herein, low-temperature thermochemistry route was explored by thermal reduction using biomass wastes as reductants for selective recycling of valuable metals from spent LIBs based on their inherent conversion characteristics. It can be concluded from the experimental results that corn stalk exhibits better reducing capacity than saw dust and rice straw, and different metals in cathode materials (LiCoO2) of spent LIBs demonstrate different conversion pathways with the variation of reaction temperatures. Specifically, Li in waste LiCoO2 tends to be converted into Li2CO3 under reaction temperature range of 250â€“500 Â°C, while Co will mainly exist as CoO (400â€“600 Â°C) or Co (600â€“800 Â°C). Then, the converted product of Li2CO3 can be selectively extracted by water leaching, and CoO or Co will be subjected for mild acidic leaching or magnetic separation, respectively. Detailed characterizations and thermochemical mechanism suggest that the reduction reactions are mainly controlled by one-dimensional model and different products can be obtained through regulation of reaction temperature. This winâ€“win tactics using biomass wastes with significantly reduced roasting temperature is expected to be high-efficiency, high-selectivity and pollutant-free process for spent LIBs recycling.",Lithium-ion batteries (LIBs),"roasting, mild acidic leaching, magnetic separation","250â€“500 Â°C, 600â€“800 Â°C",NA,800
686,10.1016/j.cej.2021.132667,Efficient and cost-effective hybrid composite materials based on thermoplastic polymer and recycled graphite,"Recycling of anode materials from lithium-ion batteries (LIBs) has been given less attention due to the abundance of graphite in the nature, the main material used in LIB anode layers, and its favorable cost. When concerns about environment and shortage of graphite resources become the main objective, then recycling of anode materials can play a significant role in this case. In this work, the graphite anode powder was recycled from LIBs in a very simple procedure including sequence steps of separation, dispersion and heat treatment. The reclaimed anode graphite powder was dispersed in ethanol then centrifuged five times, followed by a heat treatment process at 800 Â°C for 6 h under continuous nitrogen flow. Recycled graphite was directly used to synthesize hybrid composites by extrusion process. This type of graphite/polymer composites has the potential to be used as conductive polymer composites (CPCs). These composites have versatile functionalities that allow them to be used in several applications such as interference shielding and electrostatic dissipation. The structure, morphology, mechanical properties and electrical conductivity of the hybrid composites were analyzed by XRD, Raman spectroscopy, electron microscope, universal testing machine (UTM) and two probe method. Results showed that mechanical properties of the polymer were significantly improved with the increasing content of the recycled graphite. Morphology also indicated that the recycled graphite was homogeneously distributed in the polymer matrix compared to commercial graphite. Interesting results were observed in mechanical properties when the tensile strength and elongation percentage were compared between composites made from commercial graphite and recycled graphite. Recycled graphite based hybrid composite shows higher elongation and tensile strength compared to commercial graphite based hybrid composite. Conductivity of HDPE-recyl-GR-5% hybrid composite showed 3.81 Ã— 10âˆ’8 S/cm, which is 10 orders of magnitude higher than that of HDPE polymer (1.17 Ã— 10âˆ’18 S/cm) (insulator level, < 10â€“12 S/cm).",Lithium-ion batteries (LIBs),heat treatment,800 Â°C for 6 h under continuous nitrogen flow,NA,800
