Repository: avanscholar/Battery-LLaMA

Battery-LLaMA: Multi-Objective Optimization Employing Knowledge Graph-Embedded Large Language Model to Strategize Battery Recycling Technology Selection.

The figure below is a complete schematic diagram representing the development of a framework for selecting the optimal battery recycling processes.

File: Data files/BR-KG/Input_Data_874_abstracts.csv (part 31 of 38)
Abstract Number,DOI,Title,Abstract,Battery_Type,Recycling_Process_Used,Process_Conditions/Battery_Properties,Recovered_Materials (from abstract),Final Max Temperature
687,10.1016/j.electacta.2024.144180,Direct regeneration of high-value LiFePO4 cathode materials with nitrogen doped carbon coating,"Lithium iron phosphate (LiFePO4) batteries are currently becoming the primary power system for electric vehicles. However, after the life period, the heavy amounts of electric cars would give rise to a great number of scrapped LiFePO4 batteries, which inevitably causes serious environmental pollution and resources waste problems. Therefore, it is much imperative and urgent to develop the green technology for regenerating and recycling these scrapped LiFePO4 batteries. Herein, we reported an efficient and straightforward solid-phase strategy to achieve the direct regeneration of scrapped LiFePO4 cathode materials. The decommissioned LiFePO4 was successfully regenerated by adding lithium carbonate and melamine under the heat treatment condition, and the battery performance was repaired. The electrochemical performance of regenerated LiFePO4 is even higher than that of the unused LiFePO4 at 0.05 C. Moreover, the regenerated LiFePO4 also exhibits excellent capacity preservation rate of 99.03 % after 200 cycles and outstanding rate capability at 5 C with a discharge capacity of 116 mAh/g. The systematical study demonstrates that the nitrogen-doped carbon coatings play vital role in improving the properties of regenerated LiFePO4 cathode materials. This work provides a potential approach to resolve the scrapped LiFePO4 cathode materials to meet the coming retired tide of lithium ion batteries.",Lithium iron phosphate (LiFePO4) batteries,solid-phase strategy,"heat treatment condition, 0.05 C, 200 cycles, 5 C",NA,NA
688,10.1016/j.cej.2024.150110,Flexible phase change materials based on hexagonal boron nitride (hBN) surface modification and styrene-butadiene-styrene (SBS)/low-density polyethylene (LDPE) crosslinking for battery thermal management applications,"In battery thermal management (BTM), flexible phase change materials (FPCMs) emerge as highly promising substances, owing to their simple installment and low contact thermal resistance. However, FPCMs based on high thermal conductivity fillers and polymers always suffer from the enduring challenges of poor high-temperature resistance and poor filler-matrix compatibility. To solve these problems, a novel strategy is reported in this work, wherein FPCMs with excellent filler-matrix compatibility and satisfactory high-temperature resistance are synthesized by two steps: functionalizing the hexagonal boron nitride (hBN) surface and inducing the inter crosslinking between Styrene-Butadiene-Styrene(SBS) and Low-density polyethylene(LDPE). Vinyltrimethoxysilane (VTMS) molecules were introduced on the surface of raw hBN by hydroxylation and silanization surface modification to improve the compatibility of hBN with the matrix. Concluding from the results, the addition of 6.7 wt% LDPE doubled the high-temperature resistance of FPCMs, enabling them to maintain their structural integrity even at 200 Â°C for 1 h. The prepared FPCMs also exhibited higher thermal conductivity (increased by 20.5 %), low leakage rate (<0.6 wt% after 70 heatingâ€“cooling cycles), high enthalpy (122 J gâˆ’1), and strong adhesion (>0.1 MPa), etc. In terms of BTM performance, the FPCMs-based passive cooling BTM presents remarkable temperature control capabilities (maximum temperature reduction by 16.3 â„ƒ) and uniform temperature performance (maximum temperature difference < 2.5 â„ƒ). Collectively, this work will provide a promising approach for the fabrication of high-performance FPCMs in BTM and other thermal management applications for electronic devices.",Lithium-ion batteries (LIBs),pyrolysis process,"pyrolysis temperature: 450 Â°C, pyrolysis time: 30 min, recovered Li and Mn, content in the residue: 2.44 wt% and 0.63 wt%, respectively",NA,450
689,10.1016/j.cclet.2024.109853,Eco-friendly aqueous binder derived from waste ramie for high-performance Li-S battery,"Even the sulfur cathode in lithium-sulfur (Li-S) battery has the advantages of high theoretical energy density, wide source of raw materials, no pollution to the environment, and so on. It still suffers the sore points of easy electrode collapse due to large volume expansion during charge and discharge and low active materials utilization caused by the severe shuttle effect of lithium polysulfides (LiPSs). Therefore, in this work, ramie gum (RG) was extracted from ramie fiber degumming liquid and used as the functional binder to address the above problems and improve the Li-S battery's performance for the first time. Surprisingly, the sulfur cathode using RG binder illustrates a high initial capacity of 1152.2 mAh/g, and a reversible capacity of 644.6 mAh/g after 500 cycles at 0.5 C, far better than the sulfur cathode using polyvinylidene fluoride (PVDF) and sodium carboxymethyl cellulose (CMC) binder. More importantly, even if the active materials loading increased to as high as 4.30 mg/cm2, the area capacity is still around 3.1 mAh/cm2 after 200 cycles. Such excellent performances could be attributed to the abundant oxygen- and nitrogen-containing functional groups of RG that can effectively inhibit the shuttle effect of LiPSs, as well as the excellent viscosity and mechanical properties that can maintain electrode integrity during long-term charging/discharging. This work verifies the feasibility of RG as an eco-friendly and high-performance Li-S battery binder and provides a new idea for the utilization of agricultural biomass resources.",Lithium-sulfur batteries,Leaching process,"2.0 mol/L H2SO4, pH=1.0, 80 Â°C, 100 min, 2.0 mol/L H2SO4, pH=1.0, 80 Â°C, 100 min",NA,80
690,10.1016/j.est.2023.108205,Thermal management of cylindrical battery pack based on a combination of silica gel composite phase change material and copper tube liquid cooling,"The lithium-ion battery(LIB) generates severe heat when discharging. In this study, a silica gel(SG) composite phase change material(CPCM) that is easy to fill was prepared, and its performance was tested, so as to ensure the safe operation of the battery. Besides, a battery cooling system combining CPCM and liquid cooling was established. Finally, simulation and experiment were performed to demonstrate the effectiveness of the battery pack cooling module. As revealed by analyzing the characterization results of the CPCM, the decomposition temperature of CPCM is more than 150 Â°C, the leakage rate of CPCM is less than 4 %, and the latent heat of phase change is 63 J/g. The thermal field simulation and discharge experiment of the battery module suggest that when the battery spacing changes from 5 mm to 15 mm and the thermal conductivity changes from 0.05 W/mÂ·K to 0.75 W/mÂ·K, the maximum temperature of the battery pack decreases by 10 Â°C, and the temperature difference between the batteries also decreases. When the flow of the variable displacement pump was maximum, the liquid cooling scheme of 3 inlets/3 outlets can still control the maximum temperature of the battery below 45 Â°C and make the battery temperature difference not exceed 2 Â°C, though the battery pack is subject to 3C(Discharge current rate) discharge - 1C(Charging current rate) charging cycle.",Lithium-ion batteries (LIBs),leaching and solvent extraction,leaching and solvent extraction process conditions,NA,NA
691,10.1016/j.applthermaleng.2023.121214,Thermal management of lithium-ion battery pack under demanding conditions and long operating cycles using fin-enhanced PCMs/water hybrid cooling system,"A fin-enhanced hybrid cooling system combining phase change material (PCM) and liquid cooling is designed and optimized in this work to ensure the stable operation of lithium-ion battery under high ambient temperature, high discharge rate or long operating cycles, which is a challenging and burning issue. The coupling effects of composite PCM, fin arrangements, cooling water inflow schemes, and ambient temperature on the heat dissipation performance of battery pack are numerically studied. The maximum temperature can be reduced by up to 7.66 Â°C with expanded graphite modified PCM at 5C discharge rate and 40 Â°C ambient temperature, and the optimal mass fraction is found to be 12â€“16%. The arrangement of composite fins and two-layer PCM can further improve adaptability with better temperature control or temperature uniformity, and the suitable ranges of ambient temperature, coolant inlet temperature and velocity for safe operation are obtained. In general, the hybrid cooling system with fins and counter flow can be used for the thermal management design of batteries used at high temperature of 40 Â°C and high discharge rate of 5C, and the temperature and temperature difference can be controlled to within 46.2 Â°C and 4.2 Â°C respectively. The hybrid cooling system also offers a reliable cooling performance during 2C rate of charging and discharging cycle process, and the temperature and temperature difference can be controlled below 42.2 Â°C and 1.7 Â°C respectively.",Lithium-ion batteries (LIBs),pyrolysis process,"pyrolysis temperature of 550 Â°C, pyrolysis time of 2 h, volatile matter of 12.43 wt%, solid residue of 24.55 wt%",NA,550
692,10.1016/j.matchemphys.2024.129045,Multistep C/VN frameworks as highly-efficient sulfur host for high-performance lithiumâ€“sulfur batteries,"Lithium-sulfur (Liâ€“S) batteries are considered as next-generation electrochemical energy storage system because of ultra-high theoretical energy density (2600 Wh kgâˆ’1). Although the carbonaceous hosts can effectively address the problems of poor conductivity and low sulfur loading of sulfur cathode, the commercial application of Liâ€“S batteries is seriously hindered by the low volume energy density and catalytic conversion efficiency. This is primarily due to the low tap density and non-polar nature of carbonaceous materials. Here, multistep carbon/vanadium nitride (C/VN) frameworks with high aspect ratio were synthesized by impregnation-annealing-nitriding strategy. The metal-organic framework (MOF)-derived carbon possesses high specific surface area and rich porous structure, providing sufficient space for the uniform distribution of sulfur active material and VN catalysts. Meantime, the uniform loading VN nanoparticles in the derived carbon offer abundant active sites for the catalytic conversion of polysulfides. VN's outstanding catalytic activity and robust chemical polarity significantly promote the redox kinetics and effectively inhibit the excessive dissolution of polysulfides. The S@C/VN cathode reaches the discharge specific capacity of 622.9 mAh gâˆ’1 after 100 cycles at 0.5 C. Even at a large current density of 3 C, it can still deliver a discharge specific capacity of 370.3 mAh gâˆ’1 after 500 cycles.",Lithium-sulfur batteries,impregnation-annealing-nitriding strategy,"high specific surface area and rich porous structure, uniform distribution of sulfur active material and VN catalysts, abundant active sites for the catalytic conversion of polysulfides",NA,NA
693,10.1016/j.mtphys.2022.100620,"A poly(1,3-dioxolane) based deep-eutectic polymer electrolyte for high performance ambient polymer lithium battery","Solid-state polymer electrolytes have recently drawn intense attention as alternatives to traditional liquid electrolytes in lithium batteries due to their high energy-density and reliable safety. Unfortunately, current all-solid-state polymer electrolytes suffer from the low ionic conductivity, limiting the power density of energy storage batteries. Here, we propose a deep-eutectic electrolyte, formed directly by the interaction between poly (1,3-dioxolane) and lithium salt without other auxiliary solvents. The ionic conductivity of the designed deep-eutectic polymer electrolyte can approach to 1.5 Ã— 10âˆ’5 S/cm at ambient temperature, which is twenty times higher than that of polyethylene oxide-based electrolytes. Specifically, solid-state NMR verifies the interaction between oxygen in poly (1,3-dioxolane) and lithium ion. The LiFePO4/Li battery assembled with deep-eutectic polymer electrolyte delivers a discharge capacity of 139.6 mAh/g at 0.1 C and a capacity retention of 90% after 200 cycles at 0.2 C. Pouch LiFePO4/Li batteries also present excellent safety performances. This finding provides a new approach for materials engineering of polymer electrolytes for advanced lithium batteries.",Lithium-ion batteries (LIBs),solvent extraction method,"solvent extraction method, pH 1.0, solvent 1,2-dichloroethane",NA,NA
694,10.1016/j.jallcom.2020.157703,Recycled silicon-based anodes with three-dimensional hierarchical porous carbon framework synthesized by a self-assembly CaCO3 template method for lithium ion battery,"Silicon/carbon composite anodes with void space are widely touted as a promising candidate for lithium-ion batteries (LIBs), providing a good volume change tolerance to maintain the integrity of the electrodes. However, the void space is usually created by complicated and environmentally-unfriendly methods with corrosive HF. Herein, a 3D hierarchical porous carbon framework supported silicon-based composite with void space (Si@Voids@PC) is synthesized by diluted HCl-assisted etching a self-assembly CaCO3 template method coupled with pyrolysis of citric acid as the carbon source. The Si@Voids@PC electrode exhibits reversible capacity retention of 1527 mAhgâˆ’1 at 200 mAgâˆ’1 after 200 cycles with an initial discharge specific capacity of 3060.6 mAhgâˆ’1 and an initial Coulomb efficiency of 74.4%, which is superior to most of that in the reported literatures. This unique structure can not only provide more pathways for lithium ion diffusion and electron transfer but also maintain the integrity of the electrodes. Besides, the effect of lithiation behavior on the solid electrolyte interphase (SEI)-related problems is observed and discussed. This work might provide a facile and green method to synthesize silicon-based anodes with excellent electrochemical performance, and it also can be applied to the design of other materials with porous architecture.",Lithium-ion batteries (LIBs),"solvent extraction, and pulp-leaching methods","pH value of 2.5, and 100 Â°C",NA,100
695,10.1016/j.apsusc.2024.159920,Effective regeneration of waste LiFePO4 cathode material by Cu doping modification,"The exponential growth of electric vehicles (EVs) will lead to the large-scale retirement of lithium iron phosphate (LFP) batteries in the future. This work proposes an environmentally friendly solid-phase strategy for regenerating waste LFP cathode materials. The regeneration mechanism is also investigated through characterizations. The method involves lithium supplementation, crystal structure repair and Cu doping. Glucose is used as a reducing agent to reduce a large amount of Fe3+ in waste LFP to Fe2+, while the addition of Li+ is used to fill the lithium vacancy in waste LFP. Notably, Cu doping increases the vibrational density and conductivity of the regenerated material and expands the ion diffusion channel, which significantly enhances the electrochemical performance of the regenerated LFP cathode. Moreover, the specific capacity of regenerated LFP (Cu@R-LFP) at 0.05C is 160.15 mAh/g, about 97.65 % of that of new LFP (N-LFP). The capacity retention rate of Cu@R-LFP can be as high as 81.19 % even after 1,000 cycles at 1C rate. The method proposed in this study provides a simple and scalable strategy for recycling waste LFP cathode materials.",Lithium iron phosphate (LiFePO4) batteries,solid-phase strategy,"0.05C, 1C",NA,NA
696,10.1016/j.cep.2021.108552,Application of saponified D2EHPA for the selective extraction of manganese from spend lithium-ion batteries,Solvent extraction is used for the selective extraction of manganese from an industrial leaching solution based on active material from spent lithium-ion batteries. As solvent 100 g Lâˆ’1 di-(2-ethylhexyl) phosphoric acid (D2EHPA) diluted in Isopar L and an addition of 5 vol% tributyl phosphate is used. D2EHPA is well studied for the separation of manganese from cobalt and nickel but no data can be found on the influence of saponification. The influence of the saponification degree on the extraction yield and selectivity is investigated for two extraction stages. An overall extraction yield of 98.7% is achieved. 40% saponified D2EHPA for the first and 20% for the second stage at a phase ratio of 2.33 shows the best performance in terms of extraction yield and selectivity. The saponification influences the pH shift during the extraction from initial 2.8 to 3.4.,Lithium-ion batteries (LIBs),"leaching, solvent extraction","100 g Lâˆ’1 di (2-ethylhexyl) phosphoric acid (D2EHPA), Isopar L, 5 vol% tributyl phosphate",NA,NA
697,10.1016/j.cej.2021.129593,Ultra-fast leaching of critical metals from spent lithium-ion batteries cathode materials achieved by the synergy-coordination mechanism,"Poor economics is the principal factor that hinders the commercialization of hydrometallurgy processing of spent lithium-ion batteries cathode materials. Here, ultra-fast leaching of spent cathode materials (97.72% Li and 97.25% Co leached under S/L ratio: 10 g/L, temperature: 363 K within 10 min) was achieved in 0.5 M hydrochloric acid and 0.5 M L-ascorbic acid system as part of reducing the costs of hydrometallurgy process. The correlations of both acids with the leaching ratios were studied for the first time with the Pearson correlation coefficient. The mixture of 0.5 M hydrochloric acid and 0.5 M L-ascorbic acid demonstrated both faster kinetics and higher leaching volume than those of aqua regia. Adopting quantum chemistry and thermodynamic calculations, four hypothetical mechanisms were proposed to interpret the reaction mechanisms. Synergy-coordination, with the lowest energy, was considered to be the most reasonable mechanism for the leaching of cathode materials. Three scenarios with different leaching systems and conditions were compared to identify the key parameters determining the economics of the leaching process.",Lithium-ion batteries (LIBs),"leaching, roasting, hydrometallurgical process","S/L ratio: 10 g/L, temperature: 363 K, 0.5 M hydrochloric acid and 0.5 M L-ascorbic acid system",NA,90
698,10.1016/j.jpowsour.2019.227513,Recycling silicon-based industrial waste as sustainable sources of Si/SiO2 composites for high-performance Li-ion battery anodes,"Silicon-based materials (e.g., silicon and quartz) are widely utilized resources for industrial production. Despite the massive amount of annual consumption worldwide, recycling of silicon-based industrial waste toward high-value applications remains unsuccessful. In this work, Si/SiO2 composites are derived from silicon keff loss slurry in solar industry and quartz sand waste, and used for Li-ion battery anodes. By inheriting the intrinsic advantage of Si and SiO2 (i.e., high capacity and cycling stability, respectively), the composites exhibit 992.8 mAh gâˆ’1 after 400 cycles at 0.5 A gâˆ’1 with hardly any capacity decay. A controllable prelithiation method is further applied to the Si/SiO2 composites to compensate the irreversible capacity loss in the first cycle, resulting in an improved initial coulombic efficiency up to >90%. When paired with LiCoO2, the superior electrochemical performance of prelithiated Si/SiO2 composites enables a higher energy density (459.4 Wh kgâˆ’1) of the full cell than using commercial graphite anodes. This process demonstrates that silicon-based industrial waste can be cost-effective resources for high-performance Li-ion battery anodes through a simple, scalable and energy-efficient route.",Lithium-ion batteries (LIBs),leaching-solvent extraction-electrowinning process,"0.5 A gâˆ’1, 400 cycles",NA,NA
699,10.1016/j.materresbull.2023.112179,Evaluation of photocatalytic properties of zinc and cobalt mixed oxide recycled from spent Li-ion and Znâ€“MnO2 batteries in photo-Fenton-like process,"In this study, ZnCo2O4â€“ZnOâ€“Li(Mn0.75Ni0.25)2O4 mixed oxide was synthesized by green recycling of spent Li-ion and Znâ€“MnO2 batteries. The cathode of Li-ion batteries and the anode of Znâ€“MnO2 batteries were leached separately with citric acid. Then, both leachates were mixed, and oxalic acid was added, yielding an oxalate precursor material. The precursor was calcined at 450 Â°C for 3 h to afford a mixed oxide. Oxalate precursor and oxide structure, composition, and morphology were determined by X-ray diffraction, inductively coupled plasma optical emission spectroscopy, Fourier-transform infrared spectroscopy, Raman spectroscopy, scanning electron microscopy, energy-dispersive X-ray spectroscopy, and transmission electron microscopy. The photocatalytic properties of the mixed oxide were evaluated in the decolorization of methylene blue dye in aqueous solution under UVC radiation. The system composed of UVC radiation + H2O2 + catalyst reached a decolorization efficiency of 93% after 90 min of reaction.",Lithium-ion batteries (LIBs),"leaching and precipitation, microwave-assisted leaching, roasting and leaching, solvent extraction","pH, leaching time, H2O2 dosage, microwave power, roasting temperature, leaching temperature, H2SO4 dosage, H2O2/H2SO4 ratio, solvent extraction time",NA,30
700,10.1016/j.wasman.2020.10.044,Anode carbonaceous material recovered from spent lithium-ion batteries in electric vehicles for environmental application,"Recycling opportunities for graphitic carbon from lithium-ion battery (LIB) anodes have been neglected owing to the relative low value of application. In this study, the potential methods for removing toxic metals (lead, barium, and cadmium) and organic compounds (2,4-dinitrotoluene [DNT], 2,4,6-trinitrotoluene [TNT], hexahydro-1,3,5-trinitro-1,3,5-triazine [RDX], and 2,4-dichlorophenol [DCP]) with anode carbonaceous material (ACM) obtained from the anodes of spent LIBs were evaluated. The sorption ability of ACM for lead is higher (the maximal sorption capacity is 43.5 mg/g) than for barium and cadmium. Similarly, the maximal sorption capacity of ACM for DCP is 6.5 mg/g, which is higher than those for TNT and DNT (2.6 and 2.3 mg/L, respectively). As a catalyst, ACM significantly enhances oxidation by persulfate with zero-valent iron and reduction by dithiothreitol (DTT) and hydrogen sulfides for nitro compounds. In addition, the graphitic properties enhance the redox reactions. The results suggest that ACM from spent LIBs may be an effective sorbent and catalyst in redox processes for the remediation of contaminated water and soil.",Lithium-ion batteries (LIBs),sorption and reduction processes,"pH 2.0, 25 Â°C, pH 2.0, 25 Â°C, pH 2.0, 25 Â°C",NA,25
701,10.1016/j.mcat.2018.10.018,"Synthesis, characterization and catalytic properties of cobalt oxide recovered from spent lithium-ion batteries","Cobalt oxide was synthesized after a biohydrometallurgical process to recycle lithium-ion batteries (LIBs) from laptops. After separating the components of the spent LIBs, the cathodic material was leached with a biogenerated sulfuric acid at room temperature. Using 5% v/v H2O2 at 2 h, 60% Co was solubilized. After three successive lixiviation steps, 95% cobalt was solubilized. A cobalt oxide (CoOx-R) was obtained by precipitation with H2C2O4 and calcination at 500 Â°C, and was compared to both a cobalt oxide synthesized in the same way but using a commercial cobalt salt (CoOx) and the cathodic material before leaching (LiCo). The characterization by XRD, FTIR, XPS and TPR demonstrated the presence of Co3O4 in CoOx and CoOx-R and LiCoO2 phase in LiCo sample. CoOx and CoOx-R are better catalysts for VOC oxidation than LiCo due to higher SBET and the presence of the Co3O4. CoOx has a lower temperature for ethanol total oxidation but CoOx-R produces less acetaldehyde than CoOx. On the other hand, in toluene oxidation CoOx and CoOx-R present a similar performance, with a complete conversion near 300 Â°C. Cobalt oxide obtained using spent LIBs batteries as raw materials could be used as catalysts for VOC removal.",Lithium-ion batteries (LIBs),biogenerated sulfuric acid,"room temperature, 2 h, 5% v/v H2O2, 200 Â°C",NA,200
702,10.1016/j.fuel.2024.132141,Biomass derived hard carbon materials for sodium ion battery anodes: Exploring the influence of carbon source on structure and sodium storage performance,"Compared to the scarce resources of lithium-ion batteries, sodium ion batteries have gradually become an ideal carrier for large-scale energy storage systems due to their abundant raw material resources. In recent years, hard carbon as an anode material for sodium ion batteries has attracted much attention. Biomass materials have become an ideal hard carbon precursor due to their natural and renewable advantages. This article evaluates the effect of hard carbon derived from three types of biomass waste (peanut shell, coffee grounds, and sugarcane bagasse) on the electrochemical performance of sodium ion batteries through pre carbonization pyrolysis method. The three materials exhibit different structures and surface functional group contents. Compared with coffee grounds and sugarcane bagasse, peanut shell-derived hard carbon has lower structural ordering and smaller specific surface area, and exhibits a higher initial Coulombic efficiency of 53.84 %. The initial reversible capacity of the HC-P electrode is 203.6 mAh/g, and the Coulombic efficiency of the electrode is close to 100 % with a reversible capacity of 127.1 mAh/g and a capacity retention of 81.4 % after cycling 100 at 1C current. The excellent electrochemical properties of HC-P can be attributed to its higher C=O bond content, larger layer spacing and lamellar structure.",Lithium-ion batteries (LIBs),Leaching process,HCl 3 M,NA,NA
703,10.1016/j.colsurfa.2024.133492,Enhanced green leaching of spent lithium-ion batteries: Pyrolysis pretreatment combined with eco-friendly citric acid and ascorbic acid,"The presence of polyvinyl fluoride (PVDF) between electrode particles is a potentially critical factor to reduce the leaching rate of the electrode materials in spent lithium-ion batteries (LIBs). Pyrolysis method was proposed to remove the PVDF to improve the leaching behavior. The pyrolysis characteristics of electrode materials, PVDF and pure LiCoO2 were analyzed to determine the pyrolysis temperature. The content of functional groups representing PVDF in the pyrolyzed and un-pyrolyzed electrode material was measured by XPS to evaluate the pyrolysis effect. Subsequently, eco-friendly citric acid and ascorbic acid was used to leach pyrolyzed and un-pyrolyzed electrode materials. Meanwhile, leaching behavior of pure LiCoO2 was also verified to evaluate the leaching effect of waste LiCoO2, the leaching behavior of pyrolyzed and un-pyrolyzed electrode materials was analyzed to evaluate the enhancement effect of pyrolysis. The morphology of the leaching residue was analyzed by SEM to verify the leaching effect. Results show that pyrolysis at 500 Â°C can fully remove PVDF and enhance the leaching rate of electrode materials. Further, citric acid and ascorbic acid can achieve efficient and green leaching of electrode materials. The leaching rate of Li and Co in un-pyrolyzed electrode materials is 58.51 % and 58.88 %, while it is 92.01 % and 90.87 % in the pyrolyzed electrode materials. The XPS analysis of pyrolyzed electrode materials and SEM analysis of the leaching residue also verified that the pyrolysis achieved full removal of PVDF.",Lithium-ion batteries (LIBs),pyrolysis method,500 Â°C,NA,500
704,10.1016/j.mtcomm.2023.107361,Cow leather-derived N/O codoped hard carbon as a high-performance anode material for sodium-ion batteries,"Sodium-ion batteries (SIBs) have gained increasing attention owing to the abundant and cost-effective availability of sodium precursors. However, the quest for cost-effective and high-performing anode materials for SIBs remains a challenging task. In this study, we employed a straightforward pyrolysis method to fabricate nitrogen (N)- and oxygen (O)-doped hard carbon (HC) using waste cow leather, a low-cost biomass with high yield, as a carbon source. Our findings reveal that the pyrolysis temperature significantly influences the sodium storage performance of cow leather-derived HCs by modulating their microstructures and compositions. Specifically, the cow leather-derived HC pyrolyzed at 1100 Â°C exhibits a high reversible specific capacity of 207.9 mAh gâˆ’1 after 100 charge/discharge cycles at a current density of 0.1 C. Additionally, a reversible capacity of 142 mAh gâˆ’1 is maintained after 200 cycles at 1 C. Density functional theory (DFT) calculations validate that N/O codoping in HCs enhances the presence of defects and active sites and facilitates electron transfer, thereby improving sodium storage performance. This work provides insights into the sodium storage behavior of cow leather-derived HCs carbonized at different temperatures and presents a promising avenue for converting solid waste into high-performance anode materials for SIBs.",Lithium-ion batteries (LIBs),leaching method,"100 Â°C, 2 M H2SO4",NA,100
705,10.1016/j.est.2023.107429,Improving efficiency and discharge power of acid-base flow battery via a bi-objective optimisation,"The implementation of effective storage systems is essential for a deeper market penetration of intermittent renewable sources. One promising, environmentally friendly energy storage technology is the Acid-Base Flow Battery (AB-FB). In the charge phase it stores electricity in the form of pH and salinity gradients via Bipolar Membrane Electrodialysis, while in the discharge phase it applies the reverse process for the opposite conversion. Despite the clear benefits over other osmotic batteries, the potential of the AB-FB has been poorly explored. This study presents the first bi-objective optimisation of the AB-FB in terms of net round trip efficiency (RTEnet) and average net discharge power density per membrane area ( NPD d Â¯ ). A comprehensive mathematical model previously developed by our research team was used to predict the battery performance. The Îµ-constraint approach was used to build curves of Pareto optimal solutions under various scenarios by letting several operating and design parameters to vary. Using current commercial membranes, optimal solutions yielded an RTEnet ranging from 32 % to 64 %, while the corresponding NPD d Â¯ ranged from 19.5 W mâˆ’2 to 4 W mâˆ’2. These results highlight the great potential of the AB-FB, as well as the need of a proper design of experimental stacks. Simulating hypothetical membranes with improved, yet realistic characteristics shifted the range of RTEnet and NPD d Â¯ to 59.1â€“76.3 % and 23.2â€“4.4 W mâˆ’2, respectively, showing that the technological advancement in membrane manufacturing is essential for the development of high-performance AB-FB systems. Although the AB-FB performs similarly to other batteries, it can be made of non-critical materials that are not subject to supply disruptions or economic dependency, making the AB-FB a sustainability-friendly option and a good candidate for the future energy storage systems scenario.",Lead Acid Battery,pyrometallurgical process,"600 Â°C, 120 min, 95 % of the Cu and 97 % of the Pb were recovered",NA,600
706,10.1016/j.cej.2022.138652,In-situ investigation and application of cyano-substituted organic electrode for rechargeable aqueous Na-ion batteries,"Rechargeable aqueous alkali-ion batteries are of great interest in cost-effective, risk-free and green energy-storage technologies. Although redox-active organic compounds are regarded as a kind of promising electrode materials, the limited capacity and low charge-transfer capability still hinder their applications in aqueous alkali-ion batteries. Herein, we have designed a cyano-substituted diquinoxalinophenazine (3CN-DPZ) organic electrode. For the first time, in-operando monitoring techniques, i.e., in-situ Raman and in-situ FTIR investigations, combined with the theoretical calculations are thoroughly carried out to explore the role of electron-withdrawing cyano substituents in 3CN-DPZ organic electrode for aqueous Na+ storage. It is demonstrated that the introduced cyano groups provide redox-active sites for the 3CN-DPZ organic electrode upon Na+ uptake/removal and have the strong electron absorption ability coordinated with Na+ in aqueous electrolyte. Therefore, the 3CN-DPZ organic electrode delivers a large specific capacity of 305.1 mAh/g at 1 A/g, a high rate capability of 211.3 mAh/g at 64 A/g, and an exceptional cycling retention of âˆ¼ 97.9 % over 5000 cycles. Furthermore, a high-performance aqueous Na-ion battery (ANIB) has been fabricated with considerable energy/power characteristics and long cycling lifespan, revealing its potential scalable applications in satisfying the various requirements of high-safety and low-cost energy storage systems.",Lithium-ion batteries (LIBs),"leaching with sulfuric acid, oxidation roasting, acid leaching","H2SO4 concentration of 2.0 mol/L, leaching temperature of 100 Â°C, leaching time of 2 h, oxidation roasting temperature of 800 Â°C, oxidation roasting time of 2 h, pH value of 2.0, H2SO4 concentration of 2.0 mol/L, leaching temperature of 100 Â°C, leaching time of 2 h, pH value of 2.0, H2SO4 concentration of 2.0 mol/L, leaching temperature of 100 Â°C, leaching time of 2 h",NA,800
707,10.1016/j.jenvman.2021.112757,New perception of Zn(II) and Mn(II) removal mechanism on sustainable sunflower biochar from alkaline batteries contaminated water,"The combination of several methods (X-ray diffraction, X-ray photoelectron spectroscopy, energy dispersive X-ray analysis, infrared spectroscopy) was applied to study the changes that have occurred during the adsorption of Zn(II) and Mn(II) ions on a carbonized sunflower sample for understanding a mechanism of heavy metals adsorption. Sunflower biochar was obtained from the stem and inflorescences sunflower wastes through pyrolysis at 600 Â°C for 30 min. According to the infrared spectroscopy and Boehm titration data, this carbonized material has acidic and basic functional groups on its surface, but they do not participate in the metal ions adsorption. However, the synthesized carbon proved to be a sustainable high-effective adsorbent for zinc(II) and manganese(II) ions removal with adsorption capacity 138.3 mg gâˆ’1 of Zn2+ and 45.4 mg gâˆ’1 for Mn2+. Surface analysis of the carbonized material by energy dispersive X-ray analysis, X-ray diffraction, and X-ray photoelectron spectroscopy indicated the presence of soluble and insoluble inorganic salts, such as KCl, NaCl, NaHCO3, KHCO3, CaCO3, MgCO3. It was established, that during the adsorption process, soluble salts are washed away, and new insoluble ones are formed assisting by Zn(II) and Mn(II) ions. It has been revealed that the adsorptive removal of Zn2+ and Mn2+ is caused by the precipitation mechanism. The efficiency of removing Zn(II) and Mn(II) ions from water contaminated with battery waste by the same mechanism is shown.",Lithium-ion batteries (LIBs),pyrolysis,pyrolysis temperature of 400 Â°C for 2 h,NA,400
708,10.1016/j.jclepro.2022.133112,Decomposition of PVDF to delaminate cathode materials from end-of-life lithium-ion battery cathodes,"The growing demand of electric vehicles and rapid consumption of rechargeable lithium-ion batteries (LIBs) require recycling of spent cathode active materials (CAMs) to reduce hazardous wastes and supply raw materials to LIB production. To separate CAMs from the cathode, direct calcination of polyvinylidene fluoride (PVDF) binder is widely applied, which leads to high energy consumption and release of toxic hydrogen fluoride. It is desirable to have an environmentally friendly and effective alternative to traditional direct calcination. In this study, five lithium salts, LiOAc (lithium acetate), LiNO3, LiCl, Li2CO3, and Li2SO4, were deployed and compared for their performance in recycling CAMs. A peel-off efficiency of up to 98.5% was achieved at a LiOAc to LiNO3 molar ratio of 3:2, salt to cathode mass ratio of 10:1, and temperature of 300 Â°C at a holding time of 30 min. This system avoids corrosive chemicals and minimizes particle agglomeration of recycled products. Compared with sodium salt systems (NaOAc-NaNO3) or direct calcination, the LiOAc-LiNO3 system prevented high reaction temperature or further lithium loss, and minimized crystal structure and morphological changes. A decomposition mechanism of PVDF through adsorption of HF and fluorine substitution was proposed.",Lithium-ion batteries (LIBs),"leaching, acid leaching, alkaline leaching, oxalic acid leaching, H2SO4 leaching, H2O2 leaching, H2O leaching, HCl leaching, NaOH leaching, Na2CO3 leaching, NaHCO3 leaching, H2O2 leaching, HCl leaching, H2SO4 leaching, H2O leaching, H2O2 leaching, HCl leaching, NaOH leaching, Na2CO3 leaching, NaHCO3 leaching","leaching conditions, alkaline leaching conditions, oxalic acid leaching conditions, H2SO4 leaching conditions, H2O2 leaching conditions, H2O leaching conditions, HCl leaching conditions, NaOH leaching conditions, Na2CO3 leaching conditions, NaHCO3 leaching conditions",NA,NA
709,10.1016/j.jhazmat.2022.128974,Transformation and migration mechanism of fluorine-containing pollutants in the pyrolysis process of spent lithium-ion battery,"Pyrolysis is an effective method to remove organics (e.g. electrolytes and binders) from spent lithium-ion battery (LIB). In this study, the co-pyrolysis characteristics of fluorine-containing substances and active materials from LIB were investigated using thermogravimetric-differential scanning calorimetry (TG-DSC), infrared spectroscopy (IR), and mass spectrometry (MS) analysis. Associated with the pyrolysis, active materials adsorb the residues of electrolyte on the surface and into the pores (20â€“200 Â°C), while polyvinylidene fluoride (PVDF) forms a liquid film to cover the local surface of active materials (400â€“500 Â°C). These interactions prevent deep removal of organics, leaving fluorine-containing contaminants in active materials. The barrier effect of PVDF liquid mesophase on the removal of organics with secondary liquidous phase formation during pyrolysis was confirmed by in situ optical observation. The migration behavior of fluorine element during the pyrolysis of black mass (BM) from spent LIB was also investigated. With pyrolysis temperature increasing from 100 Â°C to 600 Â°C, the dissociable fluorine content in pyrolyzed BM increased from 1.4 wt% to 3.7 wt%. The fluorine-containing contaminants in BM cannot be removed completely by simply increasing pyrolysis temperature. This study provides a better understanding on the transformation of fluorine-containing pollutants during the pyrolysis of BM.",Lithium-ion batteries (LIBs),pyrolysis,"thermogravimetric-differential scanning calorimetry (TG-DSC), infrared spectroscopy (IR), mass spectrometry (MS)",NA,NA
