Repository: avanscholar/Battery-LLaMA

Battery-LLaMA: Multi-Objective Optimization Employing Knowledge Graph-Embedded Large Language Model to Strategize Battery Recycling Technology Selection.

The figure below is a complete schematic diagram representing the development of a framework for selecting the optimal battery recycling processes.

File: Data files/BR-KG/Input_Data_874_abstracts.csv (part 33 of 38)
Abstract Number,DOI,Title,Abstract,Battery_Type,Recycling_Process_Used,Process_Conditions/Battery_Properties,Recovered_Materials (from abstract),Final Max Temperature
736,10.1016/j.wasman.2022.12.002,Direct regeneration of waste LiFePO4 cathode materials with a solid-phase method promoted by activated CNTs,"Annually increasing electric vehicles will undoubtedly end in tremendous amount of waste LiFePO4 (LFP) batteries. In this work, a highly-efficient and easy-going solid-phase method is proposed for direct regeneration of the waste LFP cathode material (W-LFP). The W-LFP is successfully regenerated via heat treatment with the addition of Li2CO3, CNTs and glucose. After activation, the dispersibility of CNTs in water is improved, making it easier to mix well with other materials. Also, the hydroxyl and carboxyl groups on CNTs have a certain degree of reducibility, which is conducive to the reduction of Fe3+ to Fe2+. After subsequent heat treatment, the three-dimensional conductive network composed of CNTs greatly enhances the conductivity and the ionic diffusion coefficient of LFP, thereby improving its electrochemical performance. Meanwhile, the decay and regeneration mechanisms of LFP are investigated by characterization and electrochemical testing. The regenerated LFP achieves an excellent specific capacity of 155.47 mAh/g at 0.05 C, which is around 99% that of new LFP. Additionally, the costs of main consumption in the regeneration process only account for 33.7% the price of new LFP. This low-cost, high-value-added and solid-phase direct regeneration process is proved to have great economic and energy-saving potential, which is promising for recycling the waste LFP cathode materials.",Lithium-ion batteries (LIBs),Solvent extraction (SX),H2SO4:C2H5OH (1:1),NA,NA
737,10.1016/j.oceram.2023.100388,"Tin-functionalized silicon oxycarbide as a stable, high-capacity anode material for Na-ion batteries","In this study tin-functionalized silicon oxycarbide, Sn/SiOC, composite anode materials are synthesized using a carbon-rich polysiloxane as the preceramic polymer and nano-sized SnO2, which converts to metallic tin via carbothermal reduction at approximately 700 Â°C. The in-situ Sn formation leads to a uniform distribution of tin particles within a carbon-rich SiOC matrix. Raman spectra show no significant changes despite the carbothermal reduction of SnO2. The composite material provides a stable reversible capacity of 234 mAh g-1. By adjusting the composition and pyrolysis temperature a reversible capacity of 131 mAh g-1 at a high current rate of 2380 mA g-1 is achieved.",Lithium-ion batteries (LIBs),leaching process,2.0 M H2SO4,NA,NA
738,10.1016/j.tsep.2022.101552,Modelling and optimisation of a battery thermal management system with nano encapsulated phase change material slurry for 18650 Li-ion batteries,"In this study, a fully coupled electrochemical-thermal model is solved using the finite element method to investigate the thermal performance of a nano-encapsulated phase change material (NEPCM)-slurry-cooled battery thermal management system (BTMS) for an 18,650Li-ion battery pack. The numerical data for voltage as well as temperature of the battery are validated using the experimental data extracted from a setup proposed in this work and the numerical Nusselt number of the coolant is validated using the experimental data available in the literature. Then, a Multi Layer Perceptron (MLP) Neural-Network (NN) is constructed, trained and tested to achieve a regression model applicable in the optimisation process. To optimise the thermal performance of the thermal management system, Multi-Objective Genetic Algorithm (MOGA) linked with the NN is used. The optimisation results, along with the investigated ranges of the decision variables, propose some essential guidelines for adjusting the operating conditions of this type of BTMS to reach the best performance, namely a low value of Re (200.9) for the coolant as well as a low value of h (4.9 W/m2K) for the ambient air are desirable, the discharge rate of the batteries should have a moderate value (C = 1.07), and a Tamb close to the solidus temperature of the PCM is necessary (Tamb = 26.2 Â°C). After the optimisation process, the values of objective variables in the optimum case are verified with the results of a corresponding simulation and a good agreement is observed.",Lithium-ion batteries (LIBs),solvent extraction,"pH 2.0, 200 mL/L, 50 Â°C, 30 min",NA,50
739,10.1016/j.renene.2022.04.083,Biodiesel production from tucumÃ£ (Astrocaryum aculeatum Meyer) almond oil applying the electrolytic paste of spent batteries as a catalyst,"Improper disposal of batteries can cause several environmental problems. Thus, this work aimed to apply the electrolytic paste (SB) of spent AA batteries as a catalyst. The SB was heat-treated (400 and 800 Â°C) and characterized by FTIR, XRF, XRD, TGA, SEM-EDX, titratable acidity, and soluble alkalinity. Although the thermal treatment changed the constituent phases, a majority presence of manganese and zinc was observed in the materials. The extracted tucumÃ£ almond oil was also characterized, showing a high percentage of saturated fatty acids (75%) and high acidity (9.25 KOH/g oil). The untreated SB showed higher acidity (0.02 mmol/g) and, consequently, higher catalytic activity in transesterification reactions, resulting in good conversions (>97%). Temperature and reaction time were the most significant parameters, according to ANOVA. SB also showed high catalytic activity in the esterification of oleic acid, achieving good conversions (96%). Thus, the electrolytic paste proved to be a potentially efficient and eco-friendly catalyst for biodiesel production, even from highly acidic oils.",Lithium-ion batteries (LIBs),solvent extraction,"H2SO4/H2O molar ratio of 1:1, temperature of 30 Â°C, solvent extraction efficiency of 99.97%",NA,30
740,10.1016/j.jclepro.2024.140597,Degradation of cathode in air and its influences on direct recycling,"Delamination has been widely used in direct recycling of spent lithium-ion batteries (LIBs) as the first step to harvest cathode materials from cathodes. The variations of the recycling performance have been documented in many studies. The main mechanism of delamination is the inactivation of bonding forces provided by the polyvinylidene fluoride (PVDF) binder. It is believed that the storage environment (air exposure time) will affect the performances of delamination to some extent. Three representative methods (direct calcination, pressure washing, and NMP solvent extraction) for delamination were studied to elucidate the effect of air exposure time on delamination efficiency. The peel-off efficiency (98â€“99%) of the direct calcination method was barely influenced by air exposure time. The pressure washing system or NMP solvent extraction method also exhibited high peel-off efficiency using samples after a long air exposure time (1 month), however these methods may have problems regarding Al contamination, i.e., 11.5 mg/g of pressure washing system and 134.4 mg/g of NMP solvent extraction. Results suggest that enhanced adhesion (0.11 MPa/month) could be a potential reason why air contact time affects delamination, with O2 and/or H2O acting as contributors. This finding may help to maximum performance of delamination, as it highlights the importance of storage conditions of the spent LIBs prior to direct recycling.",Lithium-ion batteries (LIBs),Leaching,"pH 2.0, 200 rpm, 30 min, 100 Â°C, 1.0 M HCl",NA,100
741,10.1016/j.cej.2024.151433,Recyclable multifunctional ion conductive elastomers for strain/temperature sensors and bioelectrodes,"Ionic conductive elastomers based on polymerizable deep eutectic solvents (PDES) have shown great application prospects in research fields such as lithium-ion batteries, smart soft materials, and wearable devices. However, most of these materials currently face the challenge of difficult recycling and reuse, resulting in environmental pollution and resource waste. In this work, we introduced PDES made of acrylic acid (AA) and choline chloride (ChCl) into polymerizable ionic liquid monomers [ATAC][TFSI] and prepared a physically crosslinked multifunctional ionic conductive elastomer PIL-PDES through a simple and rapid â€œone-stepâ€ photopolymerization strategy. This elastomer not only has satisfactory mechanical properties (tensile strength: 3.93 MPa, elongation at break: 760 %), high transparency (80 %), strong adhesion (iron: 135 kPa) and rapid self-healing but can also be recycled and reused. Based on the good conductivity of the elastomer (conductivity: 2.49 Ã— 10âˆ’3 S/m), it can be used not only as a sensor to monitor human activities and changes in environmental temperature but also as a biological electrode to record human electrocardiogram signals. We believe that due to its superior overall performance and simple preparation method, PIL-PDES has broad potential for practical application in flexible wearable electronic devices.",Lithium-ion batteries (LIBs),microwave-assisted extraction and ion-exchange separation,"pH 2.0, temperature of 80 Â°C, pulp density of 250 g Lâˆ’1, 15 min, 150 mL",NA,80
742,10.1016/j.tca.2020.178781,Fabrication of a form-stable phase change material with green fatty acid and recycled silica nanoparticles from spent lead-acid battery separators with enhanced thermal conductivity,"Massive amounts of spent lead-acid battery separators with 50 wt % silica nanoparticles (SiNPs) can be recycled for further use. One compelling application is form-stable phase change materials (FSPCMs). This study proposes a novel tertiary eutectic mixture of green and non-toxic lauric acid, palmitic acid, and paraffin, and recycled SiNPs to find a sustainable approach to deal with industrial wastes and energy consumption. Fatty acids and paraffin are promising for thermal energy storage in buildings. However, they lack sufficient thermal conductivity, mechanical strength, and suffer from leakage. To give mechanical strength, high-density polyethylene (HDPE) was added and sintered. Microstructural analysis showed that PCM could fill scaffold voids up to 75 wt % without leaking. Thermal analyses showed a low phase change point of 33.1 Â°C and a high heat capacity of 53.9â€“104.4 J/g, suitable for building applications. Thermal conductivity increased by 300 %, thanks to PbO inclusion of recycled SiNPs.",Lithium-ion batteries (LIBs),"microwave-assisted acid leaching, solvent extraction, alkaline leaching, solvent extraction, alkaline leaching, and precipitation","pH 12.0, 90 Â°C, 30 min, 100 mL, 1.0 M H2SO4, and 1.0 M Na2SO3",NA,90
743,10.1016/j.jpowsour.2005.07.061,Recycling of nickelâ€“cadmium batteries using coal as reducing agent,"The objective of this work is to study the recycling of sealed nickelâ€“cadmium batteries through cadmium distillation using a carbonaceous material as reducing agent. In spite of the existence of some industrial processes for nickelâ€“cadmium batteries recycling, there are few fundamental studies about this subject. For the study of the reducing process, coal was added to the material of electrodes. Reduction process was performed from 700 to 1000Â°C with different quantities of reducing added to the load. Results showed that cadmium purity is of approximately 99.92% and the main impurity found was zinc at around 200ppm. A Niâ€“Co alloy containing 100ppm cadmium was also obtained.",Lithium-ion batteries (LIBs),pyrolysis,"Temperature: 700â€“1000 Â°C, Time: 2 h, Reduction agent: coal",NA,1000
744,10.1016/j.cclet.2024.110041,Direct regeneration of spent LiFePO4 cathode material via a simple solid-phase method,"For realizing the goals of â€œcarbon peakâ€ and â€œcarbon neutralityâ€, lithium-ion batteries (LIB) with LiFePO4 as the cathode material have been widely applied. However, this has also led to a large number of spent lithium-ion batteries, and the safe disposal of spent lithium-ion batteries is an urgent issue. Currently, the main reason for the capacity decay of LiFePO4 materials is the Li deficiency and the formation of the Fe3+ phase. In order to address this issue, we performed high-temperature calcination of the discarded lithium iron phosphate cathode material in a carbon dioxide environment to reduce or partially remove the carbon coating on its surface. Subsequently, mechanical grinding was conducted to ensure thorough mixing of the lithium source with the discarded lithium iron phosphate. The reaction between CO2 and the carbon coating produced a reducing atmosphere, reducing Fe3+ to Fe2+ and thereby reducing the content of Fe3+. The Fe3+ content in the repaired LiFePO4 material is reduced. The crystal structure of spent LiFePO4 cathode materials was repaired more completely compare with the traditional pretreatment method, and the repaired LiFePO4 material shows good electrochemical performance and cycling stability. Under 0.1 C conditions, the initial capacity can reach 149.1 mAh/g. It can be reintroduced for commercial use.",Lithium-ion batteries (LIBs),carbon dioxide environment,0.1 C,NA,NA
745,10.1016/j.fuproc.2023.107913,Decarboxylative - Dimerization of levulinic acid using spent Li-ion battery electrode material with lithium nickel cobalt manganese oxide as a catalyst,"A low cost catalyst prepared by pyrolyzing electrode coating material from spent Li-ion battery cells was shown as an effective catalyst for the decarboxylative - dimerization of levulinic acid to a mixture of C6 and C9 fuel precursors. The highest levulinic acid conversion of 94% was observed with 10% (w/w) catalyst loading under 1.24 MPa H2 at 140 Â°C, 15 h. A reaction scheme was proposed to explain the novel transformation producing C9 lactone products and C6 unsaturated alcohol product through a decarboxylative pathway followed by the aldol dimerization of levulinic acid.",Lithium-ion batteries (LIBs),"pyrolysis, alkaline leaching, alkaline precipitation, alkaline hydrolysis, alkaline oxidation, alkaline leaching, alkaline precipitation, alkaline hydrolysis, alkaline oxidation","1.24 MPa H2, 140 Â°C, 15 h",NA,140
746,10.1016/j.etran.2024.100325,High flame retardant composite phase change materials with triphenyl phosphate for thermal safety system of power battery module,"The thermal safety of battery pack has attracted much attention accompany with the growth in electric vehicles (EVs) in recent years. Although various battery thermal management systems (BTMS) are investigated by many research, the thermal runaway propagation (TRP) of battery packs under extremely abused conditions is just at the level of structural design and theoretical model. How to explore an innovative technology to improve the integrated thermal safety including the BTMS and TRP is still a great challenge. In this study, a multifunctional flame-retardant paraffin (PA)/styrene-butadiene-styrene (SBS)/expanded graphite (EG)/methylphenyl silicone resin (MPS)/triphenyl phosphate (TPP) composite phase change material (PSEMT) has successfully prepared. Besides, it has applied in 26650 ternary power battery modules. When the proportion of MPS and TPP is 1:2, the experimental results reveal that PSEMT possesses high thermal stability, and excellent flame-retardant properties owing to synergistic flame-retardant effect with phosphorus and silicon. Further, the cylindrical 26650 battery module with PSEMT exhibits optimum thermal management performance. Even at 2C discharge rate after ten cycles, the maximum operating temperature of battery module can still be maintained below 50 Â°C, and the maximum temperature difference is controlled within 4.6 Â°C. Additionally, it displays an excellent thermal runaway suppression through triggering by multiple heat sources. What's more, the battery with PSEMT can suppress the peak temperature and delay the occurrence time of thermal runaway. Therefore, it can be induced that the battery module with PSEMT can effectively avoid heat accumulation and significantly reduce its thermal safety risk. This study offers a new solution with promising prospects from the perspectives of energy storage and EVs, for balancing the temperature inconsistencies in batteries and suppressing thermal runaway in the battery packs.",Lithium-ion batteries (LIBs),microwave-assisted leaching process,"25 Â°C, 250 mL, 0.25 M H2SO4",NA,25
747,10.1016/j.jclepro.2020.124246,Persulfate enhanced photocatalytic degradation of bisphenol A over wasted batteries-derived ZnFe2O4 under visible light,"Zinc ferrite (ZnFe2O4) with visible (Vis) light response was synthesized via sol-gel method by using waste alkaline Znâ€“Mn batteries as raw materials. The morphology, composition and optical properties of ZnFe2O4 were characterized. In order to suppress the fast recombination of photoinduced electron-hole pairs and improve the photocatalytic performance of ZnFe2O4, peroxydisulfate (PDS) was introduced to the photocatalytic system as the external electron acceptor. With the presence of PDS, the removal efficiency of target contaminant bisphenol A (BPA) achieved 96.5% in a 120 min reaction at natural pH 6.0. Photoluminescence (PL) spectroscopy combined with amperometric tests was used to determine the role of PDS on the performance of photocatalytic reaction. The main reactive species for BPA removal were determined by electron paramagnetic resonance (EPR) measurement and quenching experiments. The results indicated that the holes and reactive species (SO4 â€¢â€“ and â€¢OH) produced by activation of PDS with photogenerated electrons mainly contributed to the elimination of BPA. Furthermore, the effect of various operating parameters on the removal of BPA as well as the reusability and stability of catalyst was investigated to explore the applicability of ZnFe2O4 used in the PDS-mediated photocatalytic system for wastewater treatment.",Lithium-ion batteries (LIBs),hydrometallurgical leaching,"acidic leaching conditions, pH 1.0, 25 Â°C, 400 mL/L H2SO4, 400 mL/L H2O2, 120 min, 100 %, pulp density of 20 g/L",NA,25
748,10.1016/j.cclet.2024.110403,Oxidative ammonolysis modified lignin-derived nitrogen-doped carbon-supported Co/Fe composites as bifunctional electrocatalyst for Zn-air batteries,"Zn-air battery (ZAB) has garnered significant attention owing to its environmental friendliness and safety attributes. A critical challenge in advancing ZAB technology lies in the development of high-performance and cost-effective electrocatalysts for oxygen redox reactions (OER and ORR). Herein, we report Co/Fe carbon-supported composites as efficient bifunctional catalysts encapsulated in oxidative ammonolysis modified lignin-derived N-doped biochar (CoFe-CoxN@NOALC). It exhibited exceptional electrochemical performance in aqueous ZAB owing to their uniform dispersed and small particle size, with a peak power density of 154 mW/cm2 and a specific capacity of 770 mAh/g. Most notably, it exhibited a long cycle stability, surpassing 1500 h at a current density of 10 mA/cm2, with a mere 11.4% decrease in the charge-discharge efficiency of the battery. This study proposes a viable strategy for enhancing the performance and reducing the cost of Zn-air batteries through the utilization of biomass-derived materials.",zinc-air batteries (ZABs),oxidative ammonolysis modified lignin-derived N-doped biochar,"aqueous ZAB, CoFe-CoxN@NOALC, 154 mW/cm2, 770 mAh/g, 1500 h, 11.4%",NA,NA
749,10.1016/j.cej.2022.137563,Si@SiO x /Ag composite anodes with high initial coulombic efficiency derive from recyclable silicon cutting waste,"The booming photovoltaic industry generates large amounts of micron-sized silicon cutting waste every year, which brings a significant challenge to both environmental protection and solar cells development. In this work, low-cost silicon cutting waste was used as raw material for silicon-based anodes Nano-spherical structure Si@SiO x with a smooth surface were first synthesized via DC thermal plasma, then were composited with nano-silver and obtained the spherical Si@SiO x /Ag nanocomposites anode. During charging and discharging, the unique spherical coreâ€“shell structure relieves the stress concentration in silicon and greatly improves its stability. With the addition of Ag, both the electrical conductivity of the composite and the mobility of lithium ions are greatly improved. The Si@SiO x /Ag nanocomposite anode has an outstanding initial coulombic efficiency of 89.9%, as well as a large initial discharge capacity of 2919 mAh/g at 500 mA/g. Even after 200 chargeâ€“discharge cycles, the reversible capacity is still over 1000 mAh/g. This study develops the feasibility of making high initial coulombic efficiency silicon anode materials for lithium-ion batteries from silicon cutting waste.",Lithium-ion batteries (LIBs),thermal plasma synthesis,500 mA/g,NA,NA
750,10.1016/j.jcis.2022.12.168,Graphene supported FeS2 nanoparticles with sandwich structure as a promising anode for High-Rate Potassium-Ion batteries,"Pyrite FeS2 now emerges as a promising anode for potassium-ion batteries (PIBs) due to its low cost and high theoretical capacity. However, the significant volume expansion, low electrical conductivity, and the ambiguous mechanism related to potassium storage severely hinder its development for PIBs anodes. Herein, FeS2 nanostructures are skillfully dispersed on the graphene surface layer by layer (FeS2@C-rGO) to form a sandwich structure by using Fe-based metal organic framework (Fe-MOF) as precursors. The unique structural design can improve the transfer kinetics of K+ and effectively buffer the volume expansion during cycling, thereby enhancing the potassium storage performance. As a result, the FeS2@C-rGO delivers a high capacity of 550 mAh/g at a current density of 0.1 A/g. At a high rate of 2 A/g, the capacity can maintain 171 mAh/g even after 500 cycles. Moreover, the electrochemical reaction mechanism and potassium storage behavior are revealed by in-situ X-ray diffractionand density functional theory calculations. This work not only provides a novel insight into the structural design of electrode materials for high-performance PIBs, but also proposes a valuable understanding of the potassium storage mechanism of the FeS2-based anode.","Graphene, FeS2, K-ion battery","HCl leaching, H2SO4 leaching, H2O2 leaching, H2O2 leaching with HCl, H2O2 leaching with H2SO4","pH 1.0, pH 2.0, pH 3.0, pH 4.0, pH 5.0",NA,NA
751,10.1016/j.est.2024.113419,Manganese-doped Zinc Oxide recycled from spent alkaline batteries for photocatalysis and supercapacitor applications,"In a sustainable future, recycling e-waste will offer an adequate solution to control the raw materials and energy crisis. Our study aims to obtain ZnO-based materials by recycling the alkaline batteries using mild and cost-effective methods. Manganese-doped ZnO materials were obtained through anodic paste annealing at different temperatures. In terms of morphology and structure, particles with rod shape, high crystallinity, and hexagonal symmetry were obtained. The annealing provides an atomic rearrangement ensuring the presence of isolated Mn 2 + ions in the ZnO lattice, as evidenced by EPR spectroscopy. The sample defect evolution with the annealing temperature was highlighted by photoluminescence spectroscopy. The photocatalytic and energy storage applications of the obtained sample were investigated. The photocatalytic activity was tested on Rhodamine B and Oxytetracycline under visible light irradiation. The highest photocatalytic efficiency was obtained for Mn-doped ZnO annealed at 700 Â°C, and the proposed mechanism was based on reactive oxygen species generation correlated with scavengersâ€™ tests, defectâ€™s structure, and pores diameter. Additionally, the samples were used to design symmetric supercapacitors and tested using different electrochemical techniques to prove their energy storage features. As a result, the Mn-doped ZnO particles annealed at 800 Â°C showed increased specific capacitance of 182 F/g, energy density of 25.2 Wh/kg, and power density of 38.7 kW/Kg without the use of booster materials.",Lithium-ion batteries (LIBs),pyrometallurgical process,"1000 Â°C, 45 min, 400 Â°C, 30 min",NA,1000
752,10.1016/j.wasman.2023.08.047,Natural and recyclable alginate hydrogels as extracting media for recovering valuable metals of spent lithium-ion batteries from a deep eutectic solvent,"With the aim of achieving carbon neutrality, new policies to promote electric vehicle (EV) deployment have been announced in various countries. As EV sales gain market-share, the demand for batteries is growing very rapidly, and this has raised concerns about the raw-material supply. Therefore, efficient and environmentally friendly recycling methods for lithium-ion batteries (LIBs) are mandatory to properly implement circular economy paradigms in this field. Hydrometallurgical recycling methods are characterized by their selectivity, high product purity as well as low energy consumption. In order to accomplish a close-loop recycling method, in this work we propose the use of a deep eutectic solvent (DES) and alginate hydrogels as leaching reagent and adsorbent, respectively, for their reusability, availability and biodegradability. The solubility and thermal stability of a choline chloride-ethylene glycol based DES (choline chloride: ethylene glycol = 1:2) were investigated, 180 Â°C being regarded as the temperature threshold for this DES, and reaching up to 1.12gCo Lâˆ’1 solubility after 8 h leaching. Moreover, the DES can be reused after the eutectic state recreation with a performance over 80% with respect to the pristine DES. Calcium cross-linked sodium alginate hydrogels, which were immersed in ethylene glycol and dehydrated afterwards, were able to extract cobalt from the leachate with an efficiency of 92%. The aforementioned hydrogels can be reused after desorption and reach 91% of the performance of the pristine ones. The DES together with alginate hydrogel brings therefore a highly efficient and reusable close-loop recycling method.",Lithium-ion batteries (LIBs),"Hydrometallurgical leaching, Calcium cross-linked sodium alginate hydrogels","180 Â°C, 8 h leaching, ethylene glycol",NA,180
753,10.1016/j.cej.2023.147607,Paving the way for electrochemical recycling of spent lithium-ion batteries: Targeting the direct regeneration of de-lithiated materials,"The recycling of spent lithium-ion batteries has become an urgent imperative. Electrochemical technology is emerging as an environmentally friendly approach for selectively extracting lithium from discarded cathode materials, garnering significant attention. However, the lack of a clear understanding of the structural evolution during the de-lithiation process, and the re-lithiation mechanism of transition-metal oxides after lithium extraction, hinder the direct regeneration of de-lithiated materials into battery-worthy materials. This limitation also impeds the further advancement of this promising technology. Here, for the first time the structural transformation associated with water-molecule intercalation during the electrochemical process of spent layer material (LiNi0.55Co0.15Mn0.3O2) is demonstrated. X-ray diffraction technique monitors the structural evolution upon de-lithiation, revealing an unusual phase transformation from H3 to â€œH4â€ driven by water-molecule intercalation. This transformation triggers significant lattice expansion along c-axis and introduces notable lattice distortion in de-lithiated material. These characteristics render direct calcination for material regeneration impractical, due to lattice collapse from dehydration, obstructing lithium intercalation at high temperatures. Interestingly, low-temperature calcination can endow resynthesized materials with a well-ordered layer structure after creating a lithium-water-balance layer structure for de-lithiated materials by hydrothermal process. Consequently, the regenerated material delivers a capacity of 132.5 mAh/g at 5C.",Lithium-ion batteries (LIBs),electrochemical technology,H3 to â€œH4â€ driven by water-molecule intercalation,NA,NA
754,10.1016/j.mtener.2021.100939,Self-healing polymer electrolyte for long-life and recyclable lithium-metal batteries,"Nowadays, the complex application environment requires lithium batteries to be self-healing to cope with the inevitable volume changes and breakage during use. However, only a small part of self-healing materials has been applied in lithium batteries because the introduction of self-healing components will affect the electrochemical performance. Developing a self-healing and recyclable electrolyte to pursue sustainable and long-life lithium batteries is still a great challenge. Herein, a self-healing and recyclable electrolyte has been prepared with a rigid and flexible epoxy resin as a backbone and disulfide bonds as reversible cross-linking points. The epoxy resin imparts superior mechanical abilities (tensile strength >20 MPa) to the electrolytes, while the disulfide bonds provide excellent self-healing capabilities (healing efficiency >95%). Meanwhile, the ionic conductivity (25 Â°C) of the rigid-flexible self-healing polymer electrolytes (RFSPEs) is as high as 10âˆ’3 S/cm, and the multiple healed RFSPE has no changes in the ionic conductivity. In addition, RFSPE has an inhibitory effect on the growth of lithium dendrites, which can cycle stably for up to 1800 h at 1 mAh/cm2. The Li/LiFePO4 cell also exhibits good cycling stability and superior rate performance.",Lithium-ion batteries (LIBs),Leaching process,"pH 1.0, H2SO4 95 wt%, H2O 50 wt%, solvent to solid ratio 1:1, leaching time 3 h, temperature 80 Â°C",NA,80
755,10.1016/j.joule.2023.04.011,A high-capacity Sn metal anode for aqueous acidic batteries,"Aqueous acidic batteries are a good choice to respond to battery diversity, delivering safety, cost, environmental friendliness, and high-power necessary for renewable energy storage. However, the practical adoption is greatly challenged by low voltage and energy density due to the inadequate metal anode materials. Here, we report an interfacial regulated Sn metal anode as the solution of the last piece of the puzzle. The ease of recycling, low potential, fast redox kinetics, and high capacity of Sn perfectly fit the battery system, and the Sn metal shedding critical issue is successfully suppressed by promoting uniform deposition for added interaction from alloying. Consequently, this reversible Sn anode with 442 mAh gâˆ’1 matches well to different types of cathodes. The as-assembled acidic batteries also demonstrate sufficient output voltage (up to 1.7 V), energy density (up to 312 Wh kgâˆ’1 based on both electrodes), kinetics (up to 24 C), and stability (up to 2,400 cycles).",Lithium-ion batteries (LIBs),"pyrolysis, chemical leaching","temperature: 800 Â°C, time: 2 h, Fe2O3 content: 10.33 wt%, pH: 2.0",NA,800
756,10.1016/j.seppur.2024.129123,"Synthesis, characterization and Li adsorption study of a new thermoresponsive crown-ether bearing copolymer","With the ever-growing sales of electric vehicles (EVs) in the world and uncontrolled consumption of non-renewable lithium resources for lithium-ion batteries (LIBs), new materials were proposed to reinforce the recycling technologies that are currently in use. For such purpose, the design and synthesis of a new crown ether-bearing monomer, namely 2-(benzo-12-crown-4-ether)ethyl methacrylamide (BCEEM), its copolymerization with N-isopropylacrylamide (NiPAAm) and its adsorption properties were studied. While crown ethers (CEs) are well known for their metal adsorption properties, NiPAAm brought thermoresponsive properties to the copolymer, allowing for sorption at certain temperatures, and great processability through precipitation at other temperatures. With varied BCEEM/NiPAAm ratios, Lower Critical Solution Temperatures (LCST) ranged from 6 to 26.5 Â°C. Regarding the sorption performances by the CEs, several parameters were varied, such as pH, temperature and Li/CE ratio. Under optimized experimental conditions, the lithium sorption isotherm highlighted a maximum adsorption capacity of 0.075 mmol/g polymer (0.55 mg.gâˆ’1), which is in the lower limit compared to similar CE studies reported in the literature. Moreover, competitive sorption studied in multicomponent solutions (Li, Co, Ni, Mn) simulating lithium-ion batteries (LIB) leachates (containing mostly lithium and cobalt), as well as in solutions with increased amounts of nickel and manganese, showed that selectivity towards lithium (and to a lesser extent cobalt) appeared to depend on the relative concentration of these two elements compared to Ni and Mn. In leachate-like conditions, the copolymer showed selectivity towards Li and Co whereas the selectivity evolved towards Ni and Mn as the initial concentration of Ni and Mn increased. DLS and ITC measurements were undergone to comprehend the obtained sorption capacities and selectivity from a mechanistic and thermodynamic point of view. While DLS measurements indicated potential salting-out effect of the ions causing degradation of water and metal interactions with the CEs, ITC experiments shed light on the potential culprit: the rigidity and hydrophobicity of the benzo-group.",Lithium-ion batteries (LIBs),thermochemical method,1200 Â°C,NA,26.5
757,10.1016/j.est.2023.110228,Investigation on the battery thermal management and thermal safety of battery-powered ship with flame-retardant composite phase change materials,"Pure battery-powered ships have attracted much attention because of its unique advantages of zero-emission. However, the problems of adaptability to extreme working conditions and thermal safety risks restrict the development of battery-powered ships. In this study, a novel flexible flame-retardant composite phase change materials (CPCM) with paraffin (PA)/EVA grafted on maleic anhydride (EVA-g-MAH)/expanded graphite (EG)/ammonium polyphosphate (APP)/triphenyl phosphate (TPP)/Na2SiO3 has been proposed and utilized in battery module. Among them, the sample ATPCM2 with APP/TPP/Na2SiO3 ratio of 5/10/10 achieved the optimal thermal properties and flame-retardant effect. The designed multifunctional CPCM harmonizes the competition between flame retardancy, mechanical properties and phase change latent heat by the synergistic effect. Besides, the ATPCM2-Module shows a good temperature control performance during charge-discharge cycles, such as the maximum temperature of battery module can be still controlled below 50 Â°C at 2C discharge rate and the corresponding temperature difference was effectively maintained within 4.1 Â°C. This is owing to the constructed stable three-dimensional heat conductive skeleton formed by synergistic flame retardancy effect, which could improve the dissipation heat capacity and thermal safety. With these prominent performances, the designed flexible CPCM with desired flame-retardant and thermal management performance can provide insights into the passive thermal management and thermal safety improvement of both battery-powered ships and high-power battery module under extreme conditions.",Lithium-ion batteries (LIBs),leaching process,"pH value of 1.5, 30 Â°C, leaching time of 120 min",NA,30
758,10.1016/j.est.2022.104905,Carbon hybrid aerogel-based phase change material with reinforced energy storage and electro-thermal conversion performance for battery thermal management,"Driven by the growing of electric vehicle, there is an unmet need to develop wide-range temperate management of Li-ion battery. Promising phase change materials (PCMs) with reinforced energy storage and conversion performance can cool battery by heat storage and heat battery by electro-thermal conversion. Herein, carbon hybrid aerogel by integrating MOF-derived carbon (MOFC) and graphene oxide (GO) aerogel was fabricated to encapsulate lauric acid as LA@MOF-C/GO PCM composite. Densely network of the hybrid aerogel works to enhance electrical/thermal conductivities while synergistic effect between MOF-C and GO helps to improve PCM loading capacity. Consequently, the PCM composite exhibited enhanced heat storage and electro-thermal conversion performances including low input voltage (2.2 V), high electro-thermal efficiency (90%), and enhanced enthalpy (140 J/g), thermal conductivity (1.35 W/mK) and shape-stability (10 Â°C above m.p.). The LA@MOF-C/GO composite worked efficiently to improve battery performance under environment temperature ranging from 45 Â°C to âˆ’20 Â°C, which shows great potential in thermal management of electric vehicle battery.",Lithium-ion batteries (LIBs),solvent extraction method,"leaching temperature of 100 Â°C, leaching time of 60 min, pH of 1.0, recovered Li2CO3 of 99.96 %, recovered Fe of 99.98 %, recovered Al of 99.99 %, recovered Mn of 99.99 %, recovered Ni of 99.99 %, recovered Co of 99.99 %, recovered Cu of 99.99 %, recovered Zn of 99.99 %",NA,100
759,10.1016/j.mtener.2023.101404,Engineering of carbon anodes by laser irradiation for advanced sodium-ion batteries,"Sodium-ion batteries (NIBs) represent an attractive alternative to Li-ion batteries due to sodium-abundant sources, lower cost, and better safety characteristics. However, the limited sodium-ion intercalation into graphite anodes has motivated researchers to search for new anode materials of NIBs. Herein, we demonstrate that laser-irradiated fly ash carbon (FAC), which is a waste by-product of the oil-burning process, can be a promising carbon anode of NIBs. The laser irradiation approach yields three synergistic benefits: (1) introducing carbonyl and carboxylic functional groups that increase adsorption capacity, (2) structurally transforming amorphous carbon into graphitic nanoplatelets to boost dynamic intercalation, and (3) enabling an additive and binder-free electrode to increase gravimetric energy density. The laser-irradiated fly ash carbon (LFAC) anode exhibits an excellent specific charge capacity of 356 mAh/g at 0.1 A/g, which is significantly higher than that of the FAC anode (119 mAh/g). At the end of the cycling measurement, the LFAC anode delivers a capacity of 250 mAh/g, which is three times higher than the untreated FAC anode (80 mAh/g).",Lithium-ion batteries (LIBs),Recycling process used is the hydrometallurgical leaching process,"The optimal conditions for the leaching process are 100 g/L of Na2SO4, 100 g/L of H2SO4, and 100 g/L of H2O2 with a pulp density of 100 g/L and a leaching time of 2 h",NA,NA
760,10.1016/j.matchemphys.2022.126107,Constructing cellulose nanofiber / Si composite 3D-Net structure from waste rice straw via freeze drying process for lithium-ion battery anode materials,"Silicon is one of the most potential anode materials for next-generation lithium-ion batteries. However, a quick fading occurs during the charging and discharging process due to a large volume expansion. In this work, waste Si from the photovoltaic (PV) industry is applied as the raw materials for fabricating lithium-ion battery anode, and the cellulose nanofibers (CNFs) from waste rice straw is used to protect crack formation. A 3D-net structure of Si/CNF composite is revealed after a freeze-drying process. This structure offers not only a physical capture but also a chemical bonding of hydrogen bonding between cellulose and poly (acrylic acid) (PAA) binder. Si-bare and Siâ€“CNF1wt appear distinct active materials detachment after 30 cycles. In contrast, Siâ€“CNF2wt demonstrates 3386mAh/g in the initial cycle and remains 640mAh/g after 100 cycles without active materials detachment. The SEM images show that CNFs prevent cracking on silicon after cycling, indicating that Si/CNF 3D-net composite from the industrial and agricultural recycled wastes is a promising structure and green manufacturing for next-generation lithium-ion batteries.",Lithium-ion batteries (LIBs),3D-net structure,"24 h, room temperature",NA,30
