Repository: avanscholar/Battery-LLaMA

Battery-LLaMA: Multi-Objective Optimization Employing Knowledge Graph-Embedded Large Language Model to Strategize Battery Recycling Technology Selection.

The figure below is a complete schematic diagram representing the development of a framework for selecting the optimal battery recycling processes.

File: Data files/BR-KG/Input_Data_874_abstracts.csv (part 34 of 38)
Abstract Number,DOI,Title,Abstract,Battery_Type,Recycling_Process_Used,Process_Conditions/Battery_Properties,Recovered_Materials (from abstract),Final Max Temperature
761,10.1016/j.electacta.2017.11.067,Embedded binary functional materials/cellulose-based paper as freestanding anode for lithium ion batteries,"Cellulose paper-based energy storage devices have spurred significantly intrinsic advantages compared with the traditional batteries due to environmental benignity, recyclability and easy processing. In this work, the binary functional materials, which contains linear N-doped carbon nanotube (N-CNT, one-dimensional) and spherical C-coated MoS2 (MoS2@C, zero-dimensional), are embedded into the porous recycled paper (RP, two-dimensional) derived from wastepaper via a facile and low-cost vacuum filtration method, and then the N-CNT/MoS2@C/RP film (N-M-RP film) featuring a unique compacted â€œpoint-line-planeâ€ structure is obtained. In favor of the synergistic effect of high-conductive N-CNT, high-capacity MoS2@C and porous RP network, the prepared freestanding N-M-RP film presents a high strength of 35.2 MPa and a comparably low sheet resistance of 127.39 Î© sqâˆ’1, and as an anode material for LIBs, the N-M-R film delivers a high reversible capacity, good cycling performance, superior rate capability and excellent electrochemical kinetics. Besides, the synergistic effect of â€œpoint-line-planeâ€ structure on the improved electrochemical performances is also investigated. All the results indicate that the N-M-RP film comprised of 0D-1D-2D materials could be a potential candidate as a freestanding anode for LIBs.",Lithium-ion batteries (LIBs),thermal reduction method,900 Â°C for 30 min,NA,900
762,10.1016/j.mtener.2021.100812,Phenothiazine-based copolymer with redox functional backbones for organic battery cathode materials,"Organic battery materials are receiving increasing attention owing to their elemental abundance, environmental sustainability, and structural diversity. Challenges including the solubility in electrolytes, moderate redox potentials, and inactive molecular fragments prevent organic materials from being ideal cathodes for practical implementation. Although polymerization, salification and alike solutions are effective in lowering the solubility in electrolytes, they unavoidably bring additional inactive fragments into the molecular structures, resulting in the sacrifice of theoretical galvanometric capacity compared with the pristine molecule. In this study, we use two redox-active fragments to construct an insoluble copolymer as a cathode material for organic batteries. The copolymer avoids the use of unnecessary molecular weight while maintaining high specific capacity and cycling stability. We find that a twisted geometry between the two redox-active fragments leads to a cross-conjugation effect that further consolidates the low stability of the individual fragment and enhances the flexibility of copolymer chains by forming mesopores that accelerate ion diffusion. The copolymer shows a high capacity of 142.5 mAh/g with energy / power density of 577 Wh/kg / 1,685 W/kg and a decent capacity retention of 87% after 500 cycles. Our strategy demonstrates the feasibility of designing organic battery materials that are qualified for taking solubility, capacity, and stability into consideration.",Lithium-ion batteries (LIBs),microwave-assisted leaching,"leaching temperature of 80 Â°C, pulp density of 250 g/L, leaching time of 120 min, and H2SO4 concentration of 1.0 mol/L",NA,80
763,10.1016/j.jclepro.2023.139338,Induction heating as a pre-treatment for the recycling of Li-ion battery cathodes â€“ Technical feasibility,"Production capacities for lithium-ion batteries are being expanded globally to meet the rising demand for energy storage applications. However, high scrap rates represent a key challenge for the production of lithium-ion batteries, especially for electrode manufacturing. The recycling of cathode production scraps that occur as intermediate products in electrode manufacturing offers a good possibility to reuse valuable battery active materials and close the material cycle within the production line. In this work we develop a novel method based on electromagnetic induction to separate cathode coating and aluminum foil. A cathode coil rejected from production was cut into sheets which were inductively heated to 300, 400 and 550 Â°C. The thermally pre-treated sheets were stressed in a cutting mill. With this method the coating could be separated from the foil up to 99.12 %. The aluminum impurities in the recycled fine powder fraction could be kept at a low level of 0.27 wt.-% at maximum. Agglomerates in the powder fraction could be significantly reduced through the thermal pre-treatment. This work shows the feasibility of induction heating as an energy-efficient and flexible thermal pre-treatment for the recycling of roll-to-roll cathode materials.",Lithium-ion batteries (LIBs),induction heating,"300 Â°C, 400 Â°C, 550 Â°C",NA,550
764,10.1016/j.polymer.2023.126564,Environmentally friendly separators based on cellulose diacetate-based crosslinked networks for lithium-ion batteries,"Biomass fibers are recognized as degradable and renewable green natural polymer materials. However, research on biomass fiber-based lithium battery separators is still relatively limited. Here, a kind of cellulose diacetate-based composite separator for lithium batteries was investigated via electrostatic spinning technology. In this study, M-CDA/PEO/BM composite separators were obtained by modifying fiber-based nonwovens through deacetylation, followed by an infiltration process and thermal cross-linking reaction to introduce boehmite (BM) and polyethylene oxide (PEO). Wherein the infiltrating solution is composed of polyethylene glycol diglycidyl ether (PEGDE), polyetheramine (DPPG), and boehmite particles. The results demonstrate that this nanofibre composite separator exhibits good heat tolerance (no shrinkage at 200 Â°C), excellent wettability (contact angles only 15.1Â°), and high ionic conductivity (2.83 mS cmâˆ’1) in electrolytes. Additionally, the cells utilizing the composite separator exhibited superior cycle performance and better multiplier performance (170 mAhÂ·gâˆ’1 at 0.5C) compared to the polypropylene separator that is currently available in the market, under identical circumstances. This renewable composite possesses remarkable properties that position it as a highly promising option for lithium-ion battery separators with exceptional performance.",Lithium-ion batteries (LIBs),microwave-assisted extraction,"microwave power of 100 W, extraction time of 5 min, solvent of water, and the leaching rate of 98.33%",NA,NA
765,10.1016/j.matlet.2024.136784,Superior performance high-entropy perovskite metal fluoride electrodes derived from spent LiNi1/3Co1/3Mn1/3O2/graphite lithium-ion batteries,"Inspired by high-entropy materials with near-equal molar ratios, we have developed a streamlined and scalable method to synthesize a high-entropy perovskite fluoride electrode material, K0.65Li0.07Mg0.19Mn0.17Co0.16Ni0.17Cu0.24F2.70 (KLMF). KLMF is synthesized via a direct liquid-phase method, which employs spent LiNi1/3 Co1/3Mn1/3O2/graphite (NCM111/G) lithium-ion batteries (LIBs) as the fundamental reactants. After 500 cycles at a current density of 2 A/g, KLMF demonstrates a specific capacity that ranges from 1043.1 âˆ’ 477.95 mAh/g when tested at current densities from 0.1 âˆ’ 6.4 A/g. Moreover, KLMF maintains robust performance in a full-cell configuration, underscoring its significant potential for practical applications.",Lithium-ion batteries (LIBs),Recycling of spent lithium-ion batteries (LIBs),2 A/g,NA,NA
766,10.1016/j.mineng.2024.109012,A comparative study of discharging and leaching of spent lithium-ion battery recycling,"Accelerated production of lithium-ion batteries (LIBs) implies an increase in the raw materials demand, especially for metals like lithium, cobalt, and nickel. Spent LIBs recycling guarantees the regeneration and reincorporation of valuable materials into the manufacturing industry; therefore, recycling methods and techniques must be optimized. In this investigation, alkaline and reductive acid leaching processes were evaluated and compared in order to determine the effect of parameters such as pH, temperature, and reagents concentrations to achieve selective leaching processes. This study demonstrated that strongly alkaline solutions (NaOH) do not ensure selective lithium and aluminum dissolution. Also, a solid compound, L i A l 2 ( O H ) 6 O H ( s ) can be formed at pH âˆ¼14, negatively affecting the lithium extraction. On the other hand, reductive acid leaching, with acid sulfuric and hydrazine sulfate (H2SO4 + N2H6SO4) solutions resulted in an efficient system, extracting â‰¥90 % of Ni, Co, and Mn at 40 Â°C. Hydrazine is essential as a reductant, although it must be added in excess (40 % excess with respect to the Co, Ni, and Mn content) to suppress copper dissolution. Furthermore, this work demonstrated the possibility of processing the entire spent LIBs sample once the discharge and crushing stages were concluded, avoiding physical separation, without affecting the leaching efficiency and contributing to process economy.",Lithium-ion batteries (LIBs),alkaline and reductive acid leaching,"pH, temperature, and reagents concentrations",NA,30
767,10.1016/j.jclepro.2024.140775,Priority recovering of lithium from spent lithium-ion battery cathode powder by pyrolysis reduction of Bidens pilosa,"In this paper, the invasive plant Bidens pilosa was used as a carbon material to roast and reduce the cathode powder of spent ternary lithium-ion batteries (LiNixCoyMn1-x-yO2), to alleviate lithium resource scarcity and the problems of large spent of batteries which is harmful to the environment. The transition metals in the cathode powder were reduced to Ni, Co, and MnO, respectively, and the Li element in the cathode powder was reacted to generate Li2CO3. The experiment explored the reduction effect of high valent metals in spent lithium-ion batteries at different roasting temperatures and biomass ratios, and the impact of different time on the leaching of Li element. Results showed that the optimal experimental conditions of reduction roasting were as follows: temperature 700 Â°C, biomass ratio 20%. The leaching efficiency of Li obtained under optimal roasting conditions through leaching was 94.15%. TG-DSC/MS, XRD, XPS, SEM, and other instruments characterized the experimental results. This method not only efficiently converts Bidens pilosa into a carbon-reducing agent and solves the problem of plant invasion, but also promotes the decomposition of spent cathode powder, reduces high valence metals to single metals and low valence oxides, and generates Li2CO3 through reaction, which can selectively extract lithium element and reduce the amount of reagent added and the use of reducing agent in the subsequent leaching process.",Lead Acid Battery,leaching with sulfuric acid,"pH 2.0, H2SO4 concentration 2 mol/L, stirring speed 100 r/min, leaching time 3 h",NA,NA
768,10.1016/j.cclet.2023.108274,Regeneration and reuse of anode graphite from spent lithium-ion batteries with low greenhouse gas (GHG) emissions,"Regenerating spent graphite (SG) from retired lithium-ion batteries (LIBs) can effectively avoid resource waste. However, the technology is challenged by the impurity content and energy consumption. In this study, micro-expanded graphite (MEG) was synthesized by one-step oxidation method using waste LIBs anode graphite as material and perchloric acid as intercalation and oxidant agent. Then, its performance as a LIBs anode material were investigated as well as the greenhouse gas (GHG) emissions of the whole process were calculated. Perchloric acid was successfully embedded in the SG during the reaction, which effectively removed the impurities in the graphite. Defects introduced during intercalation and delamination, such as nanopores and intercrystalline cracks. Both provide additional space for Li ions during charging and discharging, thereby promoting capacity enhancement. The prepared MEG expresses a rate capability as high as 340.32 mAh/g at a current density of 0.1 C and still retains 81.73% of the capacity after 100 cycles at a current density of 1 C. Additionally, the GHG emissions of the synthesis process of this article and other literatures are compared. The results demonstrated that perchloric acid treatment process provides a low-carbon, time- and energy-saving approach for regenerated SG as battery grade material.",Lithium-ion batteries (LIBs),one-step oxidation method,1 C,NA,NA
769,10.1016/j.seppur.2020.118212,Oxygen-free calcination for enhanced leaching of valuable metals from spent lithium-ion batteries without a reductant,"Drawbacks such as reductant need in leaching process or high energy consumption in pre-treatment step exist in current approaches for recycling spent lithium-ion batteries (LIBs). Here, we report an energy-saving pre-treatment process that can increase the metals leaching efficiency of spent LiNi x Co y Mn1âˆ’ x âˆ’ y O2 LIBs in H2SO4 solution. In the proposed process, the spent electrode material was calcined in a nitrogen (oxygen-free) atmosphere, resulting in the easy leaching of metals by H2SO4 without adding reductant. Calcination conditions were examined, and calcination at 350 Â°C for 1.5 h resulted in the optimal leaching rates of Li, Ni, Co, and Mn (>99%). Mechanism analysis revealed how calcination improves the leaching efficiency. We found the proposed calcination pre-treatment can destroy the well-defined layered crystal structure of spent LiNi x Co y Mn1âˆ’ x âˆ’ y O2 without changing its original phase composition. As a result, refinement of crystalline size, increase of defect, amorphization, and specific surface area (with the emergence of cracks and voids) of the cathode particles enhance the leaching of metals. This study may provide an energy-saving and cost-effective pre-treatment process that can remarkably improve metals leaching rates from spent LIBs without adding reductants.",Lithium-ion batteries (LIBs),H2SO4 solution,350 Â°C for 1.5 h,NA,350
770,10.1016/j.jclepro.2024.140636,Efficient leaching of valuable metals from NCM cathode materials by green deep eutectic solvent,"The soaring surge in electric vehicle sales has led to a significant rise in the demand and production of lithium-ion batteries. Consequently, a considerable number of lithium-ion batteries are retired annually, posing potential environmental pollution and economic losses if not appropriately disposed. In consideration of the aforementioned, a novel and environmentally conscientious approach is posited for the extraction of valuable metals from lithium-ion battery cathode materials, thereby ensuring economic efficiency. The method in question employs a deep eutectic solvent composed of tetraethylammonium chloride and L-ascorbic acid, facilitating the effective leaching of lithium nickel cobalt manganate cathode material within a brief duration of 3 min, even at a relatively low temperature of 80 Â°C. Notably, elevated leaching rates, specifically 99.1% for lithium, 99.6% for nickel, 99.4% for cobalt, and 99.3% for manganese, have been attained. The overall leaching process is characterized by its efficiency, environmental friendliness, and ease of operation, presenting a promising solution for the recycling of waste lithium-ion batteries.",Lithium-ion batteries (LIBs),leaching process,"80 Â°C, 3 min",NA,80
771,10.1016/j.cej.2023.145719,Robust polyurethane materials with synergistic ionic and metal-ligand crosslinking double networks for specific Cu-ion removal,"The development of polymer materials with the harmonious integration of strength, stiffness, and stretchability is important for practical applications; however, this remains a substantial challenge. This work proposes a coupled dynamic bond (CDB) strategy using an ionomer-metal ion-ligand pair, which complements the orthogonal dynamic bonding strategy. It involves the in situ polymerization of acrylic acid (the counter ion) into poly(acrylic acid), resulting in the formation of a second ionic network on the first zinc-imidazole network. The integration of CDBs effectively enhances the stiffness of the material, without affecting its stretchability and strength. The newly synthesized material exhibits well-balanced mechanical properties, with Youngâ€™s modulus, strength, and toughness of 109 MPa, 32 MPa, and 242 MJmâˆ’3, respectively. The Youngâ€™s modulus and yield strength of double network material are 137% and 100% higher, respectively than those of the material with a metal-coordination single network. The transparent film based on double network material exhibits high potential for application in display films, because of its colorless nature and energy-absorbing impact-protection property. Shear rheological characterization confirms the high melt strength and elasticity of the new CDB-based material, which can be processed by a wide range of techniques, including foam molding. Considering the portable recycling characteristics of dynamic-network materials and their flexible processing attributes, the potential of the foamed material for specific heavy metal-ion removal (for the treatment of lithium-battery wastewater) has been investigated. This research provides valuable insights into the design of complex transition metal-polymer materials, highlighting their exceptional mechanical performance and potential for lightweight applications.",Lithium-ion batteries (LIBs),pyrolysis,"1000 Â°C, 40 min",NA,1000
772,10.1016/j.nanoen.2019.104314,Fabrication and theoretical investigation of cobaltosic sulfide nanosheets for flexible aqueous Zn/Co batteries,"Flexible and recyclable zinc-based batteries have been hot research topics due to their high discharge platform, safety, and low cost. However, most research on zinc-based batteries put their attention on metal oxides as the cathode, such as manganese dioxide (MnO2), cobaltosic oxide (Co3O4), nickel oxide (NiO), etc. Very few studies use metal sulfides as electrode materials and focus on its mechanism based on theoretical analysis. Hence, in this work, we firstly used cobaltosic sulfide (Co3S4) nanosheets grown on Ni foam (CSNSs/NF) as an electrode material for zinc-based batteries. Both first-principles calculations and experimental results reveal that S plays a crucial role in the capacitive activity and electrical conductivity enhancement for Co-based materials. The Zn//CSNSs/NF battery provides a high specific capacity of 317 mA h gâˆ’1 at a current density of 1 A gâˆ’1. Furthermore, it also displays an impressive energy density of 507 Wh kgâˆ’1 and a long cycling performance. Impressively, the Zn//CSNSs/NF battery has high flexibility and can work well under different deformations. This work not only provides a new member of cathode materials in zinc-based batteries, but also opens new opportunities for powering portable and wearable electronics.",Zinc-based batteries,Mechanical recycling,"1 A gâˆ’1, 317 mA h gâˆ’1, 507 Wh kgâˆ’1, 1 A gâˆ’1",NA,NA
773,10.1016/j.cej.2021.131547,"Lignin-derived hard carbon anode for potassium-ion batteries: Interplay among lignin molecular weight, material structures, and storage mechanisms","Potassium-ion batteries (PIBs) have drawn much attention as energy storage systems for large-scale grid applications due to their high energy density and low cost. As one of the most promising anode materials in PIBs, hard carbon (HC) has been prepared from various sources but exhibited varying electrochemical performance, probably due to a limited understanding of materials structure and K-ion storage mechanisms. Especially, biomass (such as lignin) represents an abundant source for synthesizing HC. However, few studies have investigated the role of lignin molecular weight (MW) in determining HCâ€™s structure and eventually ion storage mechanism. Herein, we developed a series of HCs from lignin with different MWs at serial pyrolysis temperatures and correlated the lignin MWs and pyrolysis temperatures with HCâ€™s structure, electrochemical performance, and K-ion storage mechanisms. The best lignin-derived HC delivered a high reversible specific capacity of ~300 mAh gâˆ’1 at 50 mA gâˆ’1. Moreover, a binary K-ion storage mechanism of â€œbulk insertion + surface adsorptionâ€ was fortified in lignin-derived HCs, and the contributions of each storage behavior were quantified via kinetics calculations for the first time. It was found that lignin with medium MW (9660 g molâˆ’1) pyrolyzed at medium temperatures (700 Â°C) yielded HC with an optimal mixture of graphite-like nanocrystals with the largest interlayer distance and amorphous structure to maximize K-ion storage from both bulk-insertion and surface-adsorption mechanisms. This work also established a good example of building a circular economy by turning lignin recycled from wood waste into high value-added carbon products in battery technology.",Lithium-ion batteries (LIBs),Pyrolysis,"700 Â°C, 30 min, 80 wt% of H2O2, 200 mL of 2 M H2SO4",NA,700
774,10.1016/j.matchemphys.2023.128583,Electrochemical performance of melt impregnated lithium sulphur rechargeable cell: Effect of crosslinked water soluble polyacrylic acid binder,"Commercial lithium-ion batteries generate significant carbon footprint during the procurement of relatively scarce raw materials of Li, Co, Ni etc, manufacturing of cell, and their recycling. Lithium â€“ sulphur battery is far more environmentally friendly as it uses only scarce lithium, has significantly higher specific energy density than Li ion cells, and easier to recycle. A facile one step scalable process has been developed to increase the loading and conductivity of sulphur; retard long chain polysulphides shuttling, tackle volumetric fluctuation of active particles and inhibit the lithium anode corrosion together with its dendritic growth during discharge â€“ charge cycles. Electrode with EA-PAA binder delivers discharge capacity âˆ¼836 mAh/g at 0.2C which is significantly larger than electrode made with PAA binder (âˆ¼745 mAh/g). At 1C rate electrode with EA-PAA binder delivers a discharge capacity âˆ¼418 mAh/g which is significantly larger than electrode made using PAA binder (âˆ¼257 mAh/g). Irrespective of measured current, electrode with EA-PAA binder yields superior coulombic efficiency than electrode made using PAA binder. It is argued that the developed S/C composite with rGO additive and EA-PAA binder yields polar â€“ polar interaction between EA-PAA binder and soluble long chain polysulphides to retard their shuttling. The EA-PAA binder with polar functional groups also have stronger bonding with underlying Al current collector. The stretchable EA-PAA binder network efficiently buffer the volumetric strain during alloying and de â€“ alloying reactions as compare to PAA electrode. For S/C composite electrode, capacity fading during repeated cycling is thought to be related to the slower transformation kinetics of long chain polysulphides to insulating short chain lithium sulphides end product.",Lithium-sulfur batteries,One-step scalable process,"0.2C, 1C",NA,NA
775,10.1016/j.jiec.2024.09.030,Extraction of polyvinylidene fluoride binder materials for used secondary batteries using supercritical CO2 for an effective battery recycling process,"In this study, a polyvinylidene fluoride (PVDF) binder material for secondary batteries was removed using a supercritical CO2 extraction process instead of conventional extraction processes such as leaching and pyrolysis. To determine the optimal process conditions, the phase behavior of the binder in CO2 was studied by measuring the pressure and temperature before the supercritical CO2 extraction. To design an effective extraction process, the extraction time, temperature, and pressure were studied under various experimental conditions using a supercritical extraction system. Various organic cosolvents were used in the experiment to improve the extraction efficiency. According to the experimental result, the optimal extraction conditions were determined to 353.2 K, 10 MPa, and 20 min with dimethylformamide (DMF) cosolvent. Under these process conditions, the removal rate of the binder was 98.8 %. However, there was a significant difference in cell performance such as initial discharge capacity and cycling stability depending on the extraction solvent. Specifically, cycling stability improved in the order of using DMF, NMP, DMSO, and DMAc. The extracted binder material was analyzed by differential scanning calorimetry (DSC), Fourier transform infrared spectroscopy (FT-IR) and scanning electron microscope (SEM) to compare the raw and processed materials and evaluate the reusability of the binder material.",Lithium-ion batteries (LIBs),pyrolysis,"500 Â°C, 20 min, 100 %, 1000 Â°C, 2 h",NA,1000
776,10.1016/j.jenvman.2022.116490,Synthesis of zero-valent iron supported with graphite and plastic based carbon from recycling spent lithium ion batteries and its reaction mechanism with 4-chlorophenol in water,"Graphite and plastic recycled from spent lithium ion batteries were used to synthesize zero-valent iron/graphite (ZVI/G), zero-valent iron/plastic-based carbon (ZVI/P), and zero-valent iron/graphite and plastic-based carbon (ZVI/GP) with iron oxide through carbothermic reduction. The aim of preparing these catalysts is to improve the performance of ZVI in the removal of 4-chlorophenol (4-CP) in water through heterogeneous Fenton reactions. The structural and textural properties of materials were characterized by X-ray diffraction, scanning electron microscopy, transmission electron microscopy, N2 adsorption/desorption, Fourier transform infrared spectroscopy, and X-ray photoelectron spectroscopy. The synthesis procedure successfully disperses ZVI particles on the synthesized materials. The combination of graphite and plastic-based carbon in ZVI/GP resulted in the best 4-CP removal performance. The degradation data fitted pseudo-first-order kinetic well. The Increase in the ZVI/GP dosage and the hydrogen peroxide concentration enhanced the 4-CP removal due to the increase in the amount of Fe2+ ions and reactive sites. Acidic pH increased the 4-CP removal percentage due to the high H+ concentration. The increase in the temperature favored the â€¢OH formation and facilitated the 4-CP removal. The reaction energy of ZVI/GP reaches 53.54 kJ molâˆ’1, which is competitive among the iron catalysts reported in literatures, and showing the 4-CP removal is reaction-controlled process. This study shows a promising way of recycling graphite and plastic in spent LIBs to prepare ZVI materials for wastewater treatment with the advantages of improved conductivity by graphite and added functional groups by plastic based carbon.",Lithium-ion batteries (LIBs),thermal reduction of spent Li-ion batteries,"temperature of 800 Â°C, reduction time of 2 h, and a recovery rate of 98.87 %",NA,800
777,10.1016/j.seppur.2020.117015,An innovative hydrometallurgical process for the production of silver nanoparticles from spent silver oxide button cells,"In view of the worldwide concern over the environmental impact of improper disposal of spent batteries, the production of value-added products from these metal-containing wastes can provide motivation for their efficient collection and recycling. In this study, the production of silver nanoparticles (AgNPs) directly from spent silver oxide button cell batteries via a leaching-purification-reduction method was investigated for the first time. After dismantling of batteries and physical separation, the Ag-rich cathode material was leached in nitric acid solution. Neutralization of the filtered solution to pH = 7â€“8 was found to be necessary for the separation of a manganese-rich precipitate and removal of other companion impurities from the silver nitrate leach solution. Synthesis of AgNPs was carried out on the filtrate using different amounts of NaBH4 as the reductant. The results showed that at NaBH4/AgNO3 molar ratios higher than 1, more than 99.5% of the total silver in solution (over 85 wt% of the initial silver) could be reduced in the form of pure nanoparticles. It was also found out that by the addition of 5 wt% polyvinylpyrrolidone (PVP) as stabilizer and capping agent in the reduction step, quasi-spherical silver nanoparticles with a mean particle size of ~15 nm could be obtained.",Lithium-ion batteries (LIBs),leaching-purification-reduction method,pH = 7â€“8,NA,NA
778,10.1016/j.jpowsour.2023.233515,Flexible fibrous separator asymmetrically coated by silica and MXene for high performance lithium batteries with enhanced safety,"Introducing inorganic particles into separator for lithium batteries has been proven to be a very effective and facile way to improve battery safety and performance. In this work, a composite separator (PBS-M-S) was developed via asymmetrically coating the conductive MXene particles and the nonconductive silica particles onto a biodegradable poly(butylene succinate) (PBS) fibrous membrane. Such a structure and material design was able to give the produced separator exceptional all-around properties. Specifically, the PBS-M-S separator displayed great flexibility with a 250% elongation at break, high temperature sensitivity with shutdown function at 120 Â°C, and thermal stability with flame retardancy. Moreover, the network constructed by PBS's micro/nano fibers and the electrolyte affinity of silica allowed the separator to maintain abundant electrolyte. This, combined with the incorporation of MXene, optimized the separator with high ionic conductivity (3.386 mS cmâˆ’1), lithium ion transference number (0.51) and lithium dendrite inhibition ability, which rendered the cell with outstanding cycling stability. Therefore, taking safety and battery performance into account, the as-prepared composite membrane could be a promising separator candidate for lithium ion batteries.",Lithium-ion batteries (LIBs),leaching process,temperature of 120 Â°C,NA,120
779,10.1016/j.jallcom.2023.169637,Low-temperature one-step solid state chemical synthesis of GaN nanosheets for conquering polysulfides in Liâ€“S battery,"Gallium nitride (GaN) nanosheets have been prepared as an active material for conquering polysulfides in Lithiumâ€“Sulfur (Liâ€“S) batteries via one simple synthetic route at 550 Â°C. The process was carried out in a stainless steel autoclave by using gallium nitrate hydrate, sodium amide and metallic lithium as starting materials. The product was proven to be hexagonal GaN nanosheets by combined X-ray powder diffraction (XRD) pattern and Scanning electron microscopy (SEM). The GaN nanosheets were then used to coat on the Liâ€“S battery separator, and the result proves an effective inhibition of the shutting problem and gives excellent electrochemical properties compared with traditional separators or GaN additives. The battery assembled by GaN coated separator shows good cycling stability with 408 mAh/g and a low capacity fading of 0.6â€° per cycle from 11th to 480th cycle at 2 C due to high utilization of the sulfur-based active species.",Lithium-sulfur batteries,one simple synthetic route,550 Â°C,NA,550
780,10.1016/j.cclet.2022.108095,Folic acid-based supramolecules for enhanced stability in potassium ion batteries,"Organics present significant prospects as environmentally friendly and sustainable electrode materials for potassium ion batteries (PIBs) because of their abundant, recyclable and highly customizable characteristics. However, small molecular organics are easily solubilized in organic electrolytes, resulting in a low capacity and poor stability. Herein, the folic acid-based supermolecules (SM-FAs) are successfully prepared by a hydrothermal assisted self-assembly strategy. Due to multi-locus hydrogen bonds (HBs) and the cyclized Ï€-conjugated interactions, the structural stability of SM-FAs has been significantly improved, and the solubility in carbonate electrolytes has been effectively inhibited. As an anode for PIB, the SM-FA-6 sample exhibits a large capacity (206 mAh/g at 50â€¯mA/g) and an outstanding cycle stability (capacity retention of 91% after 1000 cycles at 50â€¯mA/g). More impressively, an integrative storage mechanism which combines both the general enolization reaction between C=O groups and K+, and the atypical Ï€â€“K+ interaction within the assembled conjugation framework, is unraveled for potassium ion accumulation. It is envisioned that this facile self-assemble strategy opens up a promising avenue to modulate the stability of small molecular organic electrodes with enhanced storage capacity.",Lithium-ion batteries (LIBs),"solvent extraction, acid leaching, alkaline leaching, roasting and leaching","pH 1.5, pH 2.5, pH 3.5, pH 4.5, pH 5.5, pH 6.5, pH 7.5, pH 8.5, pH 9.5, pH 10.5",NA,NA
781,10.1016/j.renene.2022.06.025,An energy-saving battery thermal management strategy coupling tubular phase-change-material with dynamic liquid cooling under different ambient temperatures,"In advanced battery thermal management systems for electric vehicles, liquid cooling (LC) is typically coupled with a phase-change material (PCM) cooling for secondary heat dissipation. However, a continuous LC consumes a considerable amount of energy without considering the operating conditions. In this study, the thermal behaviors of tubular PCMs were examined under different liquid temperatures (25, 45, and 65 Â°C) to simulate the complex operating conditions of battery modules. In addition, a thermal management module coupling the PCM and copper pipe (CP) with LC was assembled to enhance the secondary heat dissipation of PCM cooling, particularly in a high-temperature environment. The experimental results confirmed the superior cooling effect of the PCMâ€“CP module, even at high temperatures. Moreover, a dynamic LC (DLC) mode was proposed to reduce the energy consumption caused by LC, where LC operates intermittently. The effects of the LC activation time on the cooling behavior were explored. A coefficient illustrating the energy efficiency ratio (EER) was defined to evaluate the cooling performance and energy consumption of the two DLC modes with varying working times. The results proved that DLC-2 performed better than DLC-1 with E E R Â¯ j values of 0.35 and 0.24, respectively. These results are expected to provide insights into the development of advanced energy-saving thermal management systems.",Lithium-ion batteries (LIBs),"pyrolysis, carbothermal reduction, leaching, electrochemical leaching, oxidation, roasting, reduction, carbothermal reduction, pyrolysis, and calcination","1000 Â°C, 30 min, and 1000 Â°C, 30 min, 1000 Â°C, and 30 min",NA,1000
782,10.1016/j.psep.2024.07.043,Efficient separation of cathode materials from aluminum foil by novel low-melting mixture solvent based on choline chloride-xylitol system,"Lithium-ion batteries (LIBs) are important energy devices with significant growth and expansion that result in large amounts of metal waste. However, the separation of the cathode materials from aluminum (Al) foil during the recycling of spent LIBs is still challenging due to their strong bonding by polyvinylidene fluoride (PVDF). Herein, a novel low-melting mixture solvent (LoMMS) based on the choline chloride-xylitol system with ow-toxicity, cost-effectiveness, and environmental friendliness was developed for separating the cathode materials from Al foil in LIBs. Under the optimal treatment conditions of a molar ratio of choline chloride to xylitol of 2:1, a reaction temperature of 140 Â°C, a reaction time of 20â€¯min, and solid-liquid ratio of 16â€¯g/L separation efficiency cathode material reached a maximum of 94.92â€¯%. The mechanistic analysis revealed that the high separation efficiency can be attributed to strong hydrogen bonding provided by choline chloride and xylitol in LoMMS, disrupted PVDF molecular bonding and resulted in deactivation and successful separation of cathode material particles from the aluminum foil. Additionally, scanning electron microscopy examination revealed no changes in the morphologies of the cathode materials, useful for their restoration and reutilization. Overall, the proposed LoMMS method with low-cost and eco-friendly aspects has great potential for recycling spent LIB cathode materials.",Lithium-ion batteries (LIBs),novel low-melting mixture solvent (LoMMS),"a molar ratio of choline chloride to xylitol of 2:1, a reaction temperature of 140 Â°C, a reaction time of 20â€¯min, solid-liquid ratio of 16â€¯g/L",NA,140
783,10.1016/j.carbon.2022.06.029,Synthesis of Co-NC catalysts from spent lithium-ion batteries for fenton-like reaction: Generation of singlet oxygen with âˆ¼100% selectivity,"Recycle of the spent lithium-ion batteries (LIBs) can reuse the toxic heavy metals for the synthesis of useful materials. In this study, the cobalt metal is obtained by recycling the cathodes of spent LIBs, which is then used as cobalt source for the synthesis of highly porous Co-NC composites. Attributing to the addition of EDTA-2Na and NaNO3 as chelate agent and activation agent respectively, very large surface areas (>3700 m2/g) and highly porous structure can be achieved. These composites can activate peroxymonosulfate (PMS) effectively for the degradation of bisphenol A (BPA) in aqueous solution. The optimized Co-NC/PMS system also shows good performance in a wide pH range and great tolerance to different inorganic ions and NOMs. Radical scavenging experiments and EPR results prove that 1O2 is the only functional reactive oxidation species (ROS) for BPA degradation. A generation route of PMS â€“ *OH â€“ *O â€“ 1O2 for 1O2 is also simulated and proved by DFT calculation. This work provides a novel way to synthesize effective catalysts for PMS activation from the environmental wastes.",Lithium-ion batteries (LIBs),leaching-solvent extraction process,"pH=1.5, H2SO4 concentration of 2.5 M, leaching temperature of 80 Â°C, leaching time of 6 h, and solid/liquid ratio of 10 g/L",NA,80
784,10.1016/j.est.2021.102244,Inhomogeneous aging of cathode materials in commercial 18650 lithium ion battery cells,"To understand the relationships among first life use case, battery state of health, and end-of-life condition, the materials in commercial 18650 Li-ion cells were aged using prolonged cycling under different conditions and subsequently harvested and analyzed. In particular, different charge termination protocols and temperatures were applied to potential-limited galvanostatic cycling over 1000 cycles. Relationships between observed aging phenomenon and cycling conditions were explored at the cell and cathode materials level. We noted area-specific inhomogeneities in cathode cycled under constant current charge protocol at 25 Â°C while such inhomogeneity was not observed in three other conditions. The mechanism behind the cathode inhomogeneity was discussed in the context of uneven growth of a secondary solid electrolyte interphase (SEI) on the anode surface occuring during constant-current charge protocol at 25 Â°C.",Lithium-ion batteries (LIBs),solvent extraction process,"25 Â°C, 30 Â°C, 40 Â°C, 50 Â°C",NA,50
