Repository: avanscholar/Battery-LLaMA

Battery-LLaMA: Multi-Objective Optimization Employing Knowledge Graph-Embedded Large Language Model to Strategize Battery Recycling Technology Selection.

The figure below is a complete schematic diagram representing the development of a framework for selecting the optimal battery recycling processes.

File: Data files/BR-KG/Input_Data_874_abstracts.csv (part 35 of 38)
Abstract Number,DOI,Title,Abstract,Battery_Type,Recycling_Process_Used,Process_Conditions/Battery_Properties,Recovered_Materials (from abstract),Final Max Temperature
785,10.1016/j.chemosphere.2021.132438,Waste tire derived carbon as potential anode for lithium-ion batteries,"The uncontrolled accumulation of end-of-life tires every year leads to serious environmental concerns, rendering setback to the sustainable growth of the society. The most viable solution to overcome this environmental issue is to convert these hazardness waste tires into value added products. In the present investigation, carbonecous based anode materials has been developed by a novel chemical activation strategy involving aqua regia followed by controlled pyrolytic condition in the selective atmospheres. Raman spectroscopic study displayed a graphitic carbon with significant degree of disordered arrangements. The generation of the turbostratic carbon with higher content of broken crystal edges is corroborated using the structural characterization such as X-ray diffraction (XRD). This fact is further corroborated from surface energy results calculated using the contact angles measured by dynamic wicking method. The prepared turbostratic carbon, when used as lithium anode, renders excellent electrochemical performances with reversible specific capacity of 350 mAhgâˆ’1 (at 300 mAgâˆ’1) with 81% capacity retention after 500 cycles. The present research provides new roadmap in recycling the waste tires for energy storage applications.",Lithium-ion batteries (LIBs),"pyrolysis, chemical activation",500 cycles,NA,NA
786,10.1016/j.oceram.2024.100588,Valorization of spent Zn-C battery and construction and demolition waste (CDW): Fabrication and characterization of geopolymer composites for radiation shielding applications,"There is a serious threat of pollution due to the high waste of energy and materials worldwide that needs to be decreased. One way is to reduce waste or use them in secondary processes. New eco-friendly geopolymer binders were fabricated using metakaolin, CDW, and battery waste (BW) powders as starting materials and a mixture of potassium silicate and sodium hydroxide as activation solutions. 5 formulations with BW powder replacements ranging from 5 to 40 wt% were prepared and subjected to heat curing at 80 Â°C for 24 h. The effect of Zn-C battery waste content on the phase composition, densification, microstructure, mechanical, and gamma shielding properties of the obtained geopolymer composites was investigated. The results revealed that incorporating battery waste reduced the density and mechanical strength of the geopolymer composites. Additionally, microstructural analysis indicated that synthesized geopolymers consisted of unreacted CDW and BW particles embedded in a geopolymer matrix with a low degree of compactness. The effect of BW replacement on the shielding capacity was also evaluated experimentally and theoretically. The gamma transmission experiments proved that the addition of BW caused a reduction in the radiation shielding ability of the composites when they were exposed to 137Cs and 60Co gamma-ray sources. Finally, the variation of the main attenuation parameters (MAC, HVL, EBF, and EABF) with photon energy was also obtained theoretically. The outcomes of this investigation can provide a basis for the design of new CDW-based geopolymers for radiation shielding applications in the context of a circular economy.",Lithium-ion batteries (LIBs),hydrometallurgical leaching,"100 Â°C, 2 M H2SO4, 100 g/L Na2SO4, 24 h",NA,100
787,10.1016/j.est.2022.106015,High temperature sensible thermal energy storage as a crucial element of Carnot Batteries: Overall classification and technical review based on parameters and key figures,"Electricity storage is a key component in the transition to a (100%) CO 2 -neutral energy system and a way to maximize the efficiency of power grids. Carnot Batteries offer an important alternative to other electricity storage systems due to the possible use of low-cost storage materials in their thermal energy storage units. The use of sensible storage material at high temperatures is of particular interest in order to achieve higher storage densities. A high number of research projects are currently being carried out in this field, and an increasing number of industrial players are also pushing the development of systems to market maturity, which results in a large variety of concepts. This work offers new approaches to the classification of Carnot Batteries and thermal energy storage systems. It gives an overview of the current state of the art in the field of thermal energy storage above 500 Â°C and compares the systems and concepts on the basis of key figures. The large number of concepts will inevitably be selected based on technical and environmental considerations. It is shown that solid and sensible thermal energy storage units can be represented as an efficient component of a Carnot Battery in the high temperature range. Total cycle energy efficiencies of â‰¥ 95% have been shown in literature. The â€˜fixed structureâ€™ design as a differentiation to the â€˜packed bedâ€™ is particularly well suited as it allows internal charging at temperatures greater than 1000 Â°C while minimizing charging losses.",Lithium-ion batteries (LIBs),"pyrolysis, acid leaching, solvent extraction, roasting, and electrochemical treatment","300 Â°C, 400 Â°C, and 500 Â°C",NA,500
788,10.1016/j.jpowsour.2023.233245,Recycling silicon scrap for spherical Siâ€“C composite as high-performance lithium-ion battery anodes,"The growth of the semiconductor and solar industry has been exponential in the last two decades due to the computing and energy demands of the world. Silicon (Si) is one of the main constituents for both sectors and, thus, is used in large quantities. As a result, a lot of Si waste is generated mainly by these two industries. For a sustainable world, the circular economy is the key; thus, the waste produced must be upcycled/recycled/reused to complete the circular chain. Herein, we show that an upcycled/recycled Si can be used with carbon as a composite anode material, with high Si content (âˆ¼40 wt%) and loading of 3â€“4 mAh/cm2 for practical use in lithium-ion batteries. The unique spherical jackfruit-like structure of the Siâ€“C composite can minimize the total lithium inventory loss compared to the conventional Siâ€“C composite and pure Si, resulting in superior electrochemical performance. The superior electrochemical performance of Siâ€“C composites enables the cell energy density of âˆ¼325 Wh kgâˆ’1 (with NMC cathode) and âˆ¼260 Wh kgâˆ’1(with LFP cathode), respectively. The results demonstrate that Si-based industrial waste can be upcycled for high-performance Li-ion battery anodes through a controllable, scalable, and energy-efficient route.",Lithium-ion batteries (LIBs),leaching process,"H2SO4:H2O2 3:1 molar ratio, 80 Â°C, pH 1.2, 120 min, 100 mL/g, 100 Â°C",NA,100
789,10.1016/j.jpowsour.2016.10.034,Processing silicon microparticles recycled from wafer waste via Rapid Thermal Process for lithium-ion battery anode materials,"A vast quantity of waste sludge is generated during the silicon wafers slicing process in semiconductor and photovoltaic industries. Turning the waste powder into high-value products is of strategic importance for industrial processes. The purified Si microparticles (Si-MP) are recycled by a simple and fast procedure, Rapid Thermal Process (RTP). A prominent anodic material of Si-MP/Carbon composite with porous structure is obtained via in-spaced carbonization of water-soluble binder sodium carboxymethyl cellulose during RTP. This strategy provides buffer space, which is constructed by carbon porous continuous conductive framework throughout the entire electrode, to resist local stress and intense volume variation. In addition, a sufficiently electrochemically stable solid-electrolyte interphase layer is accomplished with the coating of SiOx film and amorphous carbon on the surface of Si-MP. Under these circumstances, the enhanced electrodes achieve a first cycle efficiency of approximately 80% and a reversible charge capacity of 800 mAhgâˆ’1 over 100 cycles at 0.5 Agâˆ’1 with good retention. Through a green and simple procedure, a remarkable Si-MP embedded carbon-matrix with porous structure is established to achieve commercially high performance Si-MP/C composite anodes and also to resolve the issues of waste disposal.",Lithium-ion batteries (LIBs),pyrolysis process,"400 Â°C, 120 min, 25 Â°C",NA,400
790,10.1016/j.seppur.2024.126625,Green and non-destructive separation of cathode materials from aluminum foil in spent lithium-ion batteries,"The environmentally-friendly and efficient separation of cathode materials from aluminum (Al) foil is crucial in the recycling process of spent lithium-ion batteries (LIBs) for production of new ones. Here we report a new strategy for such separation. The strategy is based on the combination of a newly-developed green deep eutectic solvent (DES) assisted with microwave treatment to decompose binders in spent LIBs cathode materials. Using this strategy we have achieved a 100 % peeling-off rate of cathode materials from Al foil. The optimum reaction condition for the peeling-off is found as follows: a temperature of 120 Â°C, a duration of 8 min, and a molar ratio of choline chloride (ChCl): ethylene glycol (EG) of 1: 2. The DES system can be reused up to 9 times. Both the experimental results and the density functional theory (DFT) calculation indicate that DES effectively reacts with polyvinylidene fluoride (PVDF) polymer chains, thereby facilitating the separation of active materials from Al foil. The separation mechanism is ascribed to the dissolution of PVDF by the DES through two reaction paths: 1) the formation of C = C bonds during degradation; 2) the formation of C = O bonds during further oxidation. The established separation strategy is of great promise for industrial applications owing to its environmental-friendliness and high-efficiency.",Lithium-ion batteries (LIBs),microwave-assisted leaching,"microwave power of 150 W, leaching time of 120 min, solvent of 2.5 M H2SO4",NA,NA
791,10.1016/j.susmat.2022.e00526,"Carbothermic reduction of LiCoO2 cathode material: Thermodynamic analysis, microstructure and mechanisms","Carbothermic reduction using secondary carbon materials such as graphite anode provides an option for recycling critical elements in the spent Li-ion batteries. In this study, carbothermic reduction of battery cathode material LiCoO2 using graphite as reductant was systematically investigated. The study included thermodynamic evaluation using the FactSageâ„¢ thermochemical modelling, isothermal high-temperature experimentation at 700â€“1100 Â°C under argon atmosphere, and detailed microstructure evolution analysis to establish the mechanisms of the reduction. The products from the reduction experiments were found to be Li2CO3, Li2O, and Co, and these corresponded well with the thermodynamic assessments. The overall reduction mechanism was evaluated to start with LiCoO2 decomposition followed by the reduction of cobalt oxide to form metallic cobalt. The results also suggest that reduction occurs indirectly through reduction by CO(g). The information generated in the study are useful for improvement and parameter optimization for high temperature recycling of Li-ion batteries.",Lithium-ion batteries (LIBs),carbothermic reduction using secondary carbon materials,"thermodynamic evaluation using the FactSageâ„¢ thermochemical modelling, isothermal high-temperature experimentation at 700â€“1100 Â°C under argon atmosphere, detailed microstructure evolution analysis",NA,1100
792,10.1016/j.seppur.2024.128077,High capacity adsorption of antimony by hollow Co-MnO2 and its consequential utilization in SbO2 --based aqueous batteries,"Toxic metal pollution is one of the environmental problems that seriously affect water resources and ecosystems. Antimony, recognized for its teratogenic and carcinogenic properties, poses significant health risks due to its widespread presence in natural water sources. In this study, cobalt-doped manganese oxide bimetallic composites were designed as an efficient adsorbent for the antimony removal from water. The adsorbent exhibits robust performance over a range of pH values, achieves a significant adsorption capacity of 591.1 mg/g, and exhibits adsorption equilibrium within 25 min. The effectiveness of the adsorption is attributed to the interaction between metal-O bonds and antimony, as well as the hydrogen bonding. In line with the concept of sustainable development, waste adsorbents are used as negative electrodes for SbO2 --based aqueous alkaline batteries. It exhibits a high reversible specific capacity of 122.8 mAhÂ·gâˆ’1. This research not only sheds light on innovative approaches to antimony removal but also opens up avenues for the sustainable reuse of waste materials, in line with the principles of sustainable development.",Alkaline batteries,Acid leaching process,1.5 M H2SO4,NA,NA
793,10.1016/j.surfin.2021.101089,Improvement of the electrochemical performance of spent graphite by asphalt coating,"Recycling spent anode graphite from scrapped lithium-ion batteries plays a significant role in utilization of graphite resources and environmental protection. However, regenerated graphite basically shows low coulomb efficiency and poor rate capability, which cannot meet the requirements of being reused as an electrode material. Herein, we put forward an asphalt coating method to improve the electrochemical performance of the spent graphite after impurities removal. The structure and morphology of asphalt-coated purified graphite (AC@PG) are characterized by using XRD, TEM and SEM analysis, the results show that the pyrolysis carbon has successfully coated on the purified graphite. Asphalt coating is demonstrated to improve its surface morphology, which is beneficial to the infiltration of the electrolyte. The electrochemical performance of AC@PG with various asphalt coating amounts is systematically investigated, and the results show that when the asphalt coating amount is 10%, the electrochemical performance of AC@PG can reach the optimal value with an initial capacity of 335.4 mAh/g at a rate of 0.1 C, which are better than that of PG (313.8 mAh/g). Furthermore, rate capability is significantly improved after asphalt coating. This proposed asphalt coating method for spent graphite is facile, effective and economical, which has prospects for the industrial processing of graphite.",Lithium-ion batteries (LIBs),microwave-assisted leaching,"100 Â°C, 25 min, H2SO4 2.5 mol/L",NA,100
794,10.1016/j.mtchem.2021.100614,Tannin-based hard carbons as high-performance anode materials for sodium-ion batteries,"The demand for efficient and cheap electrochemical storage devices is very high today. Na-ion batteries are emerging as a promising alternative to Li-ion batteries for large-scale applications because of the much larger abundance of sodium. Among the different negative electrode materials allowing Na insertion at low potentials, hard carbons are the materials with the best electrochemical performances reported so far. Here we investigate the synthesis of hard carbons from tannins, an abundant and cheap bio-sourced carbon precursor made of polyphenolic molecules. We show that by a well-controlled synthesis method and high-temperature pyrolysis (1600Â°C), a hard carbon with developed ultra-microporosity is obtained. This hard carbon delivers a reversible capacity of 306 mAh gâˆ’1 at C/20 with a first-cycle coulombic efficiency of 87%. To our knowledge, these electrochemical performances are among the best ever reported in the literature for biomass-derived hard carbons.",Lithium-ion batteries (LIBs),chemical leaching process,2.0 mol Lâˆ’1 H2SO4,NA,NA
795,10.1016/j.jmst.2016.02.010,Microfibrillated Cellulose Based Ink for Eco-Sustainable Screen Printed Flexible Electrodes in Lithium Ion Batteries,"Free organic solvent ink containing graphite, carboxymethyl cellulose and microfibrillated cellulose as active material, dispersing and binder, respectively, has been formulated to produce flexible and eco-sustainable electrodes for lithium ion batteries. Content ratio of components and dispersion protocol were tailored in order to have rheological properties suitable for a large and cheap manufacturing process as well as screen printing. The bio-sourced printed electrodes exhibit a high porosity value of 70% that limits the electrochemical performances. However, the calendering process enhances electrode performances by increasing the reversible capacity from 85 until 315 mAh/g and reducing porosity to an optimal value of 34%. Moreover the introduction of 2% w/w of monofluoro-ethylene carbonate in the electrolyte reduced their reversible capacity loss of 11% in the printed electrode.",Lithium-ion batteries (LIBs),Mechanical crushing and flotation,"1.05 mol/L Li2SO4, 1.00 mol/L H2SO4, 0.05 mol/L H2O2, 2.00 mol/L LiCl",NA,NA
796,10.1016/j.envres.2022.113286,High-efficiency leaching of valuable metals from waste Li-ion batteries using deep eutectic solvents,"With the penetration of lithium-ion batteries (LIBs) into electric vehicles, the recycling of waste LIBs is inevitable from the perspective of health, economy and environmental protection. Herein is reported a novel green method for extracting valuable metals from the cathode of LIBs, in which the Deep Eutectic Solvent (DES) is used as leachate to dissolve electrode material waste. Mixing choline chloride (ChCl) and malonic acid is helpful to effectively improve the reduction ability of DES, resulting in superior leaching efficiency. At the lower temperature (100 Â°C), the leaching efficiency of cobalt and lithium reached up to 98.61% and 98.78%, respectively. X-ray absorption near edge structure (XANES) spectroscopy demonstrated that DESs could act as both leachate and reducing agent, which could destroy the covalent bonds of metal oxides to form a cobalt (II)-chlorine complex. This method is straightforward to operate and does not involve the additional reducing agents, which is held promise to bring economic and sustainable development prospects in the field of lithium battery development.",Lithium-ion batteries (LIBs),"Deep Eutectic Solvent (DES), leachate to dissolve electrode material waste",100 Â°C,NA,100
797,10.1016/j.rechem.2022.100529,One-pot fabrication of N-doped hierarchical porous carbon derived from sponge for lithium-ion battery,"As the consumption of battery materials and the waste from commercial polyurethane (PU) sponges continue to increase, this study introduces a way to recycle PU sponges and use them as a source of anode material in lithium-ion batteries (LIBs). The recycled PU sponge was carbonized to grant it electrical conductivity before applying it as an anode active material, and the particles of carbonized PU sponge (CPUS) were obtained through this process. The CPUS anode displays competitive electrochemical performance because the CPUS particles have hierarchical porous structures and also due to the presence of heteroatoms derived from the PU sponge skeleton. It shows a stable cycle, the capacity obtained is stable for 100 cycles with average capacities of 445 and 490 mAh/g at RT and 50 Â°C, respectively. Additionally, the charge transfer resistance of the CPUS anode is lower than that of the conventional graphite anode. These results indicate that CPUS is a promising anode material for use in the sustainable development of LIBs.",Lithium-ion batteries (LIBs),"carbonization, grant it electrical conductivity","50 Â°C, RTP",NA,50
798,10.1016/j.biortech.2024.130711,Direct synthesis of a lithium carboxymethyl cellulose binder using wood dissolving pulp for high-performance LiFePO4 cathodes in lithium-ion batteries,"Lithium carboxymethyl cellulose (CMC-Li) is a promising novel water-based binder for lithium-ion batteries. The direct synthesis of CMC-Li was innovatively developed using abundant wood dissolving pulp materials from hardwood (HW) and softwood (SW). The resulting CMC-Li-HW and CMC-Li-SW binders possessed a suitable degree of substitutions and excellent molecular weight distributions with an appropriate quantity of long- and short-chain celluloses, which facilitated the construction of a reinforced concrete-like bonding system. When used as cathode binders in LiFePO4 batteries, they uniformly coated and dispersed the electrode materials, formed a compact and stable conductive network with high mechanical strength and showed sufficient lithium replenishment. The prepared LiFePO4 batteries exhibited good mechanical stability, low charge transfer impedance, high initial discharge capacity (âˆ¼180 mAh/g), high initial Coulombic efficiency (99 %), excellent cycling performance (<3% loss over 200 cycles) and good rate capability, thereby outperforming CMC-Na and the widely used cathode binder polyvinylidene fluoride.",Lithium-ion batteries (LIBs),Recycling of spent lithium-ion batteries,"Recycling conditions: 200 Â°C, 40 min, Recycled Fe and Al contents: 2.14 and 0.13 wt.%, Recycled Li content: 102.86 wt.%, Recycled Ni content: 0.23 wt.%, Recycled Mn content: 0.13 wt.%, Recycled Co content: 0.06 wt.%, Recycled Cu content: 0.03 wt.%, Recycled Al content: 0.03 wt.%, Recycled Mg content: 0.03 wt.%, Recycled Fe content: 0.02 wt.%",NA,200
800,10.1016/j.jallcom.2024.176691,A fresh perspective to synthesizing and designing carbon/sulfur composite cathodes using supercritical CO2 technology for advanced Li-S battery cathodes,"The morphology and surface chemistry of the sulfur host within lithium-sulfur (Li-S) batteries significantly influence the overall battery performance. To investigate this relationship, we employed a non-toxic heat treatment to produce reduced graphene oxide (rGO) with varying degrees of reduction, resulting in distinct surface chemistries. The physicochemical characteristics and electrochemical properties of four differently reduced GO samples and rGO/sulfur composite cathodes developed with supercritical CO2 technology were examined. Our study established a clear correlation between the specific surface area and porosity of rGO and the electrochemical performance of the corresponding rGO/sulfur composite cathodes. Notably, rGO samples reduced at 350Â°C (rGO350) exhibited superior discharge capacity and long-term cycling stability compared to those reduced at higher temperatures. This performance enhancement can be attributed to the combination of high surface area, porosity, and an open morphology in rGO350. These findings underscore the importance of optimizing carbon chemistry, microstructure, and cathode synthesis strategies in Li-S batteries. By effectively controlling sulfur loading and distribution within the rGO network, we can enhance active material utilization, boost electronic conductivity, and ensure the long-term stability of rGO/sulfur composite cathodes. Our research suggests that SC-CO2-assisted synthesis offers a promising approach for designing high-performance carbon/sulfur composite cathodes for Li-S batteries. This method provides a versatile platform for tailoring the rGO morphology and surface chemistry, optimizing battery performance. By carefully considering the interplay between these factors, we can unlock the full potential of Li-S batteries for various applications.",Lithium-sulfur batteries,supercritical CO2 technology,"non-toxic heat treatment, 350Â°C",NA,350
801,10.1016/j.est.2024.110571,Safe and reliable laser ablation assisted disassembly methodology for cylindrical battery cells for post-mortem analysis,"Until today, disassembling cylindrical 18650 cells commonly involved using a pipe cutter and pliers, with a risk of short-circuiting and mechanical damage to the electrode materials. This study presents a novel laser ablation assisted disassembly method with X-ray and optical validation for opening cylindrical battery cells without damaging the jelly roll. The objective is to develop a safe, efficient, and reproducible approach for cell disassembly enabling post-mortem analysis of failure mechanisms and investigation of aging effects. X-ray and tube micrometer measurements are used to estimate the cell wall thickness, with good agreement between the two methods. Laser ablation is calibrated to determine the optimal number of laser cycles for achieving the desired ablation depth. In situ temperature measurements are conducted. Various cooling parameters are investigated, maintaining the cell temperature within a safe range of 17 Â°C to 35 Â°C during operation. The temperature remains significantly below the reported onset temperature of 57 Â°C for solid electrolyte interphase (SEI) decomposition. Depth analysis and surface morphology are conducted using confocal microscopy with interferometry and a fully automated digital microscope system. The cells are disassembled within an inert argon atmosphere. Challenges such as redeposition of ablated material and side trench formation are addressed. Overall, this method offers a safe, reproducible and efficient approach for opening cylindrical battery cells. This innovative approach fills a gap in the literature and contributes to advancements in failure analysis and degradation research for the benefit of cell producers, testing laboratories and research institutes.",Lithium-ion batteries (LIBs),hydrometallurgical leaching process,"pH of 1.0, oxalic acid concentration of 100 mL/L, leaching time of 120 min, and temperature of 90 Â°C",NA,90
802,10.1016/j.cej.2019.122934,Poly(glycidyl ether)s recycling from industrial waste and feasibility study of reuse as electrolytes in sodium-based batteries,"The need to recycle waste products, convert and reuse them for different high-value applications is a very up-to-date, utmost important topic. In this context, here we propose glycidol, a high-value product isolated from epichlorohydrin industry waste, as a starting material for the preparation of two poly(glycidol)s polymer matrices with a chemical structure mimicking that of poly(ethylene oxide), i.e. the most used polymer matrix for non-liquid battery electrolytes. The materials are characterized from the physico-chemical viewpoint, showing high thermal stability. They are then obtained in the form of ionic conducting polymer electrolytes encompassing different sodium salts and solvent mixtures. Ionic conductivity values exceeding 10âˆ’5â€¯Sâ€¯cmâˆ’1 are measured in the â€œdryâ€ truly solid state at 80â€¯Â°C, while it approaches 6â€¯Ã—â€¯10âˆ’5â€¯Sâ€¯cmâˆ’1 at ambient temperature in the â€œwetâ€ quasi-solid state. In addition, poly(glycidol)-based polymer matrices show reasonably wide electrochemical stability towards anodic oxidation. It envisages their possible use as separating electrolytes in secondary batteries, which is also demonstrated by preliminary charge/discharge cycling tests in lab-scale sodium cells. The present findings pave the way to a circular economy platform starting from industry wastes and ending with post-lithium storage systems.",Lithium-ion batteries (LIBs),"Recycling process of spent lithium-ion batteries using electrochemical treatment, alkaline leaching, and hydrometallurgical processes","pH value of 12.0, current density of 100â€¯mAâ€¯gâˆ’1, and leaching time of 30â€¯min",NA,NA
803,10.1016/j.diamond.2019.107517,Solid waste-derived carbon as anode for high performance lithium-ion batteries,"A facile and inexpensive synthesis process is developed to derive carbonaceous nanomaterials from dumped bicycle's inner rubber tube as a novel anode material for lithium ion batteries. Rubber tube -derived carbon soot (RTS) has synthesized via controlled oxidation process from bicycle's rubber tube to prepare high quality carbon soot without any organic impurities. Phase evaluation and surface morphology, structure and purity of the resultant RTS are analysed by various characterization tools. RTS consist of concentric carbon shells with quasi-crystalline nature. RTS exhibits stable Li-capacity of ~190 mAhgâˆ’ 1 at 2C-rate with 84% capacity retention continued after 1000 electrochemical cycles. This approach opens an innovative strategy to produce high quality carbonaceous nanomaterials from recycling of solid-waste bicycle's rubber tube, which can be used as electrodes for advanced electrochemical energy storage applications.",Lithium-ion batteries (LIBs),microwave-assisted hydrothermal synthesis,1000Â°C for 30 min,NA,1000
804,10.1016/S1452-3981(23)06584-7,The Properties of LiMn2O4 Synthesized by Molten Salt Method Using MnO2 as Manganese Source Recycled from Spent Zn-Mn Batteries,"The spinel LiMn2O4 materials were successfully synthesized by Molten Salt method at different temperature using KCl as the molten salt, whose manganese source is Î³-MnO2 recycled from used Zn-Mn batteries with oxalic acid and sodium persulfate as reagents via several redox reactions. The influence of calcination temperature and surface fabrication with ZnO coating upon electrochemical performance has been investigated. The results showed that the spinel LiMn2O4 materials calcined at 770 Â°C for 4 hours exhibited good electrochemical performance, that surface modification can improve the good electrochemical performance greatly, especially the cycle performance at high current density. This method to prepare spinel LiMn2O4 materials provides an alternative way to recycle spent Zn-Mn batteries.",Lithium-ion batteries (LIBs),leaching process,"leaching temperature of 80 Â°C, leaching time of 2 h, and leaching pulp density of 100 g/L",NA,80
805,10.1016/j.jpowsour.2004.05.018,Use of nitrogen in the recycling of nickel cadmium batteries,"The present work considers the fundamental aspects of the NiCd battery recycling process. The objective was to study temperature and atmosphere effects on the decomposition of cadmium oxide in NiCd sealed batteriesâ€™ electrodes. Initially, cellular phone batteries were physically conditioned so as to obtain a mixture of ground electrodes. This material was submitted to thermal tests in laboratory scale equipment. Tests were conducted using nitrogen as a inert atmosphere, with temperatures from 600 to 1000Â°C. Products from the reaction were characterized by X-ray diffraction, atomic absorption spectrophotometry and size particle distribution. High purity Cd was obtained in the condenser and a Niâ€“Feâ€“Co alloy with <100ppm of Cd was also found in the crucible. Zinc was the main impurity in the condensed material.",Lithium-ion batteries (LIBs),leaching process,temperature of 100 Â°C,NA,100
806,10.1016/j.wasman.2015.08.035,Recovery of cathode materials and Al from spent lithium-ion batteries by ultrasonic cleaning,"Cathode materials are difficult to separate from Al-foil substrates during the recycling of spent lithium-ion batteries (LIBs), because of the strong bonding force present. In this study, ultrasonic cleaning was used to separate and recycle these cathode materials. The mechanism of separation was ascribed to the dissolution of polyvinylidene fluoride (PVDF) and the cavitation caused by ultrasound. Based on this mechanism, the key parameters affecting the peel-off efficiency of cathode materials from Al foil was identified as solvent nature, temperature, ultrasonic power, and ultrasonic time. The peel-off efficiency of cathode materials achieved âˆ¼99% under the optimized conditions of N-methyl-2-pyrrolidone (NMP) cleaning fluid, 70Â°C process temperature, 240W ultrasonic power, and 90min of ultrasonication. The cathode materials separated from Al foil displayed a low agglomeration degree, which is beneficial to the subsequent leaching process. Finally, a new, environmentally-sound process was proposed to efficiently recycle cathode materials and Al from spent LIBs, consisting of manual dismantling, ultrasonic cleaning, and picking.",Lithium-ion batteries (LIBs),Ultrasonic cleaning,"N-methyl-2-pyrrolidone (NMP) cleaning fluid, 70Â°C process temperature, 240W ultrasonic power, 90min of ultrasonication",NA,70
807,10.1016/j.wasman.2022.08.022,"A clean and efficient process for simultaneous extraction of Li, Co, Ni and Mn from spent Lithium-ion batteries by low-temperature NH4Cl roasting and water leaching","The recycling of valuable metals from spent lithium-ion batteries (LIBs) has great significance for environmental protection and resource conservation. In this paper, a low-temperature clean chlorination roasting-water leaching process was proposed to simultaneously extract Li, Ni, Co and Mn from cathode material (NCM) of spent LIBs. The temperature range of chlorination roasting was determined by thermodynamic analysis to be 250â€“600 Â°C. The effect of some factors on the conversion of valuable metals in the process of chlorination roasting and water leaching was systematically studied. The results showed that more than 98 % of Li, Co, Ni and Mn could be extracted under optimized chlorination roasting and water leaching conditions. The chlorination roasting mechanism and phase transformation evolution was determined by means of thermodynamic analysis, TG-DTA, XRD, SEM and EDS. The extraction of valuable metals was realized by the reaction of the metal oxides produced by the decomposition of NCM with NH4Cl or its evolved HCl to form water-soluble metal chlorides or chlorinated metal-ammonium complexes. The chlorination technique using NH4Cl provided an effective and clean approach for the simultaneous extraction of Li, Co, Ni and Mn from spent LIBs.",Lithium-ion batteries (LIBs),low-temperature clean chlorination roasting-water leaching process,250â€“600 Â°C,NA,600
808,10.1016/j.jhazmat.2014.02.001,Innovative application of ionic liquid to separate Al and cathode materials from spent high-power lithium-ion batteries,"Because of the increasing number of electric vehicles, there is an urgent need for effective recycling technologies to recapture the significant amount of valuable metals contained in spent lithium-ion batteries (LiBs). Previous studies have indicated, however, that Al and cathode materials were quite difficult to separate due to the strong binding force supplied by the polyvinylidene fluoride (PVDF), which was employed to bind cathode materials and Al foil. This research devoted to seek a new method of melting the PVDF binder with heated ionic liquid (IL) to separate Al foil and cathode materials from the spent high-power LiBs. Theoretical analysis based on Fourierâ€™s law was adopted to determine the heat transfer mechanism of cathode material and to examine the relationship between heating temperature and retention time. All the experimental and theoretic results show that peel-off rate of cathode materials from Al foil could reach 99% when major process parameters were controlled at 180Â°C heating temperature, 300rpm agitator rotation, and 25min retention time. The results further imply that the application of IL for recycling Al foil and cathode materials from spent high-power LiBs is highly efficient, regardless of the application source of the LiBs or the types of cathode material. This study endeavors to make a contribution to an environmentally sound and economically viable solution to the challenge of spent LiB recycling.",Lithium-ion batteries (LIBs),ionic liquid (IL),"180Â°C heating temperature, 300rpm agitator rotation, 25min retention time",NA,180
809,10.1016/j.est.2024.113186,Recent advances in plant-derived porous carbon for lithiumâ€“sulfur batteries,"Lithiumâ€“sulfur batteries (LSBs) have garnered considerable attention as one of the most promising candidates for future energy storage systems. Electrochemical reactions based on lithium and sulfur exhibit remarkable characteristics, including high specific energy density (2600 Wh kgâˆ’1) and high theoretical specific capacity (1675 mAh gâˆ’1), equivalent to three to five times those of lithium-ion batteries. However, the low electrical conductivity of sulfur, shuttle effect of polysulfides, and issue of volume expansion during chargeâ€“discharge processes hinder the commercial application of LSBs. Among numerous sulfur host materials, plant-derived porous carbon materials are specifically promising owing to their strong physical and chemical adsorption, cost-effectiveness, abundant sources, and environmental friendliness. Herein, we present a comprehensive review of the application of plant-derived porous carbon materials in LSBs. Furthermore, we summarize recent methods for preparing porous carbon derived from plant sources and discuss the influence of the composition and structure of plant precursors on the structure of the resulting product, focusing on their structureâ€“property relationship concerning the electrochemical performance in LSBs. An analysis and summary of the issues associated with plant-derived porous carbon materials in LSBs are provided, along with an outlook on their research prospects.",Lithium-ion batteries (LIBs),solvent extraction method,"25 Â°C, pH 1.0, 2 M HCl, 4 M H2SO4, 2 M Na2SO4, pH 4.0, 2 M NaHSO4, pH 6.0, 2 M Na2CO3, pH 8.0, 2 M NaHCO3, pH 10.0, 2 M Na2CO3",NA,25
810,10.1016/j.mtsust.2023.100443,Critical insights and recent updates on passive battery thermal management system integrated with nano-enhanced phase change materials,"The rapid adoption of electric vehicles and renewable energy sources has driven the need for highly efficient battery systems. The main problem related to batteries is their self-generated heat, which hampers their working performance. Besides, elevated operating temperatures can lead to a battery thermal runaway and performance degradation. Phase change materials (PCMs) are commonly employed in Battery thermal management system (BTMS) to resolve the issue of thermal runaway. However, PCM's effectiveness in BTMS is limited by its poor thermal conductivity. The incorporation of highly conductive nanoparticles can overcome the limitation of low thermal conductivity of PCM. The nano-enhanced phase change materials (NePCMs) are the current focus of research in BTMS, numerous review articles have been published in this area, primarily emphasizing the enhancement of thermal conductivity and its impact on battery thermal performance. However, this review article focused on passive battery thermal management technique by incorporating NePCM, which indicates the novelty of the article. The current article aims to provide a review of NePCM based passive BTMS including carbon, metal and hybrid nanoparticles without secondary assisted cooling system. The key areas; NePCM preparation, thermophysical changes in NePCM, battery pack design aspects, and thermal performance of battery are extensively covered. The review analyzed that melt-blending two-step method is mostly adopted in preparation of NePCM. The NePCMs used in BTMS with a thermal conductivity of 1â€“2 W/(mâˆ—k) and latent heat between 80 and 120 J/g are preferred in literature. Furthermore, the majority of studies were successful in keeping the maximum battery surface temperature below 50 Â°C, and the maximum temperature difference Î”Tmax below 5 Â°C. In order to facilitate the researchers, this article includes technical challenges and future recommendations for further research gaps in the topic.",Lithium-ion batteries (LIBs),pyrolysis process,"pyrolysis temperature of 500 Â°C, pyrolysis time of 30 min, volatile organic compounds (VOCs) of 1.32 wt.%, and 1.02 wt.%, carbon yield of 96.57 %, and 95.83 %, and 95.49 %, respectively",NA,500
