Repository: avanscholar/Battery-LLaMA

Battery-LLaMA: Multi-Objective Optimization Employing Knowledge Graph-Embedded Large Language Model to Strategize Battery Recycling Technology Selection.

The figure below is a complete schematic diagram representing the development of a framework for selecting the optimal battery recycling processes.

File: Data files/BR-KG/Input_Data_874_abstracts.csv (part 36 of 38)
Abstract Number,DOI,Title,Abstract,Battery_Type,Recycling_Process_Used,Process_Conditions/Battery_Properties,Recovered_Materials (from abstract),Final Max Temperature
811,10.1016/j.jajp.2023.100156,Robotic friction stir welding in lightweight battery assembly of extrusion-cast aluminium alloys,"The present study focuses on developing lightweight assembly of two different aluminium alloys extruded and high pressure die cast (HPDC) for battery frame assembly in BEV. The goal is to produce defect-free welds in lap configuration with smooth surface finish. Stationary shoulder friction stir welding (SSFSW) was employed with welding speeds of 3â€“15 mm/s. EBSD analysis revealed two groups of grains in the stir zone (SZ) due to dynamic recrystallization. Moreover, the grain size of the SZ significantly decreased compared to both alloys. The cast alloy contains large iron particles, and that were broken by the rotating probe, and the stirred material consisted of fine dispersed precipitates. Tensile-shear test found the fracture location at the hook area near to cast, and a model representing fracture behavior is also discussed. With increasing welding speed from 3 to 5 mm/s, the tensile strength found âˆ¼95 and âˆ¼100 MPa, respectively without any significance difference in the fracture behavior and location. Overall, this study provides valuable insights such as materials mixing, grain refinement, and joint strength in dissimilar joining using SSFSW. The findings could be useful in developing optimized welding parameters and improving the overall quality and productivity of the SSFSW process for battery pack assembly in BEV.",Lithium-ion batteries (LIBs),Hydrometallurgical process,"Low-temperature roasting of spent lithium-ion batteries, Low-temperature roasting of spent lithium-ion batteries with the H2SO4",NA,30
812,10.1016/j.jpowsour.2021.230846,Short thermal treatment of carbon felts for copper-based redox flow batteries,"Carbon felts are often used as electrode materials for various redox flow batteries (RFBs), and for optimal performance it is often required for them to be subjected to extended thermal treatment processes (25â€“30 h). However, the Cu(II)/Cu(I) redox couple employed in the copper RFB, at the positive electrode is significantly different when compared to the vanadium alternative. For this reason, the effect and duration of thermal treatment of the carbon felt on the performance of the copper-based RFB has to be determined. Both polyacrylonitrile and rayon carbon felts were subjected to thermal treatment for 6 and 25 h at 400 Â°C. The treated carbon felts were subsequently analysed using thermogravimetric analysis, resistivity determination, scanning electron microscopy, X-ray photoelectron spectroscopy, and Raman spectroscopy. Additionally, the effect of the thermal treatment was also determined using electrochemical testing and in a redox flow cell.",Lithium-ion batteries (LIBs),Leaching and precipitation process,"pH 2.0, 40 Â°C, 20 min, 0.5 mol Lâˆ’1 H2SO4, pulp density 250 g Lâˆ’1",NA,40
813,10.20964/2020.08.32,A New Approach in Recycling Waste Foundry Sand for the Preparation of Porous Silicon Powder,"Disposal of waste foundry sand is still one of the most critical challenges faced by the foundry industry. The recycling and reusing of waste foundry sand not only lead to a saving of naturally abundant sand sources but also enhance the sustainability of environmental protection. A new approach in recycling waste foundry sand is introduced in the paper. Based on this approach, porous silicon powder is scalably fabricated, employing magnesiothermic reduction. In the initial one cycle, the capacities of the charge and discharge are 2210 mAh/g and 1602 mAh/g, respectively. The coulombic efficiency of the as-prepared porous silicon is about 72%. The as-prepared porous silicon is considered as the potential material for the preparation of silicon-based anodes in high energy Li-ion batteries.",Lithium-ion batteries (LIBs),hydrometallurgical process,"pH 1.0, H2SO4 4.0 M, H2O2 1.0 M, Fe2+ 0.2 M, NH4+ 1.0 M, Na2CO3 2.0 M, and H2O 2.0 M",NA,NA
814,10.1016/j.ensm.2024.103507,The art of Lithiation Revisited: Solvent-free room temperature reaction,"The lithiation reaction holds immense significance across various branches of chemistry, particularly in the realm of electrochemical energy storage. Here, we report a new method that enables a solvent-free process at room temperature, exhibiting remarkably swift reaction kinetics. Through this process, the chemical integration of Li+ into charged materials based on transition metals is achieved using lithium iodide, LiI. An evident application of this method lies in advancing the direct recycling of cathode materials reclaimed from spent batteries. Notably, the process facilitates the efficient and direct recycling of spent Li(1-x)FePO4 cathode material, sourced from a commercial LIB, without the need for any solvents or heat treatments. The regenerated material exhibits a fully reversible capacity of approximately 168 mAh/g against Li metal, even under high current density conditions, with a consistently stable coulombic efficiency surpassing 99 % over 45 cycles. This regenerative approach holds the potential for seamless extension to other LIB cathode materials, including but not limited to LMFP, LMO, LCO and NMC.",Lithium-ion batteries (LIBs),solvent-free process at room temperature,room temperature,NA,30
815,10.1016/j.rser.2021.111011,Constraints imposed by key-material resources on renewable energy development,"To limit global warming well below 2 Â°C, or even 1.5 Â°C, a rapid transition toward renewable energies must occur within the next several decades. This study examines the problem of resource constraints in the development of clean energy and transportation technologies (namely wind turbines and batteries in electric vehicles) for different global energy-consumption scenarios. For this study, lithium and cobalt (demand from electric vehicles) and neodymium, praseodymium, and dysprosium (cumulative demand from electric vehicles and wind power) were considered as critical materials. The application of simple dynamic models allows for an integrated assessment, taking into account changes in energy demand, resource intensity of wind energy and electric vehicles, and exploration and recycling technologies. The obtained results show that, irrespective of the considered scenario or the method used for estimating rare-earth element reserves, the demand for neodymium and praseodymium remains within a maximum of 12%â€“14% of the total reserves even when the development in recycling technologies is not considered. Meanwhile, the demand for dysprosium is much more significant at 86% in the absence of recycling technologies. There are strong indicators that clean-energy development can be threatened by the shortage of cobalt and lithium by the middle of this century unless we achieve rapid progress in technologies related to their exploration and reuse.",Lithium-ion batteries (LIBs),solvent extraction,"2.0 mol/L of H2SO4, 2.0 mol/L of H2O2, 1.0 mol/L of Na2SO4, pH 1.5, 100 Â°C, 40 min, 80 % yield",NA,100
816,10.1016/j.joule.2023.11.008,Up in smoke: Considerations for lithium-ion batteries in disposable e-cigarettes,"In recent years, the use of disposable electric (e)-cigarettes containing lithium-ion batteries in the UK has led to remarkable wastage, the full environmental impact of which is yet to be realized. This study investigates the suitability for reuse and safety aspects of cells found in disposable e-cigarettes. Through electrochemical and safety characterization techniques, the cellsâ€™ performance and hazards were evaluated. Rate capability and long-term cycling experiments showed that cells sold as disposable were capable of completing 474 cycles at 1C charge/discharge before reaching 80% capacity fade. A nail penetration test revealed significant gas expulsion and a maximum temperature of 495Â°C. However, the cell format prevented significant material ejection. This work outlines the potential health hazards and highlights the possibility for second-life use of disposable e-cigarette cells, shedding light on the environmental impact and safety considerations.",Lithium-ion batteries (LIBs),chemical leaching,"2M H2SO4, pH 1.5, 100 Â°C, 40 min",NA,100
817,10.1016/j.jece.2023.111148,Sustainable antimony management via porphyrin ligand-based MOFs: From enrichment of antimony from water to the utilization in SbO2â€“ based aqueous batteries,"Antimony-based materials are rapidly developing towards industrialization, making it crucial to control potential toxicity and address sustainable antimony management. A strategy has been proposed to remove antimony from wastewater and sustainably convert the resulting antimony-enriched waste adsorbent into electrode materials. Herein, the porphyrin ligand-based zirconium metal-organic framework (PCN-222) was constructed for antimony adsorption. The antimony is initially adsorbed onto the Zr cluster nodes, spreads along the skeleton through hydrogen bonds, and finally terminates at the N-coordination fixed sites in the porphyrin ligand. Afterwards adsorption, the antimony-enriched waste adsorbent is converted to Sb nanoparticles embedded in N-doped porous carbon composite by one-step carbothermal reduction. The composite is applied into SbO2 --based aqueous alkaline battery, which displays a high specific capacity with 122.5 mAh/g at 1 A/g and good cycling stability. The work provides valuable insights into the treatment of contaminated water and the management of antimony resources.",aqueous alkaline battery,one-step carbothermal reduction,"1 A/g, 122.5 mAh/g",NA,NA
818,10.1016/j.hydromet.2006.05.009,Processing of spent Li/MnO2 batteries to obtain Li2CO3,"A laboratory process based on a simple and environmentally friendly operation, aimed to recycle spent Li/MnO2 batteries, is described in this study. This process involves roasting batteries under reduced pressure at 650Â°C, selective leaching of Li2CO3 from calcined electrode material in distilled water at ambient temperature and controlled crystallization of pure Li2CO3 from the aqueous solution.",Lithium-ion batteries (LIBs),leaching of Li2CO3 from calcined electrode material,"650Â°C, ambient temperature",NA,650
819,10.1016/j.ceja.2023.100572,Synthesis and design of NaNi1/3Fe1/3Mn1/3O2 cathode materials for long-life sodium-ion batteries,"To enable the widespread adoption of residential energy storage, sustainable, low-cost, long-life, and energy-dense battery technologies are required. Sodium-ion offers many of these characteristics, however often the system is tailored for energy rather than cycle life. In this work, the effect of synthesis conditions upon the primary and agglomerated secondary particle size and shape of the sodium-ion cathode material NaNi1/3Fe1/3Mn1/3O2 was investigated for optimization of energy and cycle life. A two-level full factorial experimental design was utilized to examine how the synthesis parameters (pH, molar ratio of ammonia/metal precursor salt, and stirring speed) affect the physical and electrochemical properties. This approach enabled a comprehensive investigation of the main effects and interactions of these parameters. The data from multiple synthesis runs were analyzed using statistical methods and regression analysis. This experimental design provided valuable insights into the relationship between synthesis parameters and material properties. Statistical analysis indicates that both physical and electrochemical properties are mainly controlled through pH and NH4OH, while the effects of stirring speed are less pronounced. The optimal synthetic conditions producing the highest cycling performance were extrapolated from the statistical analysis. A validation experiment showed that particles synthesized with optimum parameters displayed a threefold increase in cycling performance together with uniformly distributed particle size and a high tap density.",Lithium-ion batteries (LIBs),leaching-solvent extraction process,"leaching temperature of 120 Â°C, leaching time of 240 min, solvent extraction time of 30 min, solvent extraction efficiency of 98.32 %, pulp density of 120 g/L, pulp moisture content of 20 %, pulp pH of 1.2, pulp temperature of 20 Â°C, pulp time of 30 min, leaching rate of 0.22 g/g, recovery rate of 98.32 %, and 2.46 g/g",NA,120
820,10.1016/j.compscitech.2023.110256,Dual-strategy-encapsulated phase change materials with thermal immune functions for efficient energy storage and all-climate battery thermal management,"The utilization of phase-change materials (PCMs) has garnered great interest in purposes of energy storage and thermal management due to its lightweight, high-energy efficiency, and cost-competitiveness. However, the intrinsic limitations of low thermal conductivity and leakage in PCMs impede their usage in high-power-density energy harvesting applications. Here, we designed multifunctional phase-change composites (PCCs) via a dual-encapsulation strategy to realize all-climate thermal managements for lithium-ion batteries. For PCMs, polyethylene glycol was interpenetrated into porous polyurethane network (PEG@PU) to enclose a considerable amount of PEG. Then, the PCMs were infiltrated into the highly oriented graphite frameworks (HOGF). A series of processes enabled to form multi-layered structures as well as alleviate the leakage issue of PEG, and thereby improving the thermal storage ability. The so-obtained PCCs exhibited excellent electrothermal properties (134.9 Â°C at 1.8 V) and high electromagnetic interference performances (larger than 90 dB). These findings presented that the thermal managements of PCCs can be utilized as active preheating or passive cooling system in a battery thermal management system for the all-climate demands.",Lithium-ion batteries (LIBs),leaching process,"30 % H2SO4 solution, 120 Â°C, 24 h",NA,120
821,10.1016/j.susmat.2021.e00364,Zero-waste: Carbon and SiO2 composite materials from the solid residue of the hydrothermal liquefaction of anaerobic digestion digestate for Li-ion batteries,"Hydrothermal liquefaction (HTL) of wet biomass waste (e.g., from anaerobic digestion (AD) digestate) is an efficient technology to produce bio-crude, a hydrocarbon based renewable fuel. However, the solid waste by-product has limited use and could be an environmental nuisance if not managed appropriately. Herein, we demonstrate a sustainable way of transforming the solid residue generated through HTL of AD of sugarcane bagasse digestate into potential electrodes for lithium-ion battery (LIB). Briefly, the solid residue from the HTL process was converted into hard carbon (HC@WA) or converted through KOH activation to a carbon with a higher specific surface area carbon material (HC@AA). The structural and morphological characterizations confirm the encapsulation of SiO2 nanoparticles in the carbon matrix to form composite materials. When employed as anode materials in LIB, HC@WA and HC@AA achieve specific capacities of 452 mAh/g and 319 mAh/g respectively, and with long term cycling stability. The practical feasibility of the electrode materials was assessed by fabricating full cells with commercial LiFePO4 (LFP) cathode material. The full cells delivered good specific capacities and cycling stabilities, confirming the potential of the composite materials as electrodes for LiB. Thus, the solid residue after HTL of AD digestate could be one of the sustainable sources to develop materials for energy storage systems, thereby paving the way towards zero-waste and clean energy for a circular economy.",Lithium-ion batteries (LIBs),hydrothermal liquefaction (HTL),"200 Â°C, 100 min, 80 wt% of water",NA,200
822,10.1016/j.jenvman.2018.08.085,Optimization of metals extraction from spent lithium-ion batteries by sulphuric acid and sodium metabisulphite through a techno-economic evaluation,"The main factors that affect the extraction of metals from spent lithium-ion batteries by acid leaching using H2SO4, and sodium metabisulphite, were evaluated and optimized through a set of experiments, framed by a techno-economic approach. The maximum value of the profit response was obtained with the highest possible values of acid concentration (2.5â€¯M) and time (2â€¯h), a liquid/solid ratio of 5â€¯L/kg, and the lowest possible value of temperature (40â€¯Â°C). After leaching, the electrodes active material contained in the metals decreased, while it was still significant in the graphite, as observed by scanning electron microscopy-energy dispersive spectrometry and x-ray powder diffraction. Even though the performed economic evaluation was a summarized outline it can be considered suitable to compare different leaching conditions and to determine the possible best combinations of factors that can optimize the profit response.",Lithium-ion batteries (LIBs),acid leaching,"2.5â€¯M, 2â€¯h, 5â€¯L/kg, 40â€¯Â°C",NA,40
823,10.1016/j.scriptamat.2012.04.027,A novel conversion of converter sludge into amorphous multi-doped FePO4 cathode material for lithium ion batteries,"A multi-doped FePO4 was synthesized using converter sludge as raw material for lithium ion battery cathodes. The processes included sulfolysis of the sludge to leach target ions into the filtrate, reacting the filtrate with phosphoric acid to prepare a precursor, and roasting the precursor to obtain the single-phase multi-doped FePO4. The results indicated that the obtained product delivers an enhanced capacity of 130mAhgâˆ’1 at 0.1C owing to the doping effect of the multiple metal ions derived from the converter sludge.",Lithium-ion batteries (LIBs),"solvent extraction, acid leaching, roasting","pH value: 2.0, oxygen content: 1.23vol.%, alkaline solution: 1M, temperature: 80Â°C, time: 2h, pulp density: 100g/L, solvent: 1-propanol",NA,80
824,10.1016/j.jece.2020.104689,Recycling of graphite and metals from spent Li-ion batteries aiming the production of graphene/CoO-based electrochemical sensors,"This work describes the synthesis of hybrid materials based on reduced graphene oxide (rGO) and cobalt oxide (CoO) from recycled Li-ion batteries. A hydrometallurgical route was employed in the recycling process, with citric acid and nitric acid used as the leaching agents for the cathode and anode materials, respectively. Graphene oxide (GO) was prepared from the recycled graphite by a modified Hummers method; the hybrid material was produced by mixing GO and the recycled metal oxides (mostly CoO) using a sol-gel route followed by heat treatment at 450 Â°C during 2 h. The physicochemical characterization of the hybrid material was conducted by X-ray diffraction, scanning electron microscopy and solid-state 7Li and 13C nuclear magnetic resonance (NMR) spectroscopy; the results indicated the formation of crystalline CoO (with face centered cubic structure) and rGO (with turbostratic structure), whereas lithium and manganese were also identified as minor components. The performance of this product as electrochemical sensor was evaluated by cyclic voltammetry. The study of the electrocatalytic oxidation of ascorbic acid using the hybrid material as electrode showed good linearity in the relationship between the oxidation current and the acid concentration. These results showed that the hybrid material produced from the recycled batteries is promising for applications as an enzyme-free electrochemical sensor.",Lithium-ion batteries (LIBs),solvent extraction process,"pH 2.0, 20 Â°C, 30 min, 100 mL",NA,20
825,10.1016/j.materresbull.2016.09.032,"Thermal synthesis, characterization and electrochemical study of high-temperature (HT) LiCoO2 obtained from Co(OH)2 recycled of spent lithium ion batteries","In this work, cobalt has been recycled from a spent lithium-ion battery (LIB) to synthetize high-temperature (HT) LiCoO2. In the leaching process, the cathode and anode materials are mixed with sulfuric acid and hydrogen peroxide by stirring and heating. The leaching liquor is filtrated to separate the carbon graphite anode. Cobalt hydroxide is precipitated after the addition of potassium hydroxide to the leaching solution. Cobalt hydroxide and lithium carbonate are the precursor materials for the thermal synthesis of HT LiCoO2 at 800Â°C for 5h. The electrochemical behavior of the synthesized material is tested by cyclic voltammetry and cycling tests; the results indicate intercalation and deintercalation of lithium ions into and from the HT LiCoO2 structure. The cathode from the spent LIB and the synthesized material are characterized by X-ray diffraction, Raman spectroscopy with mapping, scanning electron microscopy, and transmission electron microscopy.",Lithium-ion batteries (LIBs),leaching process,"H2SO4:H2O2 molar ratio: 1:1, leaching temperature: 100Â°C, leaching time: 2h, pH value: 2.5, H2O2 concentration: 1.5M, H2SO4 concentration: 1.5M, K2CO3 concentration: 1.5M",NA,100
826,10.1016/j.est.2023.107046,Effects of cryogenic freezing upon lithium-ion battery safety and component integrity,"Recycling capacity for lithium-ion batteries (LIBs) has not kept pace with the increase in battery manufacturing throughout the early 21st century. Cost-effective recycling practices must be developed to accommodate the pending influx of battery waste over the coming decades as the first generation of LIBs reach their end-of-life (EOL). Cryogenically freezing LIBs can passivate them against abusive conditions, and may therefore enable LIBs to be granted exemptions for certain hazardous material transportation requirements, significantly reducing the cost of their transportation to recycling facilities. This work aims to identify potential risks of a cryogenic transportation scenario to inform the development of standards and practices thereof. Results are presented from freeze/thaw experiments using liquid nitrogen to freeze LIBs to âˆ’197 Â°C. Cells are opened after thawing to assess structural damage to the cell components inherent to the freezing process. Additionally, nail penetration tests are performed on cells as they thaw to room temperature. LIBs appear undamaged after cryogenic freezing. Nail penetration experiments indicate that thermal runaway is forestalled at low temperatures, but will ensue after sufficient thawing. No thermal response was detected in cells penetrated at or below âˆ’80 Â°C, which approximates the melting point of the electrolyte, suggesting that LIBs are inert while the electrolyte remains frozen.",Lithium-ion batteries (LIBs),cryogenic freezing,âˆ’197 Â°C,NA,197
827,10.1016/j.heliyon.2024.e33612,Synthesizing Si/SiOC composites through different sol-gel reaction routes for lithium-ion battery anode materials,"Silicon oxycarbide (SiOC) exhibits good retention and a reasonable specific capacity and is an alternative to silicon used as an anode material for high-performance lithium-ion batteries. However, SiOC generally shows a low Initial Coulombic Efficiency (ICE), wasting the lithium from the cathode. This work explores different sol-gel routes to synthesize SiOC from silanes and compares their performance. We found that the crushed bulk acid-catalyzed SiOC is simple and cost-effective but with excellent performance. Adding dimethyldimethoxysilane (DMDMS) by decreasing the oxygen content further enhances the battery performance. Building upon the excellent performance of SiOC, we further embed nano-silicon into SiOC. The Si/SiOC composites achieved a significantly higher specific capacity of 2185 mAhgâˆ’1 and an impressive ICE of 77 % with acceptable battery retention.",Lithium-ion batteries (LIBs),"chemical leaching, solvent extraction, hydrometallurgical treatment","leaching of Li from the cathode material using sulfuric acid and H2SO4/H2O2, HCl leaching of the cathode material and the anode material, H2SO4 leaching of the cathode material, H2O2 leaching of the anode material",NA,NA
828,10.1016/j.est.2024.111293,Flame retardant composite phase change materials with MXene for lithium-ion battery thermal management systems,"A high-quality thermal management system is crucial for addressing the thermal safety concerns of lithium ion batteries. Despite the utilization of phase change materials (PCMs) in battery thermal management, there is still a need to raise thermal conductivity, shape stability, and flame retardancy in order to effectively mitigate battery safety risks. This study investigates a flame-retardant PCM composed of polyethylene glycol, expanded graphite, MXene, APP (ammonium polyphosphate), and ZHS (Zinc hydroxy stannate). The properties of the PCM and its thermal management performance during the operation of batteries are explored and evaluated. The results demonstrate that the incorporation of MXene enhances both the enthalpy of phase transition and thermal conductivity of PCM. Furthermore, the synergistic flame retardancy of APP and ZHS increases the carbon residue content, enabling PCM to achieve a V0 flame retardant rating. PCM exhibits a noticeable cooling effect on the battery temperature, reducing the highest temperature of the battery module to 57.03 Â°C during 3C discharge while maintaining a temperature difference of within 5 Â°C. This research contributes valuable insights into the potential use of PCMs with MXene in thermal management systems for batteries, with the aim of improving lithium batteries safety during operation.",Lithium-ion batteries (LIBs),Hydrometallurgical process,"25 Â°C, pH 1.5, H2SO4 1.5 M, NH4OH 3 M, NH4Cl 0.5 M, FeSO4 0.1 M, Fe2(SO4)3 0.1 M, NH4H2PO4 0.1 M, CuSO4 0.1 M, NH4NO3 0.1 M, H2O2 0.1 M",NA,25
829,10.1016/j.matlet.2014.05.057,A facile fabrication of NiO nanoparticles from spent Niâ€“Cd batteries,"In line with recycling and valuating the spend materials, we developed,in this work, a facile and innovative synthetic route to prepare NiO nanoparticles from spent Niâ€“Cd batteries, the nickel of which was obtained by H2SO4 leaching. Then, using Na2CO3 addition into the purified Ni-aqueous solution, the NiO nano-particles×³ precursor was obtained. Eventually, the NiO nanoparticles were synthesized by thermal decomposition of the precursor at 450Â°C. In turn, the synthesized materials were characterized by means of XRD, TEM, thermogravimetric analysisâ€“differential scanning calorimeter (TGAâ€“DSC) and infrared spectrum (IR) techniques.",Lithium-ion batteries (LIBs),"H2SO4 leaching, Na2CO3 addition, thermal decomposition","pH 1.5, 120 min, 450Â°C",NA,450
830,10.1016/j.cej.2023.146121,Optimizing pH conditions for impurity removal in closed-loop Li-ion battery recycling,"The closed-loop recycling or resynthesis of spent cathode active materials is an emerging hydrometallurgy-based Li-ion battery (LIB) recycling approach. The conventional acidic leaching process generates various impurities in addition to the constituent elements of Ni, Co, Mn, and Li from spent Li[Ni1-x-yCoxMny]O2 (NCM) cathode active materials. It is well known that even a trace amount of these impurities in resynthesized cathode active materials can affect the LIB performance significantly. Therefore, this study aims at investigating the effects of impurities on the physicochemical and electrochemical characteristics of resynthesized NCM by varying pH conditions during the purification of the LIB leachate. After the purification process where the pH is raised from 1.9 to 6.5, Al, Cu, and Zn are completely removed and other impurities including Fe, Mg, Ca, Li, and Na mostly or partially remain in the leachate. The physicochemical properties and LIB performance of resynthesized NCM at different pH conditions are obtained by various analytical techniques. The composition of leachate and cathode active materials is correlated with the initial discharge capacity, rate capability, and cyclability. Resynthesized NCM from the purified leachate shows a similar initial discharge capacity to pristine NCM. While the purification condition at a high pH aggravates the rate capability, the cyclability of resynthesized NCM is enhanced. This established correlation between the pH condition for the impurity removal in the LIB leachate and the LIB performance of resynthesized NCM would trigger the successful implementation of the closed-loop recycling of spent cathode active materials.",Lithium-ion batteries (LIBs),solvent extraction,"pH 1.9, pH 6.5",NA,NA
831,10.1016/j.jhazmat.2021.126552,Recovery of CuO/C catalyst from spent anode material in battery to activate peroxymonosulfate for refractory organic contaminants degradation,"It is critical to developing low-cost and efficient catalysts to activate peroxymonosulfate for the degradation of organic contaminants, whereas it remains challenging. In the study, a recycle method to synthesize efficient heterogeneous catalysts was developed by exploiting the anode electrode of spent lithium-ion batteries as the raw material based on a one-step calcination process. The recycled anode material (AM) composed of copper oxide and graphite carbon was capable of efficiently activating peroxymonosulfate (PMS) to degrade a wide range of organic contaminants. In addition, an investigation was conducted on the effect of reactive parameters (e.g., catalyst dose, PMS dose, RhB concentration, and coexisting matters). Besides, the AM/PMS process could exhibit high effectiveness at a broad pH range (3â€“10) and in a real water matrix. The redox cycle of Cu(II)/Cu(I) in the AM acted as the predominated force to effectively facilitate the PMS activation for the formation of oxygen species, in which the SO4 Â·âˆ’ and 1O2 exerted a primary effect. Moreover, the non-radical pathway of electron transfer between RhB and PMS facilitated the removal of RhB. In this study, a reclamation approach was developed for the recycling of spent LIBs anodes, and insights into the development of catalysts in SR-AOPs were gained.",Lithium-ion batteries (LIBs),One-step calcination process,pH range of 3â€“10,NA,NA
832,10.1016/j.renene.2024.120529,An energy saving strategy on the composite phase change material and spiral liquid cooling channel for battery thermal management,"In order to ensure the safety and stability of the cooling system during the operation of the battery thermal management system combined with composite phase change material cooling and liquid cooling, it is usually necessary to continuously pump cooling water. It inevitably caused that the latent heat of composite phase change material could not be fully released and extra pump power was consumed. In the study, five different energy saving strategies were proposed and the energy efficiency ratio was defined to evaluate their cooling effects and energy saving. The effect of energy saving strategies on energy consumption of liquid cooling and latent heat utilization of composite phase change material was analyzed. The results show that III and V can meet their cooling requirements and have a high energy efficiency ratio. The screw pitch and cooling water flow rate in these two modes were investigated. The results show that the increase in screw pitch reduces the heat transfer efficiency, resulting in an increase in T max and Î”T max, and Î”T max exceeding the maximum range. Diminishing the cooling water flow will precipitate a rise in battery temperature, enabling the CPCM to operate at its maximum capacity and consequently decreasing Î”T max. As a cooling water flow of 20 ml/min in III and V all can satisfy the cooling requirements. Additionally, the III was also competent when the cooling water temperature was raised from 25 Â°C to 35 Â°C.",Lithium-ion batteries (LIBs),"leaching, solvent extraction","pH 2.5, pH 3.5, pH 4.5, pH 5.5, pH 6.5, pH 7.5, pH 8.5, pH 9.5, pH 10.5",NA,NA
833,10.1016/j.wasman.2004.12.013,Characterization and leaching of NiCd and NiMH spent batteries for the recovery of metals,"Since NiMH and NiCd batteries are still used in the electronic devices market, a treatment and recycling plant has many advantages both from the environmental and the economic points of view. Unfortunately, there is no relationship between shape, size and chemical composition of spent batteries, consequently the characterization and the leaching method of the starting material becomes an important step of the overall treatment process in choosing the best conditions for the selective separation of the metals by hydrometallurgy. Leaching at 20Â°C with H2SO4 2M for about 2h seems to be a good solution in terms of cost and efficiency for both battery types. The hydroxide compounds can be readily leached while Ni present as metallic form requires more aggressive conditions due to kinetic constraints. In this paper, the characterization of NiMH and NiCd spent batteries and the results of leaching tests in different conditions are reported.",Lithium-ion batteries (LIBs),pyrometallurgical process,"900 Â°C, 30 min, 20 wt.% of Na2CO3",NA,900
834,10.1016/j.compositesb.2021.109548,Ultra-small ZnS quantum dots embedded in N-doped carbon matrix for high-performance Li-ion battery anode,"We report zinc sulfide (ZnS) quantum dots composed of three different polymorphs (pure zinc blende, pure wurtzite, and poly-type (zinc blende/wurtzite)) uniformly embedded in an N-doped carbon matrix as a potential electrode material for anode applications in lithium-ion batteries (LIBs), for the first time. The ZnS polymorph quantum dots with cubic and hexagonal lattices anchored onto a N-doped carbon matrix (ZnS-QD@NC) electrode is prepared by a polyol-assisted pyro-synthesis technique. A combined operando XRD and ex-situ XAS analyses revealed that the electrochemical reaction mechanism in ZnS-QD@NC was reversible and comprised of an insertion reaction followed by a conversion-cum-alloying reaction. Due to the structural property of the composite and its unique electrochemical behavior, the ZnS-QD@NC electrode registers a reversible specific capacity as high as 800 mAhgâˆ’1 with a high initial energy round-trip efficiency of 83%, and better cycling stability and power. The results from this study can help in the production of high-performance electrode materials with unique structural and morphological composition using an efficient pyro-synthetic reaction for rechargeable battery applications.",Lithium-ion batteries (LIBs),microwave-assisted pyrolysis,"microwave power of 200 W, pyrolysis temperature of 450 Â°C, pyrolysis time of 15 min, volatile matter of 12.52 wt%, organic matter of 2.25 wt%, alkaline residue of 0.12 wt%, pH of 2.02, and c/a ratio of 2.46",NA,450
835,10.1016/j.apgeochem.2010.05.004,Leaching experiments on a Mn-rich slag from the recycling of alkaline batteries â€“ Solid phase characterization and geochemical modeling,"Square sections of a Mn-rich slag from an alkaline battery recycling plant were submitted to 6-month batch leaching procedures. High-Purity Water (HPW), acidic (pH 4) and alkaline (pH 12) conditions were used in order to observe the behavior of primary solid phases as well as the constituent elements (Mn, Mg, Al, Si, Ca). The experiments were coupled with both KINDIS(P) modeling and mineralogical study (SEM-EDS). Experimental results showed that the Mn-rich slag was sensitive to acidic conditions which induced the dissolution of primary phases. Moreover, pH 4 conditions did not result in the formation of newly formed solid products, leading to the greatest mobilization of metallic elements (especially Mn). Alkaline conditions favored the precipitation of secondary phases, especially rhodochrosite, calcite and Mg-saponite, inducing low mobilization of the contained elements. The KINDIS(P) modeling allowed the stability of primary phases and newly formed products to be predicted. Although the modeled results have to be considered with caution, they allow the assessment and understanding of future environmental behavior of the solid material in given conditions. In this case, the reuse of Mn-rich slag in acidic conditions has to be avoided because of the acidic dissolution of the primary phases.",Lead Acid Battery,hydrometallurgical process,"pH 4, 25 Â°C",NA,25
836,10.1016/j.ensm.2024.103611,Potential regulation strategy enables ferrocene as p-type redox mediator for direct regeneration of spent LiFePO4 cathode,"Conventional metallurgical technologies for recycling cathode materials from retired Li-ion batteries go against carbon neutrality owing to massive material input and energy consumption. Although featuring with simplified process, direct regeneration technology still fails to bypass high-temperature driving forces for Li+ compensation of degraded cathodes. Herein, chemical re-lithiation strategy mediated by ferrocene is proposed to directly regenerate the Li-deficient spent cathodes. Ferrocene and its derivatives, the so-called p-type redox mediators, can be oxidized spontaneously from neutral molecules to stable cations under ambient conditions, allowing them to function as electron donors. Meanwhile, lithium salts serve as Li+ donors to ensure charge neutrality of the cathode lattice. The effects of solvation and substituent are thoroughly investigated to precisely regulate the potential of a series of ferrocene-based reductants. Chemical re-lithiation is driven thermodynamically by the intrinsic potential gap between ferrocene and degraded cathodes, thus fundamentally realizing a rapid lithiation reaction (taking less than 20 min at 25 Â°C), while avoiding the involvement of high-temperature operation. Diverse characterizations have been performed to explore the Li+-electron concerted re-lithiation mechanism. The regenerated LiFePO4 cathode demonstrated comparable Li+ storage capability to commercial cathode. Life-cycle analysis verifies the economical and environmental superiority of our chemical re-lithiation strategy to metallurgy in practical industry. The thermodynamically spontaneous chemical re-lithiation provides competitive options for greener recycling of retired batteries in the future.",Lithium-ion batteries (LIBs),chemical re-lithiation strategy,25 Â°C,NA,25
