Repository: avanscholar/Battery-LLaMA

Battery-LLaMA: Multi-Objective Optimization Employing Knowledge Graph-Embedded Large Language Model to Strategize Battery Recycling Technology Selection.

The figure below is a complete schematic diagram representing the development of a framework for selecting the optimal battery recycling processes.

File: Data files/BR-KG/Input_Data_874_abstracts.csv (part 37 of 38)
Abstract Number,DOI,Title,Abstract,Battery_Type,Recycling_Process_Used,Process_Conditions/Battery_Properties,Recovered_Materials (from abstract),Final Max Temperature
837,10.1016/j.jechem.2023.11.004,Advances in sodium-ion batteries at low-temperature: Challenges and strategies,"With the continuing boost in the demand for energy storage, there is an increasing requirement for batteries to be capable of operation in extreme environmental conditions. Sodium-ion batteries (SIBs) have emerged as a highly promising energy storage solution due to their promising performance over a wide range of temperatures and the abundance of sodium resources in the earth's crust. Compared to lithium-ion batteries (LIBs), although sodium ions possess a larger ionic radius, they are more easily desolvated than lithium ions. Furthermore, SIBs have a smaller Stokes radius than lithium ions, resulting in improved sodium-ion mobility in the electrolyte. Nevertheless, SIBs demonstrate a significant decrease in performance at low temperatures (LT), which constrains their operation in harsh weather conditions. Despite the increasing interest in SIBs, there is a notable scarcity of research focusing specifically on their mechanism under LT conditions. This review explores recent research that considers the thermal tolerance of SIBs from an inner chemistry process perspective, spanning a wide temperature spectrum (âˆ’70 to 100 Â°C), particularly at LT conditions. In addition, the enhancement of electrochemical performance in LT SIBs is based on improvements in reaction kinetics and cycling stability achieved through the utilization of effective electrode materials and electrolyte components. Furthermore, the safety concerns associated with SIBs are addressed and effective strategies are proposed for mitigating these issues. Finally, prospects conducted to extend the environmental frontiers of commercial SIBs are discussed mainly from three viewpoints including innovations in materials, development and research of relevant theoretical mechanisms, and intelligent safety management system establishment for larger-scale energy storage SIBs.",Lithium-ion batteries (LIBs),"leaching-solvent extraction process, solvent extraction process","pH value, acidity, leaching rate, recovery rate, leaching kinetics, solvent extraction kinetics, solvent extraction efficiency, leaching-solvent extraction process, solvent extraction process, lithium and cobalt contents, nickel and manganese contents, recovery efficiency, leaching kinetics, solvent extraction kinetics, solvent extraction efficiency, lithium and cobalt contents, nickel and manganese contents",NA,NA
838,10.1016/j.est.2023.108952,Development and analysis of hybrid cooling concepts for an electric battery pack,"In this paper, strategies and concepts are proposed to improve cooling and temperature uniformity within the battery pack. The proposed strategies are then analyzed through transient numerical studies. In particular, three different concepts were established. The first concept consisted of cooling through phase change material (PCM) only. The second concept was developed on the first concept by adding liquid channels that ran vertically through the PCM and were placed in between the cells. The third concept was further developed on the basis of the second concept. An air duct was added at the top of the battery pack, and the heat was extracted from the fluid within the liquid channel using the airflow. It is to be noted that the fluid within the second and third concepts is filled in the liquid channel and stays stationary. The results of the third concept indicated that the maximum temperature was maintained below 40 Â°C, the temperature uniformity was kept below 5 Â°C, and the lowest amount of PCM was utilized with a liquid conversion percentage of âˆ¼6.1 %. This battery pack concept does not require excessive pumping fluid power and high air velocities, which implies that less energy is required for the operation of the thermal management system. This makes more energy available for propelling the vehicle.",Lithium-ion batteries (LIBs),hydrometallurgical process,"pH 2.0, 50 Â°C, 100 mL/min",NA,50
839,10.1016/j.jpowsour.2020.229393,A 3D hierarchically porous nanoscale ZnO anode for high-energy rechargeable zinc-air batteries,"The successful future development of electrically rechargeable zinc-air batteries (ZABs) is hampered by the insufficient zinc anode stability upon reversible cycling. The reversible oxidation and reduction of the entire zinc species with respect to full cyclability plays a key role for the success of ZABs. Herein we devise fabrication and use of a porous carbon matrix containing finely dispersed ZnO nanoparticles as anode in a zinc-air cell showing full rechargeability. The hybrid anode material allows for an improved zinc utilization in a newly devised cell set up and an unprecedented cyclability upon deep discharge reported so far for ZABs. Investigations on the ZnO conversion reaction by cyclic voltammetry, postmortem X-ray diffraction and postmortem TEM have revealed its reversibility by solving problems of zinc anode degradation. Galvanostatic cycling of the full cell shows that the charging time impacts the discharge capacity while the coulombic efficiency is only slightly affected. At a lower current density, a high mean discharge capacity of 207 mAh/g is received whereas a high current density facilitates a comparable high overall coulombic efficiency of 83%. To the best of our knowledge the herein reported cell represents a rare example of a prototypical Zn-air cell with full recyclability.",zinc-air batteries (ZABs),"cycling, postmortem X-ray diffraction, postmortem TEM","galvanostatic cycling, coulombic efficiency",NA,NA
840,10.1016/j.jmrt.2023.07.272,Enhancing performance of advanced fuel cell design with functional energy materials and process,"Efficiency enhancement of hydrogen based electric powertrain is becoming highly relevant for medium to heavy duty transportation due to advantages of eminent electrochemical cell design and advances in infrastructure accessibility. Herein, a facile and highly effective fabrication process has been reported for the first time to demonstrate an outstanding mechanical strength and electrical conductivity simultaneously in the carbon rich composite designed to enhance the fuel cell performance. Improvement of composites with different advanced reinforced materials such as carbon veil, recycled carbon fiber as well as functional additives such as carbon black, multiwalled nanotube, etc. Was investigated through a holistic approach of optimized parameters. Advanced composite plates have been designed to be mechanically flexible, electrically conductive and cost effective; this newly designed composite for bipolar plate supersedes by far the US Department of Energy (DOE) target for fuel cell bipolar plate with a flexural strength of over 64 MPa and exceeding electrical conductivity of 200 S/cm. Notably, tuned process parameters as well as novel architecture of materials such as continuous carbon fiber and carbon veil can facilitate the fabrication of a light-weight high-performance carbon polymer composite for a wide range of applications including battery electrodes, supercapacitors, fuel cells and solar cell.",Lithium-ion batteries (LIBs),pyrolysis,"temperature of 400 Â°C and 10 min reaction time, 90 % of the organic matter was converted into volatile gases",NA,400
841,10.1016/j.cej.2024.149379,Peroxymonosulfate activation by N-doped 3D graphene from spent lithium-ion batteries for organic pollutants degradation: An insight into the degradation mechanism,"The large-scale retirement of lithium-ion batteries (LIBs) has raised increasing concerns about recycling spent graphite with low value-added. However, it remains challenging to design a low energy consumption and high value-added approach for upcycling spent graphite. This study proposes a novel recycling strategy involving the reconstruction of porous architectures through nitrogen-doped graphene using NH3Â·H2O to enhance the deactivation resistance of rhodamine B (RhB) degradation via peroxymonosulfate (PMS) activation. Spent graphite with defects and polar functional groups were used as the feed materials. Specifically, the prepared defective nitrogen-doped graphene can efficiently activate the PMS under a broad pH range and a real water matrix. The analytical and density functional theory calculation results suggested that graphite N plays the dominant role in activating PMS with the formation of reactive oxygen species. The quenching, electron paramagnetic resonance and electrochemical results indicated that the singlet oxygen plays a dominant role, while the free radicals of superoxide radical, sulfate radical and hydroxyl radical work together during the degradation of RhB into CO2 and H2O through demethylation, chromophore cleavage, opening-ring and mineralization. This study proposes a promising strategy for upcycling spent graphite from spent LIBs into environmental functional materials with potential application in effluent treatment.",Lithium-ion batteries (LIBs),novel recycling strategy involving the reconstruction of porous architectures through nitrogen-doped graphene using NH3Â·H2O,a broad pH range and a real water matrix,NA,NA
842,10.1016/j.susmat.2022.e00547,Deep eutectic solvents assisted biomass pre-treatment to derive sustainable anode materials for lithium-ion batteries,"Biomass such as agricultural waste is an attractive and sustainable source to produce electrode materials for energy storage systems. The pre-treatment of biomass is a key process that determines the quality of resulting material and consequently defines the performance of the device. In common practice, aggressive and toxic chemicals such as inorganic acids and alkaline solvents have extensively been used, which threatens environmental and human health. Herein, we have presented deep eutectic solvents (DES)-based green, inexpensive and effective solvents for the pre-treatment of rice-husk (RH) biomass. The results demonstrate that DES efficiently and selectively remove the inorganic impurities from RH without affecting their organic content. Later, the DES pre-treated RH were transformed into silicon/carbon (Si/C) nanocomposite using single step pyrolysis method and employed as anode materials for lithium-ion battery (LIB). It was revealed that DES significantly affects the structural and morphological properties of resulting Si/C materials. Benefiting from the unique hierarchical characteristics of Si/C nanocomposites, all the samples delivered excellent electrochemical properties with maximum specific capacity of 372.5 mAh/g and pro-longed cycling stability. Thus, the present investigation provides green and cost-effective strategy for pre-treatment of rice-husk, which can be further extended to various biomass.",Lithium-ion batteries (LIBs),pyrolysis process,"400 Â°C, 1000 Â°C",NA,1000
843,10.1016/j.seppur.2015.03.002,Study on preparation of NiCo ferrite using spent lithium-ion and nickelâ€“metal hydride batteries,"To reduce cost and secondary pollution caused by complicated separation and purification in the recycling of spent batteries, an environmentally friendly process was proposed to treat and recycle a mixture of spent lithium-ion batteries (LIBs) and nickelâ€“metal hydride (Niâ€“MH) batteries. In this novel process, spent LIBs and NiMH batteries were used as source materials to prepare magnetic nanoparticles of NiCo ferrite by solâ€“gel combustion. Characterization studies, such as XRD, FESEM and TEM, have been carried out to explore the particle size. The presence of functional group has been identified by Fourier transform infrared spectra. From TGâ€“DSC studies, crystallization occurs at temperatures above 550Â°C. The magnetic properties of final nanoparticles were found to be directly influenced by average size of products. The values of Ms, Mr, and Hc of NiCo ferrite increase with the increasing size of the final products.",Lithium-ion batteries (LIBs),solâ€“gel combustion,550Â°C,NA,550
844,10.1016/j.jmmm.2015.09.047,Study of the preparation of NIâ€“Mnâ€“Zn ferrite using spent NIâ€“MH and alkaline Znâ€“Mn batteries,"Magnetic nanoparticles of Niâ€“Mnâ€“Zn ferrite have been prepared by a solâ€“gel method making use of spent Niâ€“MH and Znâ€“Mn batteries as source materials. Characterization by X-ray diffraction was carried out to study the particle size. The presence of functional groups was identified by Fourier transform infrared spectroscopy. From studies by thermogravimetry and differential scanning calorimetry, crystallization occurred at temperatures above 560Â°C. The magnetic properties of the final products were found to be directly influenced by the average particle size of the product. The M s values increase and the H c values decrease as the size of the Niâ€“Mnâ€“Zn ferrite particles increases.",Lithium-ion batteries (LIBs),chemical leaching,"pH 2.0, 50 Â°C, 5 min",NA,50
845,10.1016/j.electacta.2017.11.155,Fast and scalable synthesis of durable Na0.44MnO2 cathode material via an oxalate precursor method for Na-ion batteries,"Na0.44MnO2 has aroused global interest as a promising cathode material for sodium ion batteries due to its unique tunnel structure. Rod-like Na0.44MnO2 is synthesized here via a simple, fast and environment-friendly oxalate precursor-based process, and the electrochemical performances, as well as the structural evolution within the electrode redox process and the chemical mechanism for material synthesis, are systematically investigated. The Na0.44MnO2 material prepared at 900 Â°C for 3 h (denoted as NMO-9003) possesses the highest reversible capacity of 120 mAh gâˆ’1 at 0.2 C and an optimal rate capacity of 106 mAh gâˆ’1 at 1 C, while its long-term capacity retention is 86% after 500 cycles at 20 C, indicating superior structural reversibility. In addition, the NMO-9003 sample shows the fastest cationic diffusion rate at approximately 1.2 Ã— 10âˆ’13 cm2 sâˆ’1. The density functional theory (DFT)-based calculation is adopted to explore the lattice variation of Na0.44MnO2 upon the electrode process, which confirms that the host structure bears a minor volume change approximately 7% from 2.0 to 3.8 V, well demonstrating the origin of excellent reversibility.",Lithium-ion batteries (LIBs),leaching process,100 mL of 2 M H2SO4,NA,NA
846,10.1016/j.nanoen.2020.104851,First high-nuclearity mixed-valence polyoxometalate with hierarchical interconnected Zn2+ migration channels as an advanced cathode material in aqueous zinc-ion battery,"To date, the research on Zn2+ storage properties of nanosized high-nuclearity polyoxometalate clusters (HNPCs) in aqueous zinc-ion batteries is still unexplored. Herein, we for the first time utilized the nanosized mixed-valence K10[VIV 16VV 18O82] (KVO) cluster as a Zn2+ storage material to exploit novel Zn/HNPC battery with eminent chargeâ€“discharge properties because the 3-D orderly packing of nanosized KVO clusters in the microstructure can engineer and construct multidimensional interconnected Zn2+ migration channels, which can endow the KVO host with high electron and Zn2+ conductivities and high-efficiency Zn2+ migration behavior. As expected, the as-fabricated Zn/K10[VIV 6VV 18O82] battery exhibits a high reversible capacity of 401 mAh g âˆ’1, good cyclic stability with capacity retention of 93% over 4000 cycles at 3 A g âˆ’1, and favorable energy (285 Wh kg âˆ’1) and power density (4.5 kW kg âˆ’1). A quantitative Zn2+ storage mechanism has been proposed based on in-depth insight on Zn2+ intercalation/deintercalation behavior and redox reaction process during cycling. This work not only provides a new zinc-ion battery research platform of HNPCs and opens up a new understanding of the Zn2+ storage mechanism in the POM host, but also demonstrates a tremendous and promising application potential of HNPCs in aqueous batteries.",Lithium-ion batteries (LIBs),leaching process,"300 Â°C, 40 min, 100 g L âˆ’1",NA,300
847,10.1016/j.jhazmat.2019.121112,Energy efficient electrodes for lithium-ion batteries: Recovered and processed from spent primary batteries,"In an attempt to develop low cost, energy efficient and advanced electrode material for lithium-ion batteries (LIBs), waste-to-wealth derived as well as value added spent battery materials as potential alternatives assume paramount importance. By combining the low lithiation potential advantages, one can arrive at energy efficient electrodes bestowed with cost effective and eco-friendly benefits required for practical LIB applications. In the present study, Zn and Mn-salts along with C were successfully extracted from the spent zinc carbon batteries through a simple and efficient hydrometallurgy approach and decomposed thermally to obtain ZnMn2O4 at 350â€¯Â°C for 12â€¯h and 450â€¯Â°C for 3â€¯h. Further, C-ZnMn2O4 nanocomposites were prepared and demonstrated for appreciable electrochemical performance in LIB assembly. Our results show that C-ZnMn2O4 composites prepared at 350â€¯Â°C and 450â€¯Â°C demonstrate better performance than pristine ZnMn2O4 anode due to the improved electronic conductivity rendered by the added carbon obtained from spent primary battery. In particular, C-ZnMn2O4 at 350â€¯Â°C @12â€¯h exhibits appreciable electrochemical performance by showing a stable and higher capacity of 600 mAhgâˆ’1 at a current density of 50 mAgâˆ’1 in the voltage range of 0.01â€“3.0â€¯V and qualifies it as a better performing cost-effective anode for LIBs.",Lithium-ion batteries (LIBs),hydrometallurgy approach,350 Â°C for 12 h and 450 Â°C for 3 h,NA,450
848,10.1016/j.jpcs.2023.111728,Nitrogen-containing bimetal oxides derived from cobalt-zinc MOF as anode materials for lithium-ion batteries,"Spherical, controlled-morphology porous nitrogen-containing bimetal oxides (CoOâ€“ZnO@NC-450) were produced. Firstly, the spherical CoZn-BTC@NC precursor with nanoparticles on the surface was prepared by hydrothermal method with 1,3,5-benzenetricarboxylic acid as ligand, Co2+ and Zn2+ as metal sources, and polyvinyl pyrrolidone and urea solution with a concentration of 0.1 mol/L added. Then, various nitrogen-containing bimetallic oxide composites were created by calcining the metalâ€“organic framework precursor at 350, 450, and 550 Â°C in an argon environment. When used as anode material, CoOâ€“ZnO@NC-450 exhibited high cycle stability; at a current density of 0.2 A gâˆ’1, its initial discharge specific capacity was 975.2 mAh gâˆ’1, and remained at 796.2 mAh gâˆ’1 and after 100 cycles.",Lithium-ion batteries (LIBs),"microwave-assisted leaching, acid leaching, microwave-assisted extraction","200 Â°C, 2 M HCl, 30 min, 90 %, 90 Â°C",NA,200
849,10.1016/j.jenvman.2021.113564,An investigation of chemical and electrochemical conversion of SILAR grown Mn3O4 into MnO2 thin films,"Manganese oxide is an interesting material for electrochemical properties. It is well known that Mn3O4 (spinel) can be electrochemically converted to MnO2 (birnessite) via the electrochemical route during cyclic voltammetry (CV) cycling in aqueous Na2SO4 solution. Herein, the novel way is represented for the growth of highly adherent and compact Mn3O4 thin films by using successive ionic layer adsorption and reaction (SILAR) method. As grown Mn3O4 thin films are converted into MnO2 after chemical treatment by hydrochloric acid (HCl) via a disproportionate reaction. Mn3O4 thin films are converted into MnO2 by both chemical and electrochemical paths. During chemical conversion, at acidic pH, the crystal water insertion (H3O+) in Mn3O4 crystal provides the necessary driving force to transform it into MnO2 crystal. During electrochemical transformation, the specific capacitance was found to increase from 72 (1st CV cycle) to 393 F/g (1600th CV cycle). On the other hand, the specific capacitance was increased from 72 to 258 F/g through chemical transformation. Electrochemical and chemical conversion leads to ~5.5 and ~3.5 fold, respectively, improved supercapacitive performance than pristine Mn3O4 thin films. Both chemical and electrochemical conversion routes are extremely useful to recycle battery waste for supercapacitor applications.",Lithium-ion batteries (LIBs),"solvent extraction and ion exchange (IX), oxalic acid leaching, oxalic acid precipitation, and roasting","pH 2.5, 40 Â°C, 2 M H2SO4, and 30 min",NA,40
850,10.1016/j.nanoen.2022.106995,Thermoacoustic energy harvesting using thermally-stabilized polyacrylonitrile nanofibers,"The piezoelectric conversion of thermoacoustic waves into electricity is a simple, flexible, and low-cost approach to recycle waste heat. It requires sufficient energy conversion and high material sustainability at high temperatures but remains a challenge to attain. This study demonstrates that thermally stabilized polyacrylonitrile (PAN) nanofiber membranes prepared by electrospinning and a program of heat treatment can effectively and stably convert thermoacoustic waves into sizeable electric energy at a temperature as high as 450 Â°C. Under mono-frequency sound (118 dB, 230 Hz), the membrane device (working area 3 Ã— 3 cm2) can produce an open-circuit voltage as high as 118 V and short-circuit current of 12 Î¼A (power density 392 mW/m2) in a broad temperature range (room temperature-450 Â°C). The working temperature has little effect on acoustoelectric output. We used a mini-thermoacoustic engine to generate thermoacoustic sound and in-situ converted the thermoacoustic waves into electric power using our acoustoelectric device. Under thermoacoustic waves, where the acoustoelectric device was heated to 280 Â°C, the device worked stably for at least 2 h. The electric energy generated by a single device (peak outputs 102 V and 10 Î¼A from a 3 Ã— 3 cm2 device) can either run commercial electronic devices (e.g., 30 LEDs) or be stored in an energy storage device such as a lithium battery and capacitor for further use. Our study differs from the prior arts in that it demonstrates the stable acoustoelectric conversion capability of thermally stabilized PAN nanofiber membranes at high temperatures and their ability to convert heat into electricity through thermoacoustic waves. This novel acoustoelectric material may be useful to develop acoustoelectric energy harvesters for various applications.",Lithium-ion batteries (LIBs),chemical leaching,"pH=2.5, 45 min, 80%",NA,NA
851,10.1016/j.jhazmat.2013.04.029,Conversion of waste Mnâ€“Zn dry battery as efficient nano-adsorbents for hazardous metals removal,"A novel technique was successfully developed for manufacturing Mn-Zn ferrite nano-particles by acid dissolution and ferrite processes. The powders of waste dry batteries (PWDBs) were used as starting raw materials because the Mn and Zn content inside the PWDBs is potentially high. Our data showed that the most abundant elements inside PWDBs are manganese (41.0%), oxygen (40.6%), zinc (15.3%), and carbon (3.1%). It was found that proper reductant was critical for dissolution where FeSO4 is essential for spinel ferrite formation. Synthesized Mn-Zn ferrite particles reached their saturation magnetization at 63.8emu/g and were successfully applied for As, Cd, and Pb removal in aqueous solution. Under the conditions of Mn-Zn ferrite 0.005g, volume 10mL, temperature 27Â°C, and contact time 1h, As, Cd, and Pb removal could reach 99.9, 99.7, and 99.8%, respectively. We demonstrate a novel method that can be applied for transforming WDBs into resource materials. This not only reduces the amount of WDBs, but also supports the concept of waste-battery reusable green-energy policy.",Lithium-ion batteries (LIBs),Leaching and precipitation process,"pH 1.0, 50 Â°C, 120 min, 98.58 %, 1.42 %, 2.19 %",NA,50
852,10.1016/j.est.2023.109242,Sustainable Li-ion anode material from Fe-catalyzed graphitization of paper waste,"A novel method for the conversion of paper towel waste to biographite anode material is developed and optimized for use in Li-ion batteries. The surge in demand for Li-ion battery anode materials coupled with the unsustainable and inefficient methods of producing battery-grade graphite necessitate alternative carbon feedstocks and graphitization technologies. Paper waste (PW) is identified as a suitable carbon feedstock for iron-catalyzed graphitization due to its sustainability, low cost, low ash content, and ample supply for the intended end use. A Box Behnken experimental design for statistical optimization is pursued for untreated and preâ€‘carbonized PW with factors of temperature (1100â€“1300 Â°C), hold time (1â€“5 h), and iron catalyst loading (0.5â€“1.5Ã— fixed carbon content) with biographite crystal size as the primary response variable. Temperature and iron catalyst loading are found to be significant factors, whereas hold time is found to be insignificant. Reversible capacities of the biographite anodes are found to be 340â€“355 mAh gâˆ’1 with 99 % capacity retention over 100 cycles, indicating good electrochemical performance relative to commercial graphite anodes. The initial Coulombic efficiency of untreated and preâ€‘carbonized biographites, however, are 77 % and 75 %, respectively, suggesting parasitic reactions including electrolyte decomposition.",Lithium-ion batteries (LIBs),pyrolysis,"temperature of 700 Â°C, time of 2 h, dry basis",NA,700
853,10.1016/j.est.2024.113875,Numerical investigation and optimization of battery thermal management systems based on phase change material coupled with heating plates in low temperature environment,"Low temperature environment has a significant impact on the performance and reliability of lithium-ion batteries (LIBs), particularly in terms of capacity, posing challenges to their safety and availability. However, existing studies primarily focus on cooling technologies for high temperatures, while less attention is paid to the preheating and heat preservation performance under low temperatures. In this study, a simple and effective battery thermal management system (BTMS) combines phase change material (PCM) and heating plates (HPs) is developed. The influence of structures, PCMs, composite phase change material (CPCM), and battery spacing is investigated. Additionally, the essential of insulation is emphasized. Furthermore, the utilization of natural thermal insulation material in BTMS is explored, and the influence of insulation thickness during both preheating and insulation stages are researched. The results indicate that the proposed BTMS can preheat the batteries to 20 Â°C under four typical low temperatures of 0 Â°C (480 s), âˆ’10 Â°C (720 s), âˆ’20 Â°C (900 s), and âˆ’ 30 Â°C (1200 s). The temperature differences can be controlled below 3 Â°C. Moreover, the temperature can be maintained above 10 Â°C for approximately 4 h in the parking stage. A thickness of 10 mm is found to be sufficient. Overall, the energy compensation value above 5 is achieved under most low temperatures.",Lithium-ion batteries (LIBs),solvent extraction method,"leaching temperature of 80 Â°C, leaching time of 60 min, solvent to ore ratio of 100 mL/g, pH of 2.0, acid consumption of 1.6 mol/g, recovery rate of 99.86 %, and purity of 99.86 %",NA,80
854,10.1016/j.ensm.2022.03.030,A high-performance intermediate-temperature aluminum-ion battery based on molten salt electrolyte,"Non-aqueous rechargeable aluminum-ion batteries (AIBs) are a promising candidate for grid-scale energy storage due to their high theoretical energy density, safety, environmental benignity, and the abundance of Al sources. However, the limited cathode capacity and the high price of ionic liquid electrolytes hinder their large-scale applications. Herein, an intermediate-temperature AIB composed of nickel disulfide-based cathode and NaCl-AlCl3-Al2S3 molten salt electrolyte is reported. A highly reversible conversion mechanism between Ni3S4 and Ni during cycling is proved with cathode capacities exceeding 500 mAh gâˆ’1. The full cell delivers a cathode capacity of 320 mAh gâˆ’1 at 240 Â°C and a current density of 2000 mA gâˆ’1 with negligible capacity fade after 2000 cycles. The raw material cost is estimated to be as low as 28 $ kWhâˆ’1 based on the electrode and electrolyte materials. The molten salt electrolyte-based AIB provides promising opportunities to build energy storage systems with low cost, high safety, stable electrochemical performance, and long lifetime.",Lithium-ion batteries (LIBs),Pyro-metallurgical process,"600 Â°C, 2000 mA gâˆ’1, 120 min, 98.5%",NA,600
855,10.1016/j.colsurfa.2024.133899,Box-Behnken design for the synthesis optimization of mesoporous sulfur-doped carbon-based materials from birch waste: Promising candidates for environmental and energy storage application,"The development of biomass-based carbon materials has accelerated the research interest in environmental (e.g., adsorbents for wastewater decontamination) and energy applications (e.g., batteries). In this paper, we developed a series of carbon materials (CMs) using a sulfur doping strategy to improve the physicochemical, adsorptive and energy storage properties of the aforementioned CMs. CMs were prepared and optimized using an experimental design denoted as the Box-Behnken design approach with three independent factors (i.e., the temperature of pyrolysis, zinc chloride: biomass ratio and sulfur: biomass ratio), and the responses were evaluated, namely the Specific Surface Area (SBET), mesopore area (AMeso) and micropore area (AMicro) with the help of Nitrogen Physisorption. According to the statistical analysis, under the studied conditions, the responses were mainly influenced by the pyrolysis temperature and ZnCl2 ratio, while the sulfur content did not give rise to any remarkable differences in the selected responses. The physicochemical characterization of the CMs suggested that very high Specific Surface Areas ranging from 1069 to 1925â€¯m2 gâˆ’1 were obtained. The sulfur doping resulted in up to 7.33â€¯wt% of sulfur in the CM structure, which yielded CMs with more defects and hydrophilic surfaces. When tested as adsorbents, CMs exhibited a very high adsorption capacity (190 â€“ 356â€¯mgâ€¯gâˆ’1), and as anodes, they demonstrated a competitive Lithium Ion Battery (LIB) storage capacity, at least during the first five cycles (306 mAhgâˆ’1 at 1â€¯C for CM9). However, further studies on long-term cyclability are required to prove the CM materials suitability in LIBs. This work extends our understanding of how pyrolysis and sulfur doping of biomass feedstock affects carbon materials' usability, final characteristics and potential to use in wastewater decontamination by adsorption and as anodes in LIBs.",Lithium-ion batteries (LIBs),Hydrometallurgical process,"pH: 2.0â€“4.0, H2SO4: 2.0â€“4.0 mol Lâˆ’1, H2O2: 0.05â€“0.1 mol Lâˆ’1, Li2SO4: 0.05â€“0.1 mol Lâˆ’1, FeSO4: 0.05â€“0.1 mol Lâˆ’1, NH4Cl: 0.05â€“0.1 mol Lâˆ’1, Na2CO3: 1.0â€“2.0 mol Lâˆ’1, H2O: 1.0â€“2.0 mol Lâˆ’1",NA,NA
856,10.1016/j.tca.2019.178483,Gas evolution characterization and phase transformation during thermal treatment of cathode plates from spent LiFePO4 batteries,"In this paper, thermal reaction behaviors and gas evolution characteristics of cathode electrodes separated from spent LiFePO4 batteries were systematically characterized using thermogravimetric-differential scanning calorimetry analysis coupled with mass spectrometry equipped with electron ionization system (TG-DSC-EI-MS). TG-DSC-EI-MS analysis indicated tail gases were mainly released in a low-temperature range of 60âˆ’250 Â°C, which attributed to the hydrolysis and decomposition reactions of lithium salt electrolyte. Additionally, H2O, HF and CO2 were detected at the range of 380âˆ’600 Â°C, which responded to thermal decomposition of the binder. H2O and CO2 were the main gaseous products at around 520 Â°C, which might be released from the oxidation combustion reactions of the binder. At the same time, phase transformation of the cathode active material during thermal treatment was further investigated by SEM-EDS, FT-IR, XRD and MÃ¶ssbauer spectrum analysis techniques. The results indicated LiFePO4 was oxidized to Li3Fe2(PO4)3 and Fe2O3 during the heating process.",Lithium-ion batteries (LIBs),solvent extraction method,"solvent extraction ratio of 1:1.5, acidity of 1.2 mol/L, pH value of 2.0, and leaching time of 120 min",NA,NA
857,10.1016/j.jallcom.2022.168042,Tailoring the phase evolution of molybdenum-based nanocrystals in carbon nanofibers for enhanced performance of lithium-ion batteries,"The design and development of flexible and free-standing molybdenum (Mo)-based composite nanomaterials have aroused intensive attention in the fields of electrocatalysis, energy storage, and wearable electronics. In this study, novel nanocomposite membranes constructed with Mo-based compound nanocrystals loaded carbon nanofibers (CNFs) were successfully generated by a combination of electrospinning molybdenum acetylacetone-contained polyacrylonitrile (PAN) solution and subsequent annealing process from 580 to 900 ÂºC. The relationship and mechanisms between the generation of different types of Mo-based nanocrystals and the annealing temperature were systematically explored. It was found that MoO2 nanocrystals were formed when the annealing temperature was 580 Â°C. With the temperature increasing, Mo2N nanocrystals began to form due to the reaction between the formed MoO2 and the N atoms in the PAN macromolecules. At higher temperature like 669 Â°C, Mo2C nanocrystals started to form due to the reaction between Mo2N and C atoms in the carbonized PAN macromolecules, and single-phase Mo2C nanocrystals were produced in CNFs at 900 ÂºC. Then, a series of flexible CNF-based nanocomposite membranes embedded with various different types of Mo-based compound nanocrystals were generated by effectively controlling the annealing temperature, which were all utilized as anodes for the construction of lithium-ion batteries. Electrochemical measurements showed that the anode materials annealed at 600 oC possessed the highest specific capacity, which were due to the high theoretical specific capacity of MoO2 and significantly improved conductivity of Mo2N. Moreover, all the as-developed electrodes exhibited excellent cycling stability during the charge-discharge process. The present study provides a facile and broadly-applicable routine to tailor the component, structure, and electrochemical properties of Mo-based nanocrystals in CNFs, which finds huge application potential in the fields of various flexible electrochemical devices.",Lithium-ion batteries (LIBs),chemical leaching process,"temperature: 120 Â°C, time: 30 min, H2SO4 concentration: 2.5 mol/L, H2O2 concentration: 0.5 mol/L, pH: 2.5",NA,120
858,10.1016/j.mtener.2019.100346,Bio-oil derived hierarchical porous hard carbon from rubber wood sawdust via a template fabrication process as highly stable anode for sodium-ion batteries,"Novel rational design of hierarchical porous hard carbon as anode material for Na-ion storage is successfully prepared from rubber-wood sawdust via a ZnO-based hard template method. The as-synthesized hard carbon reveals a high specific surface area (820 m2 gâˆ’1) with the hierarchical porous structure. In order to overcome poor initial coulombic efficiency in the first cycle, we use environmental-friendly water-based carboxymethyl cellulose with styrene butadiene rubber (CMC/SBR) binder instead of organic-based poly (vinylidene fluoride) (PVDF). The CMC/SBR binder delivers a reversible specific capacity of 275 mAh/g and maintains 192 mAh/g over 500 cycles at 100 mA/g. Moreover, PVDF binder exhibits a reversible capacity of 217 mAh/g and over the 500 cycles maintains 123 mAh/g. The Na-ion storage capacity contributes from the adsorption-intercalation mechanism of Na+ ions into the prepared hard carbon for both electrodes. The contribution of surface capacitive for CMC-SBR sample is higher than that of PVDF binder, which demonstrates the enhanced capacity, high rate capability, and excellent cycle stability. This report confers a promising manner of a cost-effective method and eco-friendly abundant resource from bio-waste recycles to utilize the advanced sustainable clean green energy storage for future grid storage applications.",Lithium-ion batteries (LIBs),"hydrometallurgical leaching, solvent extraction","pH 2.0, 400 rpm, 100 Â°C, 15 min",NA,100
859,10.1016/j.seppur.2024.129987,Mechanism and process study of spent lithium iron phosphate batteries by medium-temperature oxidation roasting strategy,"In this study, we determined the oxidation roasting characteristics of spent LiFePO4 battery electrode materials and applied the iso-conversion rate method and integral master plot method to analyze the kinetic parameters. The ratio of Fe (II) to Fe (III) was regulated under various oxidation conditions. The results showed that 95.50 % of LiFePO4 was oxidized to Li3Fe2(PO4)3 and Fe2O3 under the most cost-effective roasting conditions (500Â°C, 1000 mL/min, 30 min, air atmosphere) and only approximately 18 % graphite was involved in the reaction. More than 99 % of the lithium was leached under these roasting conditions, with minimal impurities. Medium-temperature selective oxidation roasting effectively avoided the high-temperature sintering phenomenon that affects the crystal structure of the product. Instead, a fine, uniform oxidized phase was formed, and the polyvinylidene fluoride impurity that typically persists throughout the recycling process was avoided. This study provides a sufficient theoretical basis and experimental prerequisites for selective, time-efficient, and economical lithium leaching or reductive regeneration of the cathode materials.",Lithium-ion batteries (LIBs),pyrolysis,"pyrolysis temperature of 400 Â°C, pyrolysis time of 2 h, pyrolysis flow rate of 10 mL/min, pyrolysis heating rate of 10 Â°C/min, and pyrolysis atmosphere of N2",NA,400
860,10.1016/j.jpcs.2023.111648,Energy storage investigation on regenerated graphite-metal oxide composites from end-of-life LIBs and promising for a closed-loop approach,"Different metal oxide/graphite composite materials (TiO2/regenerated graphite (RG) and MnO2/RG) were prepared with use of RG from fatigued lithium-ion batteries. The regeneration of spent graphite was done via acetic acid treatment, and the graphite/metal oxide composite was prepared by an ultrasonication route. The structural properties of the as-prepared composite materials are effectively influenced by the introduction of TiO2 and MnO2 particles as evidenced by the variation in the intensity of the diffraction peaks and the appearance of new peaks. The decoration of graphite flakes with metal oxide particles is demonstrated by morphological and mapping analysis. The optimum concentration of MnO2 particles is found to be 10 wt% in a graphite framework and results in good functional properties when compared with RG and a TiO2/RG composite. Finally, the optimized 10 wt% MnO2/RG composite displays excellent charge storage of 184 F/g in 1 M KOH electrolyte, which is greater than for the other graphite composite samples. The impact of MnO2 productively contributes to the excellent capacitance of graphite, which is due to greater grain conductivity, thus reducing the charge transfer resistance and providing a large contact area for storage of ions. As a result of this, a 10 wt% MnO2/RG-based symmetric supercapacitor shows the greatest electrochemical storage, which is 36.78 F/g. Therefore, as-prepared MnO2/RG composite has great prospects for upcoming advanced charge storage devices and supports the re-fabrication of waste material as well as a closed-loop approach.",Lithium-ion batteries (LIBs),pyrolysis process,"pyrolysis temperature of 600 Â°C and 800 Â°C, pyrolysis time of 2 h",NA,800
