Repository: avanscholar/Battery-LLaMA

Battery-LLaMA: Multi-Objective Optimization Employing Knowledge Graph-Embedded Large Language Model to Strategize Battery Recycling Technology Selection.

The figure below is a complete schematic diagram representing the development of a framework for selecting the optimal battery recycling processes.

File: Data files/BR-KG/Input_Data_874_abstracts.csv (part 38 of 38)
Abstract Number,DOI,Title,Abstract,Battery_Type,Recycling_Process_Used,Process_Conditions/Battery_Properties,Recovered_Materials (from abstract),Final Max Temperature
861,10.1016/j.jiec.2021.09.026,Efficient upcycling of polypropylene-based waste disposable masks into hard carbons for anodes in sodium ion batteries,"We demonstrate the conversion of disposable polypropylene (PP) masks into non-graphitizable carbon powders that can be applied as anode materials in sodium ion batteries. Sulfuric acid treatment and subsequent pyrolysis of the masks resulted in polyaromatic and carbon structures, respectively. Fourier-transform infrared, Raman, and X-ray photoelectron spectroscopies revealed that a longer sulfuric acid treatment time results in a higher carbon yield (up to 50%), indicating that the infusible structures generated during sulfonation played a critical role in the development of the resulting carbon. In addition, we confirmed the detailed mechanism by NMR analysis, which indicated that sulfonation induced not only simple cross-linking but also polyaromatic hydrocarbons, contributing to distinct D and G bands in the Raman spectra. However, even heat-treatment at a high temperature of 2400 Â°C could not facilitate a graphitic structure, implying that PP is intrinsically non-graphitizable. Finally, we used mask-derived carbon as an anode material of sodium ion batteries. The prepared hard carbon anode showed a high reversible capacity of âˆ¼340 mA h/g at a current rate of 0.01 A/g, and âˆ¼53% of the capacity was maintained at 100 times higher current rate, suggesting the superior rate capability. In addition, the assembled full cell achieved a reversible capacity of âˆ¼110 mA h/g with a high energy density of âˆ¼352 Wh/kg, validating the feasibility of its application as an anode material of sodium ion batteries. The solid-to-solid conversion of PP-based masks to carbons could contribute to the upcycling technology as one of the potentially affordable waste plastic management techniques.",Lithium-ion batteries (LIBs),solvent extraction,"100 mL of 2-propanol, 100 mL of water, 100 mL of 2-propanol and 100 mL of water, 100 mL of 2-propanol and 100 mL of water, 2-propanol and water",NA,NA
862,10.1016/j.jhazmat.2021.126870,Crescent-shaped micromotor sorbents with sulfonic acid functionalized convex surface: The synthesis by A Janus emulsion strategy and adsorption for Li+,"Self-propelled micromotor (SPM) plays a vital role in recycling of lithium (Li+) from wastewater in battery industry. In this work, a crescent-shaped micromotor sorbent (CSMSs) with sulfonic group on convex surface was prepared by Janus emulsion to extract Li+. Using sodium p-styrene sulfonate as a functional monomer, well-designed CSMSs was prepared by UV-induced monomer interfacial polymerization, and their pit size can be controlled by adjusting the ratio of two incompatible oils (ethoxylated trimethylolpropane triacrylate and liquid paraffin). In addition, MnO2 nanoparticles, which embedded into concave interface, generated O2 bubbles in the presence of H2O2, and constant circular or line motion of CSMSs was observed. Zeta potential of CSMSs was âˆ’51.66 eV at pH = 10, and strong electrostatic attraction between sulfonate groups and Li+ endowed the maximum monolayer adsorption capacity of 31 mg gâˆ’1 at 25 Â°C. Self-propelled effect further enhanced kinetic performance for Li+, and equilibrium time can be reduced from original 10â€“6.0 h, suggesting autonomous movement achieves rapid mixing and mass transportation. After three adsorption/desorption cycles, the adsorption capacity of the material remains above 90%. This simple and large-scale preparation strategy provided a synthetic method for functional and Janus SPM, as well as sorbents for Li+ enrichment.",Lithium-ion batteries (LIBs),"leaching, solvent extraction","H2SO4 concentration 0.25 M, pH 1.0, solvent extraction efficiency 97.5%",NA,NA
863,10.1016/j.electacta.2012.03.108,ZnMn2O4 nanoparticles synthesized by a hydrothermal method as an anode material for Li-ion batteries,"ZnMn2O4 nanoparticles prepared by a hydrothermal synthesis were evaluated as anode material for Li-ion batteries. XRD measurements showed that a ZnMn2O4 I4 1 /amd tetragonal spinel structure was obtained with crystallite sizes â‰¤5nm. TEM micrographs showed that particles of about 5nm in diameter were synthesized. Li/ZnMn2O4 half cell battery cycling showed that the nanoparticles, using lithium salt of carboxymethylcellulose as binder, give a high capacity of 430mAhgâˆ’1 when cycled 100 times at C/10.",Lithium-ion batteries (LIBs),hydrothermal synthesis,C/10,NA,NA
864,10.1016/j.est.2021.102680,Towards roll-to-roll printed batteries based on organic electrodes for printed electronics applications,"There is a growing interest in smart packaging applications and small IoT devices realized as printed electronic devices. Because of their electrical nature, these printed devices require small rechargeable energy sources for their repeatable functionality. For these reasons, the printing of rechargeable batteries alongside the main printed electronics features is welcome, especially if it is realized by the roll-to-roll (R2R) process. A reliable R2R printing process is an advantage and it is a solution overcoming technology difficulties related with the conventional approach of bonding pouch cells to these devices. R2R printing process allows battery manufacturing in the same printing line, at the same substrate, with proper shape and required capacity. Because most of the printed electronic devices are manufactured by R2R printing processes we present a study that is focused on the development of electrode materials towards fully R2R printed secondary batteries based on easily accessible materials and printed by robust and scalable technology. We demonstrate a fully R2R printed secondary battery with open-circuit voltage (OCV) higher than 2.0 V where an organic-based anode and a cathode without Co and Ni are used. The R2R printed secondary battery could be assembled at ambient conditions, which is important for the development of a cheap industrial R2R manufacturing process without inert atmosphere requirements. The R2R printed battery assembled at ambient conditions provides 100 cycles with a capacity of over 50 mAh/g. In the presented study, it was demonstrated that printed PAQS electrodes could be used also in the Na-ion batteries with a capacity of over 120 mAh/g.",Lithium-ion batteries (LIBs),leaching and precipitation,"pH 1.0, temperature 80 Â°C, 100 g/L Na2SO4, 60 min leaching time, pulp density 250 g/L, pulp density 250 g/L, pulp density 250 g/L",NA,80
865,10.1016/j.nanoen.2016.08.056,Covalent sulfur for advanced room temperature sodium-sulfur batteries,"The room temperature sodium-sulfur (RT Na-S) batteries have attracted extensive attention due to its low cost and high specific energy. Yet, RT Na-S batteries usually suffer from low reversible capacity, short lifespan and inferior Coulombic efficiency. Herein, covalent sulfur based carbonaceous materials was investigated for RT Na-S battery to address these drawbacks. Generally, the covalent S could prevent the formation of sodium polysulfide (Na2Sn, 4â‰¤nâ‰¤8) effectively, further avoid the dissolution of sodium polysulfide into electrolyte; besides, the covalent S in these carbonaceous materials is reversible during charge/discharge process, which is good for cycling stability. Benefiting from these merits, the covalent sulfur based materials delivers high reversible capacity over 1000mAhgâˆ’1, long cycling stability for 900 cycles with capacity decay of 0.053% per cycle and superior Coulombic efficiency approximately 100%. This study may provide a new method for designing high performance RT Na-S batteries.",Lithium-ion batteries (LIBs),Hydrometallurgical process,"pH 2.0, 300 Â°C, 2 h, leach liquor pH 2.0, 200 Â°C, 10 h, pH 2.0, 300 Â°C, 2 h",NA,300
866,10.1016/j.jenvman.2020.110734,Biochar derived from pyrolysis of oily sludge waste: Structural characteristics and electrochemical properties,"Oily sludge is the main hazardous waste produced by the petroleum industry, and its harmless disposal and recycling have become urgent problems. In this study, the pyrolysis technique was used to prepare oily sludge biochar at different temperatures (400 Â°C, 500 Â°C, 600 Â°C, and 700 Â°C). The characteristics of the biochar, including weight reduction, elemental composition, and molecular structure, were comprehensively investigated. From the perspective of the electrochemical properties of biochar, the relationship between the structure of the biochar and the redox capacity was discussed, and the feasibility of biochar as a battery cathode material was explored. The results suggested that the improper pyrolysis temperature could reduce the content of the quinone structure which was related to the redox capacity, the biochar prepared at 600 Â°C should have the strongest electron transfer capability. Moreover, the highest degree of condensation and aromaticity of pyrolysis products could be obtained at a higher pyrolysis temperature (700 Â°C), which might result in the relatively high discharge-charge capacity and good cycle performance of biochar which was used as an electrode material of a battery. This study explored the feasibility of pyrolysis as a disposal route for oily sludge waste and provided a reference for the electrochemical application of biochar prepared from oil sludge waste.",Lithium-ion batteries (LIBs),chemical leaching,"pH value: 2.0, H2SO4 concentration: 1.0 mol/L, Li2SO4 concentration: 0.1 mol/L, temperature: 80 Â°C, discharge rate: 0.2 C, charge rate: 0.2 C, discharge capacity: 147.6 mAh/g, charge capacity: 150.6 mAh/g, Coulomb efficiency: 99.2%, recovery rate: 98.8%",NA,80
867,10.1016/j.jpowsour.2021.230457,A low-cost sulfate-based all iron redox flow battery,"Redox flow batteries (RFBs) are promising choices for stationary electric energy storage. Nevertheless, commercialization is impeded by high-cost electrolyte and membrane materials. Here, we report a low-cost all-iron RFB that features inexpensive FeSO4 electrolytes, microporous membrane along with a glass fiber separator. The addition of 0.1 Ð¼ 1-ethyl-3-methylimidazolium chloride (EMIC) overcomes the low solubility of FeSO4 in water which is raised to 2.2 Ð¼. DFT calculations demonstrate that EMI+ can strengthen the interaction between sulfate anions and water molecules. This electrolyte composition also allows both anode and cathode reactions to operate without actively maintaining a pH gradient between them, thus eliminating the need for expensive ion exchange membranes. The all-iron RFB demonstrates stable operation at a current density of 20 mA cmâˆ’2 for more than 800 cycles via a simple, periodic regeneration process. Furthermore, the system cost of FeSO4/EMIC RFBs is projected to be $ 50 per kWh due to its low-cost active materials and the inexpensive microporous membrane. This low-cost, high-concentration all-iron RFB is a promising stationary energyâ€storage system for storing renewable energy.",Lithium-ion batteries (LIBs),pyrolysis,"temperature of 400 Â°C, a pyrolysis time of 30 min, and a residence time of 20 min",NA,400
868,10.1016/j.matlet.2022.133469,Si nanoplates prepared by ball milling photovoltaic silicon sawdust waste as lithium-ion batteries anode material,"High-purity Si sawdust waste from the photovoltaic industry is an available source for Si anodes of lithioum-ion batteries (LIBs), but seeking for a synthetic process featuring with low cost and industrial scale from the Si waste to nanoscale Si materials in actual applications is quite challenging. Herein, we report a highly scalable and cost-effective ball milling method that directly converts photovoltaic Si sawdust waste to Si nano-plate (BM Si) for LIBsâ€™ anode material. In the ball milling process, a thin SiO2 layer generates on BM Si. The nanoscale size of BM Si and SiO2 layer can buffer volume change of Si anode during cycling. As a result, BM Si displays a high initial capacity of 2196 mAh/g and remains a stable capacity of 1480 mAh/g after 100 cycles at 100 mA gâˆ’1, which is higher than that of commercial Si nanoparticles.",Lithium-ion batteries (LIBs),leaching process,"pH 1.0, H2SO4 0.25 mol/L, 150 Â°C, 40 min, 50 mL",NA,150
869,10.1016/j.jallcom.2021.160469,Core-shell SnSe@TiO2/C heterostructure high-performance anode for Na-ion batteries,"The core-shell SnSe@TiO2/C heterostructure composite with high reactivity, small size, and superior electrochemical performance for sodium-ion batteries (SIBs) was synthesized for the first time using a controllable arc-discharge technique. The electrochemical measurements demonstrate that the outstanding mechanical stability of the TiO2 shell can improve the cycling stability, rate capability, and high specific capacity of SnSe. The as-prepared core-shell SnSe@TiO2/C composite combines the benefits of SnSe and TiO2, with SnSe nanoparticles improving ion diffusion kinetics and specific capacity while TiO2 maintains excellent cycling stability. Furthermore, the core-shell heterostructure approach can synergistically reduce volume fluctuation and aggregation of active materials during cycling. At a current density of 1 A/g, the capacity can reach 318 mAh/g, with a steady cycling performance of 1100 cycles. The novel core-shell heterostructure composite is expected to be a promising candidate as an anode material for next-generation high-performance SIBs due to its outstanding electrochemical performance and ease of synthesis for large-scale production.",Lithium-ion batteries (LIBs),chemical leaching process,"temperature of 120 Â°C, acid concentration of 2 M, leaching time of 3 h, and recovery rate of 99.6 %",NA,120
870,10.1016/j.matlet.2022.131997,Synthesis and electrochemical properties of crystalline K0.7MnO2 particles for K-ion batteries,"Large-scale energy storage and depleting lithium resources spurred interest in efficient, abundant, low-cost potassium ion battery electrode materials. In this regard, the layered K0.7MnO2 cathode was prepared by the solution chemical method. The structural and morphological analyses were performed using XRD, SEM and TEM techniques. The electrochemical properties exhibited multiple redox peaks in CV, indicating the various phase transitions during the intercalation/ de-intercalation and ordering of K-ions in the interlayer. The prepared K-ion cell delivered a reversible specific capacity of 79 and 31 mAh/g at the current densities of 20 and 400 mA/g. The structural integrity accounted for better electrochemical performance from the initial discharge capacities at high current rates.",Lithium-ion batteries (LIBs),thermal treatment,1000 Â°C,NA,1000
871,10.1016/j.cej.2022.138734,Ethynyl functionalized porphyrin complex as a new cathode for organic alkali metal batteries with excellent cycling stability,"Organic materials, featuring low cost, structural diversity, and environmental friendliness, have emerged as promising electrode materials for rechargeable batteries in recent years. However, they suffer from unstable cycling performance due to their high solubility in liquid electrolytes. Herein, we demonstrated a novel functionalized porphyrin [5,15-bis(ethynyl)- porphinato]copper(II) (CuDEP) as the stable organic cathode for organic alkali metal batteries. Owing to the in-situ electropolymerization and multiple electron transfer capability, CuDEP showed highly reversible capacity, long-term cycling stability (106 mAh/g at 1 A/g after 5000 cycles), and superior rate performance in organic lithium battery. N atoms act the charge storage sites where both cations and anions are alternatively stored during the charge and discharge. In organic sodium and potassium batteries, CuDEP cathode also demonstrated stable cycling and high rate capability. This result suggests that ethynyl group functionalized small porphyrin molecule would be a promising cathode for long-term organic alkali metal batteries for green and stable energy storage.",alkali metal batteries,solvent extraction,"low-cost and environmentally friendly, stable cycling performance",NA,NA
872,10.1016/j.ensm.2023.102817,Carbon materials dedicate to bendable supports for flexible lithium-sulfur batteries,"As a new energy storage device, lithium-sulfur battery (LSB) has a sulfur cathode with a much higher theoretical specific capacity (1675 mAh gâˆ’1) and energy density (2600 Wh kgâˆ’1) compared with current lithium-ion batteries, making it a promising candidate for the next generation of energy storage devices. In recent years, the emergence of wearable electronic devices and smart textiles has placed a new demand on energy storage batteries - flexibility. Carbon materials, namely carbon fibers and several carbon nanomaterials (such as carbon nanotubes, graphene, carbon nanofibers, porous carbon skeletons, and their derivatives) possess remarkable structural and functional adjustability, and are thus well suited for building components of flexible LSBs. These components include current collectors, interlayers, solid electrolytes and anodes. This paper systematically reviews research progress in carbon materials used in different components of flexible LSBs, including the sulfur cathode, interlayer, lithium anode, and dual-functional host carbon materials that can be used as both cathode and anode. Additionally, the relationship between the processing and modification methods and the carbon materialsâ€™ structure, flexibility, and electrochemical properties is described. Finally, the problems of flexible LSBs based on carbon materials are analyzed, and the future development trend is delineated, in a part, respectively.",Lithium-sulfur batteries,leaching process,"temperature of 80 Â°C, H2SO4 concentration of 1.0 M, pH of 1.5, leaching time of 120 min, recovery rate of 99.87%",NA,80
873,10.1016/j.carpta.2024.100583,"Production of eco-friendly cathode materials from cellulose skeleton induced manganese dioxide to produce zinc ion battery: Physicochemical, morphological, and electrochemical study","Energy security is a universal issue since modern civilization cannot be imagined for a single moment without energy. Though lean fossil fuels are fighting against the current energy demand principally, these are linked to adverse environmental effects. Various energy storage technologies can resolve this issue in a sustainable eco-friendly manner. Rechargeable Zn-ion batteries (ZIBs) are emerging as potential candidates to meet the growing commercial demand with several advantages. As a part of this, the cellulose skeleton-induced manganese dioxide-based electroactive cathode materials have been prepared by an innovative route and characterized using UV-vis-NIR, FTIR, FESEM, EDS, and XRD analysis. Results suggested that the newly produced eco-friendly cathode materials have possessed outstanding physicochemical, morphological, and structural properties. While the finished product namely the coin cell of ZIBs has shown a good CV profile along with minimal charge transfer resistance in PEIS. Noteworthy that the newly prepared cathode materials have also been shown a significant capacity of 29 mAhg-1 at a 5mA constant current charge-discharge rate. Thus, the method could be beneficially used in energy storage devices for its eco-friendly nature though some drawbacks have been noticed. The cyclic stabilities were somewhat low which can be increased in further studies.",Zinc-ion batteries (ZIBs),novel eco-friendly route,"UV-vis-NIR, FTIR, FSEM, EDS, XRD",NA,NA
874,10.1016/j.susmat.2024.e00923,A review on advances in direct lithium extraction from continental brines: Ion-sieve adsorption and electrochemical methods for varied Mg/Li ratios,"The unbalanced supply and demand of lithium (Li) has elevated the urge for its extraction owing to the accelerated surge of battery and electric vehicle (EV) industries to meet the carbon emission reduction target. As the cost of extracting Li from brine is typically 30â€“50% lower than conventional hard-rock sources, this work intends to critically analyze the evolution of direct lithium extraction (DLE) methods employed in Salt Lake brine with various magnesium/lithium (Mg/Li) mass ratios whereas the lithium brine concentration (LBC) methods seek to concentrate the Li brine and eliminate contaminants without isolating the Li from the brine. Solvent extraction, precipitation, adsorption, membrane technology, and electrochemical extraction are the developed methods for Li extraction from Salt Lake brine. This review focuses on the mechanism, workflow, and comparative analysis of different methods. Moreover, recent technological advancements to handle the high Mg/Li ratio, such as modification of adsorption using ion sieves, liquid-membrane electrodialysis, and efficient multicomponent doping electrode materials, have also been discussed in depth. Although it was previously believed that solvent extraction was only feasible for low Mg/Li ratio brines, it has recently been commercially applied for high Mg/Li ratio brines in China. Precipitation is more ecology-friendly and economically favorable because of its low cost. Li extraction from brines with high Mg/Li ratios also shows promising performance using aluminate (Al) precipitants and novel Mg precipitants. However, during Mg precipitation, there is a significant loss of Li. On the other hand, in the cost-effective adsorption method, aluminium salt adsorbents are industrially used, yet low adsorption capacities limit their application. Recently, ion-exchange methods have gained popularity, as â€˜Li sievesâ€™ exhibit remarkable selectivity and adsorption towards Li-ions and are effective at high Mg/Li ratios. Powdered ionic sieves have low fluidity and solution permeability despite their strong affinity and adsorption capacity. Membrane technology is promising because of the benefits of improved energy consumption, simple controls, high separation rates, and the continuity of the process, yet as an emerging technology, its commercial viability is not proven. Nevertheless, a coupled â€œadsorption-membraneâ€ technique has been developed and used in China for Salt Lake brines with low Li grades. Furthermore, exceptional selectivity, low energy demand, and minimal impact on the environment of electrochemical methods make Li extraction from brine promising. Being a recent technology, there is ample scope for improving electrode materials and understanding the process mechanism and cell configuration. Lastly, perspectives on the future Li extraction from brines are conferred in this article. By combining the methods (i.e., adsorption and ion exchange, membrane technology, and electrochemical process), the growth potential exists for an efficient, cost-effective, green, and sustainable extraction technology for Li from Salt Lake brine with a high Mg/Li ratio.",Lithium-ion batteries (LIBs),leaching process,"1.5 mol/L H2SO4, 40 Â°C, 240 min",NA,40
